Repository: connor-verheyen/DataDrivenGranularHydrogels

# Integrated data-driven modeling and experimental optimization of granular hydrogel matrices



* * * * * * * * * * * * * * * * * * * * * * * * * * * * * * * * * * * * * * * * * * * * * * * * * * * * * * * * * * * * 
* * * * * * * * * * * * * * * * * * * * * * * * * * * * * * * * * * * * * * * * * * * * * * * * * * * * * * * * * * * * 
* * * * * * * * * * * * * * * * * * * * * * * * * * * * * * * * * * * * * * * * * * * * * * * * * * * * * * * * * * * * 
need to update this section below:

*This repository contains code, data, and SI Material for the paper:
C. A. Verheyen and  L. Bourouiba (2022) Associations between indoor relative humidity and global COVID-19 outcomes.

File: data/processed/Data_for_Model_Predicting_Rheo_SingleOutput_OscYieldStrain.csv
,Microgel Conc. (%),Microgel Size (um),Fluid Phase Ca2+ (mM),Fluid Phase Na+ (mM),Est. Volume Fraction,Resuspension_encoded,YStrain_breakdown_10
0,0.5,900,0.0,0,0.65,2,0.338441
1,0.5,900,0.0,0,0.65,2,0.286779
2,0.5,900,0.0,0,0.75,2,0.513903
3,0.5,900,0.0,0,0.75,2,0.39791
4,0.5,900,0.0,0,0.85,2,0.91481
5,0.5,900,0.0,0,0.85,2,0.716588
6,0.5,500,0.9,153,0.65,2,1.47586
7,0.5,500,0.9,153,0.65,2,0.786674
8,0.5,500,0.9,153,0.7,2,3.65122
9,0.5,500,0.9,153,0.7,2,3.40311
10,0.5,500,0.9,153,0.8,2,11.2535
11,0.5,500,0.9,153,0.8,2,5.9817
12,0.5,500,0.9,153,0.9,2,19.6199
13,0.5,500,0.9,153,0.9,2,15.7012
14,2.0,550,2.0,0,0.65,1,1.18748
15,2.0,550,2.0,0,0.65,1,1.15998
16,2.0,550,2.0,0,0.75,1,2.77832
17,2.0,550,2.0,0,0.75,1,3.35029
18,2.0,550,2.0,0,0.75,1,3.81879
19,2.0,550,2.0,0,0.65,1,4.01046
20,2.0,550,2.0,0,0.65,1,2.96812
21,2.0,250,2.0,0,0.65,1,2.03002
22,2.0,250,2.0,0,0.65,1,5.77636
23,2.0,250,2.0,0,0.65,1,5.17734
24,2.0,250,2.0,0,0.65,1,4.88628
25,0.5,550,2.0,0,0.65,1,4.84091
26,0.5,550,2.0,0,0.65,1,5.97899
27,0.5,550,0.9,153,0.65,1,1.86569
28,0.5,550,0.9,153,0.65,1,1.88157
29,0.5,550,0.9,153,0.7,1,2.06354
30,0.5,550,0.9,153,0.7,1,2.61507
31,0.5,550,0.9,153,0.8,1,5.12001
32,0.5,550,0.9,153,0.8,1,4.78157
33,0.5,550,0.9,153,0.9,1,5.93175
34,0.5,550,0.9,153,0.9,1,5.89855
35,0.5,550,0.9,153,0.65,2,0.843591
36,0.5,550,0.9,153,0.65,2,1.17474
37,0.5,550,0.9,153,0.7,2,2.49445
38,0.5,550,0.9,153,0.7,2,2.19924
39,0.5,550,0.9,153,0.8,2,4.02336
40,0.5,550,0.9,153,0.8,2,4.47737
41,0.5,550,0.9,153,0.85,2,6.09085
42,0.5,550,0.9,153,0.85,2,6.57021
43,2.0,900,0.9,153,0.87,1,3.17295
44,2.0,900,0.9,153,0.87,1,3.17488
45,2.0,900,0.9,153,0.8,1,2.25109
46,2.0,900,0.9,153,0.8,1,2.25915
47,2.0,900,0.9,153,0.7,1,1.16838
48,2.0,900,0.9,153,0.7,1,1.16663
49,2.0,900,0.9,153,0.65,1,0.652314
50,2.0,900,0.9,153,0.65,1,0.659152
51,2.0,500,0.9,153,0.87,1,3.61263
52,2.0,500,0.9,153,0.87,1,2.78519
53,2.0,500,0.9,153,0.8,1,2.12892
54,2.0,500,0.9,153,0.8,1,3.5854
55,2.0,500,0.9,153,0.7,1,1.47455
56,2.0,500,0.9,153,0.7,1,1.37618
57,2.0,500,0.9,153,0.65,1,0.922129
58,2.0,500,0.9,153,0.65,1,1.16423
59,2.0,550,0.9,153,0.87,2,4.85509
60,2.0,550,0.9,153,0.87,2,6.44088
61,2.0,250,0.9,153,0.87,2,5.0312
62,2.0,250,0.9,153,0.87,2,4.83144
63,0.5,500,0.9,153,0.7,2,6.21905
64,0.5,500,0.9,153,0.7,2,5.0041
65,0.5,500,0.9,153,0.8,2,5.72131
66,0.5,500,0.9,153,0.8,2,5.82201
67,0.5,500,0.9,153,0.85,2,7.09381
68,0.5,500,0.9,153,0.85,2,7.12971
69,0.25,500,0.9,153,0.9,1,4.74445
70,0.5,600,0.9,153,0.9,1,2.73564
71,1.0,650,0.9,153,0.9,1,6.52927
72,2.0,690,0.9,153,0.9,1,7.89802
73,0.5,250,2.0,0,0.65,1,1.28935
74,2.0,800,0.9,153,0.65,2,0.742587
75,2.0,800,0.9,153,0.75,2,0.906242
76,2.0,800,0.9,153,0.85,2,2.05697
77,2.0,800,0.9,153,0.95,2,1.72587
78,2.0,690,0.9,153,0.9,2,2.30163
79,1.0,650,0.9,153,0.9,2,4.07727
80,0.5,600,0.9,153,0.9,2,23.6014
81,0.5,900,0.0,0,0.65,2,0.253832
82,0.5,900,0.0,0,0.75,2,0.644451
83,0.5,900,0.0,0,0.85,2,1.02202
84,0.25,500,0.9,153,0.9,1,2.5119
85,0.5,600,0.9,153,0.9,1,3.17034
86,1.0,650,0.9,153,0.9,1,8.07477
87,2.0,690,0.9,153,0.9,1,8.04025
88,2.0,690,0.9,153,0.9,1,8.06315
89,0.5,250,2.0,0,0.65,1,1.27787
90,2.0,800,0.9,153,0.65,2,0.796421
91,2.0,800,0.9,153,0.75,2,1.26439
92,2.0,800,0.9,153,0.85,2,1.59259
93,2.0,800,0.9,153,0.95,2,2.5251
94,0.25,500,0.9,153,0.9,1,6.31075
95,0.5,600,0.9,153,0.9,1,3.16791
96,1.0,650,0.9,153,0.9,1,5.07263
97,2.0,690,0.9,153,0.9,1,6.40552
98,2.0,690,0.9,153,0.9,2,4.03922
99,1.0,650,0.9,153,0.9,2,3.99085
100,0.5,600,0.9,153,0.9,2,2.51243

File: data/processed/Data_for_Model_Predicting_Rheo_SingleOutput_OscYieldStrain.csv
,Microgel Conc. (%),Microgel Size (um),Fluid Phase Ca2+ (mM),Fluid Phase Na+ (mM),Est. Volume Fraction,Resuspension_encoded,YStrain_breakdown_33
0,0.5,900,0.0,0,0.65,2,2.09923
1,0.5,900,0.0,0,0.65,2,1.0437
2,0.5,900,0.0,0,0.75,2,2.86802
3,0.5,900,0.0,0,0.75,2,1.41017
4,0.5,900,0.0,0,0.85,2,2.43653
5,0.5,900,0.0,0,0.85,2,3.03599
6,0.5,500,0.9,153,0.65,2,12.4128
7,0.5,500,0.9,153,0.65,2,8.14115
8,0.5,500,0.9,153,0.7,2,19.7422
9,0.5,500,0.9,153,0.7,2,23.1911
10,0.5,500,0.9,153,0.8,2,43.128
11,0.5,500,0.9,153,0.8,2,38.5129
12,0.5,500,0.9,153,0.9,2,72.3413
13,0.5,500,0.9,153,0.9,2,72.8247
14,2.0,550,2.0,0,0.65,1,4.20624
15,2.0,550,2.0,0,0.65,1,4.27721
16,2.0,550,2.0,0,0.75,1,10.4971
17,2.0,550,2.0,0,0.75,1,9.30473
18,2.0,550,2.0,0,0.75,1,10.3565
19,2.0,550,2.0,0,0.65,1,10.7758
20,2.0,550,2.0,0,0.65,1,10.5012
21,2.0,250,2.0,0,0.65,1,5.32248
22,2.0,250,2.0,0,0.65,1,16.3121
23,2.0,250,2.0,0,0.65,1,14.0372
24,2.0,250,2.0,0,0.65,1,14.1077
25,0.5,550,2.0,0,0.65,1,20.3385
26,0.5,550,2.0,0,0.65,1,16.2637
27,0.5,550,0.9,153,0.65,1,10.0928
28,0.5,550,0.9,153,0.65,1,10.159
29,0.5,550,0.9,153,0.7,1,14.5955
30,0.5,550,0.9,153,0.7,1,15.7564
31,0.5,550,0.9,153,0.8,1,33.0355
32,0.5,550,0.9,153,0.8,1,28.8981
33,0.5,550,0.9,153,0.9,1,41.4083
34,0.5,550,0.9,153,0.9,1,41.3577
35,0.5,550,0.9,153,0.65,2,5.05365
36,0.5,550,0.9,153,0.65,2,6.62784
37,0.5,550,0.9,153,0.7,2,16.1834
38,0.5,550,0.9,153,0.7,2,16.9468
39,0.5,550,0.9,153,0.8,2,21.3332
40,0.5,550,0.9,153,0.8,2,23.274
41,0.5,550,0.9,153,0.85,2,37.8821
42,0.5,550,0.9,153,0.85,2,40.4041
43,2.0,900,0.9,153,0.87,1,17.0984
44,2.0,900,0.9,153,0.87,1,17.1955
45,2.0,900,0.9,153,0.8,1,12.8814
46,2.0,900,0.9,153,0.8,1,12.692
47,2.0,900,0.9,153,0.7,1,6.87992
48,2.0,900,0.9,153,0.7,1,6.76025
49,2.0,900,0.9,153,0.65,1,2.93842
50,2.0,900,0.9,153,0.65,1,2.98499
51,2.0,500,0.9,153,0.87,1,11.5258
52,2.0,500,0.9,153,0.87,1,11.6355
53,2.0,500,0.9,153,0.8,1,8.95343
54,2.0,500,0.9,153,0.8,1,12.2834
55,2.0,500,0.9,153,0.7,1,6.40522
56,2.0,500,0.9,153,0.7,1,6.00223
57,2.0,500,0.9,153,0.65,1,3.941
58,2.0,500,0.9,153,0.65,1,3.77509
59,2.0,550,0.9,153,0.87,2,25.4278
60,2.0,550,0.9,153,0.87,2,39.4033
61,2.0,250,0.9,153,0.87,2,16.8839
62,2.0,250,0.9,153,0.87,2,15.8428
63,0.5,500,0.9,153,0.7,2,17.6561
64,0.5,500,0.9,153,0.7,2,17.8202
65,0.5,500,0.9,153,0.8,2,23.3943
66,0.5,500,0.9,153,0.8,2,22.8421
67,0.5,500,0.9,153,0.85,2,34.1769
68,0.5,500,0.9,153,0.85,2,40.1418
69,0.25,500,0.9,153,0.9,1,11.6053
70,0.5,600,0.9,153,0.9,1,7.54577
71,1.0,650,0.9,153,0.9,1,26.3937
72,2.0,690,0.9,153,0.9,1,20.6859
73,0.5,250,2.0,0,0.65,1,3.47754
74,2.0,800,0.9,153,0.65,2,3.73758
75,2.0,800,0.9,153,0.75,2,6.61398
76,2.0,800,0.9,153,0.85,2,15.3143
77,2.0,800,0.9,153,0.95,2,14.8695
78,2.0,690,0.9,153,0.9,2,10.382
79,1.0,650,0.9,153,0.9,2,20.2499
80,0.5,600,0.9,153,0.9,2,53.0121
81,0.5,900,0.0,0,0.65,2,0.811549
82,0.5,900,0.0,0,0.75,2,1.62739
83,0.5,900,0.0,0,0.85,2,2.58873
84,0.25,500,0.9,153,0.9,1,15.855
85,0.5,600,0.9,153,0.9,1,12.6908
86,1.0,650,0.9,153,0.9,1,21.02
87,2.0,690,0.9,153,0.9,1,27.4239
88,2.0,690,0.9,153,0.9,1,26.4959
89,0.5,250,2.0,0,0.65,1,4.17896
90,2.0,800,0.9,153,0.65,2,4.01411
91,2.0,800,0.9,153,0.75,2,6.37934
92,2.0,800,0.9,153,0.85,2,10.133
93,2.0,800,0.9,153,0.95,2,16.0822
94,0.25,500,0.9,153,0.9,1,25.1322
95,0.5,600,0.9,153,0.9,1,12.6661
96,1.0,650,0.9,153,0.9,1,16.5123
97,2.0,690,0.9,153,0.9,1,16.4922
98,2.0,690,0.9,153,0.9,2,10.3554
99,1.0,650,0.9,153,0.9,2,20.1861
100,0.5,600,0.9,153,0.9,2,39.9035

File: data/processed/Data_for_Model_Predicting_Rheo_SingleOutput_OscYieldStress.csv
,Microgel Conc. (%),Microgel Size (um),Fluid Phase Ca2+ (mM),Fluid Phase Na+ (mM),Est. Volume Fraction,Resuspension_encoded,YS_breakdown_10
0,0.5,900,0.0,0,0.65,2,0.824046
1,0.5,900,0.0,0,0.65,2,0.665178
2,0.5,900,0.0,0,0.75,2,2.28889
3,0.5,900,0.0,0,0.75,2,1.81354
4,0.5,900,0.0,0,0.85,2,4.5059
5,0.5,900,0.0,0,0.85,2,3.57268
6,0.5,500,0.9,153,0.65,2,0.423797
7,0.5,500,0.9,153,0.65,2,0.252499
8,0.5,500,0.9,153,0.7,2,1.42377
9,0.5,500,0.9,153,0.7,2,1.26954
10,0.5,500,0.9,153,0.8,2,5.57611
11,0.5,500,0.9,153,0.8,2,3.09661
12,0.5,500,0.9,153,0.9,2,11.1737
13,0.5,500,0.9,153,0.9,2,8.96684
14,2.0,550,2.0,0,0.65,1,50.7823
15,2.0,550,2.0,0,0.65,1,40.4592
16,2.0,550,2.0,0,0.75,1,252.728
17,2.0,550,2.0,0,0.75,1,318.079
18,2.0,550,2.0,0,0.75,1,318.35
19,2.0,550,2.0,0,0.65,1,201.776
20,2.0,550,2.0,0,0.65,1,127.558
21,2.0,250,2.0,0,0.65,1,127.024
22,2.0,250,2.0,0,0.65,1,202.752
23,2.0,250,2.0,0,0.65,1,161.383
24,2.0,250,2.0,0,0.65,1,253.91
25,0.5,550,2.0,0,0.65,1,52.8458
26,0.5,550,2.0,0,0.65,1,66.4575
27,0.5,550,0.9,153,0.65,1,1.16576
28,0.5,550,0.9,153,0.65,1,1.16037
29,0.5,550,0.9,153,0.7,1,1.90734
30,0.5,550,0.9,153,0.7,1,2.64964
31,0.5,550,0.9,153,0.8,1,6.81219
32,0.5,550,0.9,153,0.8,1,5.79711
33,0.5,550,0.9,153,0.9,1,11.3161
34,0.5,550,0.9,153,0.9,1,11.3071
35,0.5,550,0.9,153,0.65,2,0.372456
36,0.5,550,0.9,153,0.65,2,0.565904
37,0.5,550,0.9,153,0.7,2,1.88389
38,0.5,550,0.9,153,0.7,2,1.58873
39,0.5,550,0.9,153,0.8,2,3.7739
40,0.5,550,0.9,153,0.8,2,4.00169
41,0.5,550,0.9,153,0.85,2,6.49579
42,0.5,550,0.9,153,0.85,2,6.73492
43,2.0,900,0.9,153,0.87,1,17.6683
44,2.0,900,0.9,153,0.87,1,17.6719
45,2.0,900,0.9,153,0.8,1,11.2862
46,2.0,900,0.9,153,0.8,1,11.2932
47,2.0,900,0.9,153,0.7,1,3.82469
48,2.0,900,0.9,153,0.7,1,3.82348
49,2.0,900,0.9,153,0.65,1,1.35343
50,2.0,900,0.9,153,0.65,1,1.3572
51,2.0,500,0.9,153,0.87,1,41.8601
52,2.0,500,0.9,153,0.87,1,33.2193
53,2.0,500,0.9,153,0.8,1,21.1583
54,2.0,500,0.9,153,0.8,1,33.6625
55,2.0,500,0.9,153,0.7,1,10.8229
56,2.0,500,0.9,153,0.7,1,10.7808
57,2.0,500,0.9,153,0.65,1,4.49031
58,2.0,500,0.9,153,0.65,1,5.65709
59,2.0,550,0.9,153,0.87,2,18.6566
60,2.0,550,0.9,153,0.87,2,23.6589
61,2.0,250,0.9,153,0.87,2,42.6854
62,2.0,250,0.9,153,0.87,2,42.5812
63,0.5,500,0.9,153,0.7,2,1.26347
64,0.5,500,0.9,153,0.7,2,1.02694
65,0.5,500,0.9,153,0.8,2,2.84459
66,0.5,500,0.9,153,0.8,2,2.85357
67,0.5,500,0.9,153,0.85,2,4.43362
68,0.5,500,0.9,153,0.85,2,4.36415
69,0.25,500,0.9,153,0.9,1,0.266743
70,0.5,600,0.9,153,0.9,1,2.22904
71,1.0,650,0.9,153,0.9,1,66.8763
72,2.0,690,0.9,153,0.9,1,163.062
73,0.5,250,2.0,0,0.65,1,20.6797
74,2.0,800,0.9,153,0.65,2,0.823253
75,2.0,800,0.9,153,0.75,2,1.78688
76,2.0,800,0.9,153,0.85,2,5.168439999999999
77,2.0,800,0.9,153,0.95,2,4.9866
78,2.0,690,0.9,153,0.9,2,21.2897
79,1.0,650,0.9,153,0.9,2,4.19664
80,0.5,600,0.9,153,0.9,2,4.21576
81,0.5,900,0.0,0,0.65,2,0.58037
82,0.5,900,0.0,0,0.75,2,2.59782
83,0.5,900,0.0,0,0.85,2,4.76846
84,0.25,500,0.9,153,0.9,1,0.129713
85,0.5,600,0.9,153,0.9,1,2.44522
86,1.0,650,0.9,153,0.9,1,82.1429
87,2.0,690,0.9,153,0.9,1,160.993
88,2.0,690,0.9,153,0.9,1,175.721
89,0.5,250,2.0,0,0.65,1,26.0484
90,2.0,800,0.9,153,0.65,2,0.868796
91,2.0,800,0.9,153,0.75,2,2.36804
92,2.0,800,0.9,153,0.85,2,4.0788
93,2.0,800,0.9,153,0.95,2,7.00952
94,0.25,500,0.9,153,0.9,1,0.333841
95,0.5,600,0.9,153,0.9,1,1.89007
96,1.0,650,0.9,153,0.9,1,38.19450000000001
97,2.0,690,0.9,153,0.9,1,129.434
98,2.0,690,0.9,153,0.9,2,34.34
99,1.0,650,0.9,153,0.9,2,4.008640000000001
100,0.5,600,0.9,153,0.9,2,0.49955

File: data/processed/Data_for_Model_Predicting_Rheo_SingleOutput_RotYieldStress.csv
,Microgel Conc. (%),Microgel Size (um),Fluid Phase Ca2+ (mM),Fluid Phase Na+ (mM),Est. Volume Fraction,Resuspension_encoded,Rot_YS
113,0.5,500,0.9,153,0.65,2,2.302289825490756
114,0.5,500,0.9,153,0.7,2,3.865217677030161
115,0.5,500,0.9,153,0.8,2,6.633917942770074
116,0.5,500,0.9,153,0.9,2,8.564135798599729
117,2.0,900,0.9,153,0.9,1,19.223949013949785
118,2.0,900,0.9,153,0.9,1,15.114236210614465
119,2.0,900,0.9,153,0.9,1,12.994785499864726
120,2.0,900,0.9,153,0.9,1,12.755299173172363
121,0.25,500,0.9,153,0.9,1,1.1663503979034793
122,0.25,500,0.9,153,0.9,1,1.0775275120174117
123,0.5,600,0.9,153,0.9,1,12.76114360618524
124,0.5,600,0.9,153,0.9,1,11.6728436744173
125,1.0,650,0.9,153,0.9,1,227.05845480694703
126,1.0,650,0.9,153,0.9,1,190.96595052056117
127,2.0,690,0.9,153,0.9,1,755.6967691151361
128,2.0,690,0.9,153,0.9,1,453.09456237841283
129,2.0,690,0.9,153,0.9,1,370.04895994752246
130,2.0,690,0.9,153,0.9,1,569.5412572349413
131,0.5,250,2.0,0,0.65,1,164.90196925107847
132,0.5,250,2.0,0,0.65,1,122.48075065564713
133,2.0,800,0.9,153,0.65,2,7.1957089030498596
134,2.0,800,0.9,153,0.65,2,7.304168285626454
135,2.0,800,0.9,153,0.75,2,17.37878810337692
136,2.0,800,0.9,153,0.75,2,17.411140247167616
137,2.0,800,0.9,153,0.85,2,28.155363984439973
138,2.0,800,0.9,153,0.85,2,22.6949968588995
139,2.0,800,0.9,153,0.95,2,37.19238096400444
140,2.0,800,0.9,153,0.95,2,23.939252873473936
141,2.0,690,0.9,153,0.9,2,141.52261575325838
142,2.0,690,0.9,153,0.9,2,108.06654549417044
143,1.0,650,0.9,153,0.9,2,11.174477991215657
144,1.0,650,0.9,153,0.9,2,6.718532545885765
145,0.5,600,0.9,153,0.9,2,2.6206420592138233
146,0.5,600,0.9,153,0.9,2,1.9449704016804281

File: data/processed/Data_for_Model_Predicting_Extrusion_FinalModel_FullCurves.csv (part 2 of 12)
,Displacement (mm),Ext. Diam. (mm),Ext. Length (cm),Est. Vol. Fraction,Fluid Ca2+ (mM),Resuspension_encoded,Syringe Diam. (mm),Microgel Conc. (%),Microgel Size (mm),Speed (mm/sec),Complex_0,YS_breakdown_33,YStrain_breakdown_33,Viscosity_0.1/s,Force (N)
368,41.9785,0.84,2.54,0.9,0.9,1,14.4,0.5,0.605,1.0,94.63626484879813,6.15682,10.118285,118.96199999999999,3.5468
369,43.2385,0.84,2.54,0.9,0.9,1,14.4,0.5,0.605,1.0,94.63626484879813,6.15682,10.118285,118.96199999999999,3.5714
370,44.498,0.84,2.54,0.9,0.9,1,14.4,0.5,0.605,1.0,94.63626484879813,6.15682,10.118285,118.96199999999999,3.5629
371,45.7582,0.84,2.54,0.9,0.9,1,14.4,0.5,0.605,1.0,94.63626484879813,6.15682,10.118285,118.96199999999999,3.496
372,47.0185,0.84,2.54,0.9,0.9,1,14.4,0.5,0.605,1.0,94.63626484879813,6.15682,10.118285,118.96199999999999,3.4853
373,48.2784,0.84,2.54,0.9,0.9,1,14.4,0.5,0.605,1.0,94.63626484879813,6.15682,10.118285,118.96199999999999,3.4838
374,49.538,0.84,2.54,0.9,0.9,1,14.4,0.5,0.605,1.0,94.63626484879813,6.15682,10.118285,118.96199999999999,3.4338
375,50.7985,0.84,2.54,0.9,0.9,1,14.4,0.5,0.605,1.0,94.63626484879813,6.15682,10.118285,118.96199999999999,3.376
376,52.0584,0.84,2.54,0.9,0.9,1,14.4,0.5,0.605,1.0,94.63626484879813,6.15682,10.118285,118.96199999999999,3.298
377,53.3182,0.84,2.54,0.9,0.9,1,14.4,0.5,0.605,1.0,94.63626484879813,6.15682,10.118285,118.96199999999999,3.2601
378,54.5782,0.84,2.54,0.9,0.9,1,14.4,0.5,0.605,1.0,94.63626484879813,6.15682,10.118285,118.96199999999999,3.1664
379,55.8385,0.84,2.54,0.9,0.9,1,14.4,0.5,0.605,1.0,94.63626484879813,6.15682,10.118285,118.96199999999999,3.1303
380,57.0984,0.84,2.54,0.9,0.9,1,14.4,0.5,0.605,1.0,94.63626484879813,6.15682,10.118285,118.96199999999999,3.085
381,58.358,0.84,2.54,0.9,0.9,1,14.4,0.5,0.605,1.0,94.63626484879813,6.15682,10.118285,118.96199999999999,2.962
382,59.6184,0.84,2.54,0.9,0.9,1,14.4,0.5,0.605,1.0,94.63626484879813,6.15682,10.118285,118.96199999999999,2.8763
383,0.0,0.84,2.54,0.9,0.9,1,14.4,1.0,0.658,1.0,1158.9275801699469,163.898,23.70685,1814.46,0.0001
384,0.3813,0.84,2.54,0.9,0.9,1,14.4,1.0,0.658,1.0,1158.9275801699469,163.898,23.70685,1814.46,3.6327
385,0.802,0.84,2.54,0.9,0.9,1,14.4,1.0,0.658,1.0,1158.9275801699469,163.898,23.70685,1814.46,3.4697
386,1.2211,0.84,2.54,0.9,0.9,1,14.4,1.0,0.658,1.0,1158.9275801699469,163.898,23.70685,1814.46,4.4114
387,1.6412,0.84,2.54,0.9,0.9,1,14.4,1.0,0.658,1.0,1158.9275801699469,163.898,23.70685,1814.46,5.3195
388,2.9011,0.84,2.54,0.9,0.9,1,14.4,1.0,0.658,1.0,1158.9275801699469,163.898,23.70685,1814.46,6.2551
389,4.1616,0.84,2.54,0.9,0.9,1,14.4,1.0,0.658,1.0,1158.9275801699469,163.898,23.70685,1814.46,6.7774
390,5.4214,0.84,2.54,0.9,0.9,1,14.4,1.0,0.658,1.0,1158.9275801699469,163.898,23.70685,1814.46,7.1795
391,6.6809,0.84,2.54,0.9,0.9,1,14.4,1.0,0.658,1.0,1158.9275801699469,163.898,23.70685,1814.46,7.3192
392,7.9414,0.84,2.54,0.9,0.9,1,14.4,1.0,0.658,1.0,1158.9275801699469,163.898,23.70685,1814.46,7.3176
393,9.2015,0.84,2.54,0.9,0.9,1,14.4,1.0,0.658,1.0,1158.9275801699469,163.898,23.70685,1814.46,7.1158
394,10.4613,0.84,2.54,0.9,0.9,1,14.4,1.0,0.658,1.0,1158.9275801699469,163.898,23.70685,1814.46,6.9227
395,11.7211,0.84,2.54,0.9,0.9,1,14.4,1.0,0.658,1.0,1158.9275801699469,163.898,23.70685,1814.46,6.9869
396,12.9816,0.84,2.54,0.9,0.9,1,14.4,1.0,0.658,1.0,1158.9275801699469,163.898,23.70685,1814.46,7.1655
397,14.2415,0.84,2.54,0.9,0.9,1,14.4,1.0,0.658,1.0,1158.9275801699469,163.898,23.70685,1814.46,7.3944
398,15.501,0.84,2.54,0.9,0.9,1,14.4,1.0,0.658,1.0,1158.9275801699469,163.898,23.70685,1814.46,7.1496
399,16.7612,0.84,2.54,0.9,0.9,1,14.4,1.0,0.658,1.0,1158.9275801699469,163.898,23.70685,1814.46,7.0463
400,18.0215,0.84,2.54,0.9,0.9,1,14.4,1.0,0.658,1.0,1158.9275801699469,163.898,23.70685,1814.46,7.0829
401,19.2813,0.84,2.54,0.9,0.9,1,14.4,1.0,0.658,1.0,1158.9275801699469,163.898,23.70685,1814.46,7.0801
402,20.541,0.84,2.54,0.9,0.9,1,14.4,1.0,0.658,1.0,1158.9275801699469,163.898,23.70685,1814.46,7.2559
403,21.8014,0.84,2.54,0.9,0.9,1,14.4,1.0,0.658,1.0,1158.9275801699469,163.898,23.70685,1814.46,7.1818
404,23.0615,0.84,2.54,0.9,0.9,1,14.4,1.0,0.658,1.0,1158.9275801699469,163.898,23.70685,1814.46,7.5131
405,24.321,0.84,2.54,0.9,0.9,1,14.4,1.0,0.658,1.0,1158.9275801699469,163.898,23.70685,1814.46,7.3502
406,25.5812,0.84,2.54,0.9,0.9,1,14.4,1.0,0.658,1.0,1158.9275801699469,163.898,23.70685,1814.46,7.3648
407,26.8415,0.84,2.54,0.9,0.9,1,14.4,1.0,0.658,1.0,1158.9275801699469,163.898,23.70685,1814.46,7.4546
408,28.1013,0.84,2.54,0.9,0.9,1,14.4,1.0,0.658,1.0,1158.9275801699469,163.898,23.70685,1814.46,7.2557
409,29.3609,0.84,2.54,0.9,0.9,1,14.4,1.0,0.658,1.0,1158.9275801699469,163.898,23.70685,1814.46,7.1631
410,30.6212,0.84,2.54,0.9,0.9,1,14.4,1.0,0.658,1.0,1158.9275801699469,163.898,23.70685,1814.46,7.105
411,31.8814,0.84,2.54,0.9,0.9,1,14.4,1.0,0.658,1.0,1158.9275801699469,163.898,23.70685,1814.46,7.401
412,33.141,0.84,2.54,0.9,0.9,1,14.4,1.0,0.658,1.0,1158.9275801699469,163.898,23.70685,1814.46,7.3133
413,34.4011,0.84,2.54,0.9,0.9,1,14.4,1.0,0.658,1.0,1158.9275801699469,163.898,23.70685,1814.46,7.4314
414,35.6616,0.84,2.54,0.9,0.9,1,14.4,1.0,0.658,1.0,1158.9275801699469,163.898,23.70685,1814.46,7.1714
415,36.9214,0.84,2.54,0.9,0.9,1,14.4,1.0,0.658,1.0,1158.9275801699469,163.898,23.70685,1814.46,7.2962
416,38.1809,0.84,2.54,0.9,0.9,1,14.4,1.0,0.658,1.0,1158.9275801699469,163.898,23.70685,1814.46,7.3068
417,39.4414,0.84,2.54,0.9,0.9,1,14.4,1.0,0.658,1.0,1158.9275801699469,163.898,23.70685,1814.46,7.2245
418,40.7014,0.84,2.54,0.9,0.9,1,14.4,1.0,0.658,1.0,1158.9275801699469,163.898,23.70685,1814.46,7.0592
419,41.9612,0.84,2.54,0.9,0.9,1,14.4,1.0,0.658,1.0,1158.9275801699469,163.898,23.70685,1814.46,6.8455
420,43.2211,0.84,2.54,0.9,0.9,1,14.4,1.0,0.658,1.0,1158.9275801699469,163.898,23.70685,1814.46,6.8751
421,44.4816,0.84,2.54,0.9,0.9,1,14.4,1.0,0.658,1.0,1158.9275801699469,163.898,23.70685,1814.46,6.7964
422,45.7414,0.84,2.54,0.9,0.9,1,14.4,1.0,0.658,1.0,1158.9275801699469,163.898,23.70685,1814.46,6.8309
423,47.001,0.84,2.54,0.9,0.9,1,14.4,1.0,0.658,1.0,1158.9275801699469,163.898,23.70685,1814.46,6.4971
424,48.2613,0.84,2.54,0.9,0.9,1,14.4,1.0,0.658,1.0,1158.9275801699469,163.898,23.70685,1814.46,6.6866
425,49.5215,0.84,2.54,0.9,0.9,1,14.4,1.0,0.658,1.0,1158.9275801699469,163.898,23.70685,1814.46,6.7124
426,50.7813,0.84,2.54,0.9,0.9,1,14.4,1.0,0.658,1.0,1158.9275801699469,163.898,23.70685,1814.46,6.7781
427,52.0409,0.84,2.54,0.9,0.9,1,14.4,1.0,0.658,1.0,1158.9275801699469,163.898,23.70685,1814.46,6.8472
428,53.3014,0.84,2.54,0.9,0.9,1,14.4,1.0,0.658,1.0,1158.9275801699469,163.898,23.70685,1814.46,7.1193
429,54.5615,0.84,2.54,0.9,0.9,1,14.4,1.0,0.658,1.0,1158.9275801699469,163.898,23.70685,1814.46,7.1722
430,55.8209,0.84,2.54,0.9,0.9,1,14.4,1.0,0.658,1.0,1158.9275801699469,163.898,23.70685,1814.46,6.98
431,57.0813,0.84,2.54,0.9,0.9,1,14.4,1.0,0.658,1.0,1158.9275801699469,163.898,23.70685,1814.46,7.0231
432,58.3416,0.84,2.54,0.9,0.9,1,14.4,1.0,0.658,1.0,1158.9275801699469,163.898,23.70685,1814.46,7.2827
433,59.6013,0.84,2.54,0.9,0.9,1,14.4,1.0,0.658,1.0,1158.9275801699469,163.898,23.70685,1814.46,7.3192
434,0.0,0.84,2.54,0.9,0.9,1,14.4,2.0,0.689,1.0,2384.3819575066204,362.9255,23.590899999999998,2887.895,0.0
435,0.3814,0.84,2.54,0.9,0.9,1,14.4,2.0,0.689,1.0,2384.3819575066204,362.9255,23.590899999999998,2887.895,3.3174
436,0.801,0.84,2.54,0.9,0.9,1,14.4,2.0,0.689,1.0,2384.3819575066204,362.9255,23.590899999999998,2887.895,3.4698
437,1.221,0.84,2.54,0.9,0.9,1,14.4,2.0,0.689,1.0,2384.3819575066204,362.9255,23.590899999999998,2887.895,4.388800000000001
438,1.6414,0.84,2.54,0.9,0.9,1,14.4,2.0,0.689,1.0,2384.3819575066204,362.9255,23.590899999999998,2887.895,6.983700000000001
439,2.9009,0.84,2.54,0.9,0.9,1,14.4,2.0,0.689,1.0,2384.3819575066204,362.9255,23.590899999999998,2887.895,9.1103
440,4.1611,0.84,2.54,0.9,0.9,1,14.4,2.0,0.689,1.0,2384.3819575066204,362.9255,23.590899999999998,2887.895,10.2122
441,5.4214,0.84,2.54,0.9,0.9,1,14.4,2.0,0.689,1.0,2384.3819575066204,362.9255,23.590899999999998,2887.895,11.6091
442,6.6812,0.84,2.54,0.9,0.9,1,14.4,2.0,0.689,1.0,2384.3819575066204,362.9255,23.590899999999998,2887.895,12.6178
443,7.9409,0.84,2.54,0.9,0.9,1,14.4,2.0,0.689,1.0,2384.3819575066204,362.9255,23.590899999999998,2887.895,11.9495
444,9.2013,0.84,2.54,0.9,0.9,1,14.4,2.0,0.689,1.0,2384.3819575066204,362.9255,23.590899999999998,2887.895,12.4996
445,10.4615,0.84,2.54,0.9,0.9,1,14.4,2.0,0.689,1.0,2384.3819575066204,362.9255,23.590899999999998,2887.895,14.4277
446,11.721,0.84,2.54,0.9,0.9,1,14.4,2.0,0.689,1.0,2384.3819575066204,362.9255,23.590899999999998,2887.895,13.8206
447,12.9809,0.84,2.54,0.9,0.9,1,14.4,2.0,0.689,1.0,2384.3819575066204,362.9255,23.590899999999998,2887.895,14.03
448,14.2415,0.84,2.54,0.9,0.9,1,14.4,2.0,0.689,1.0,2384.3819575066204,362.9255,23.590899999999998,2887.895,15.3582
449,15.5013,0.84,2.54,0.9,0.9,1,14.4,2.0,0.689,1.0,2384.3819575066204,362.9255,23.590899999999998,2887.895,14.1615
450,16.7609,0.84,2.54,0.9,0.9,1,14.4,2.0,0.689,1.0,2384.3819575066204,362.9255,23.590899999999998,2887.895,17.126800000000003
451,18.0212,0.84,2.54,0.9,0.9,1,14.4,2.0,0.689,1.0,2384.3819575066204,362.9255,23.590899999999998,2887.895,14.417
452,19.2815,0.84,2.54,0.9,0.9,1,14.4,2.0,0.689,1.0,2384.3819575066204,362.9255,23.590899999999998,2887.895,18.2833
453,20.5411,0.84,2.54,0.9,0.9,1,14.4,2.0,0.689,1.0,2384.3819575066204,362.9255,23.590899999999998,2887.895,14.3371
454,21.801,0.84,2.54,0.9,0.9,1,14.4,2.0,0.689,1.0,2384.3819575066204,362.9255,23.590899999999998,2887.895,13.4867
455,23.0614,0.84,2.54,0.9,0.9,1,14.4,2.0,0.689,1.0,2384.3819575066204,362.9255,23.590899999999998,2887.895,13.264
456,24.3213,0.84,2.54,0.9,0.9,1,14.4,2.0,0.689,1.0,2384.3819575066204,362.9255,23.590899999999998,2887.895,13.5736
457,25.581,0.84,2.54,0.9,0.9,1,14.4,2.0,0.689,1.0,2384.3819575066204,362.9255,23.590899999999998,2887.895,15.2605
458,26.8412,0.84,2.54,0.9,0.9,1,14.4,2.0,0.689,1.0,2384.3819575066204,362.9255,23.590899999999998,2887.895,13.7279
459,28.1014,0.84,2.54,0.9,0.9,1,14.4,2.0,0.689,1.0,2384.3819575066204,362.9255,23.590899999999998,2887.895,14.8635
460,29.3613,0.84,2.54,0.9,0.9,1,14.4,2.0,0.689,1.0,2384.3819575066204,362.9255,23.590899999999998,2887.895,14.4468
461,30.621,0.84,2.54,0.9,0.9,1,14.4,2.0,0.689,1.0,2384.3819575066204,362.9255,23.590899999999998,2887.895,17.5274
462,31.8813,0.84,2.54,0.9,0.9,1,14.4,2.0,0.689,1.0,2384.3819575066204,362.9255,23.590899999999998,2887.895,14.7579
463,33.1414,0.84,2.54,0.9,0.9,1,14.4,2.0,0.689,1.0,2384.3819575066204,362.9255,23.590899999999998,2887.895,12.9477
464,34.4008,0.84,2.54,0.9,0.9,1,14.4,2.0,0.689,1.0,2384.3819575066204,362.9255,23.590899999999998,2887.895,13.8711
465,35.661,0.84,2.54,0.9,0.9,1,14.4,2.0,0.689,1.0,2384.3819575066204,362.9255,23.590899999999998,2887.895,14.5727
466,36.9215,0.84,2.54,0.9,0.9,1,14.4,2.0,0.689,1.0,2384.3819575066204,362.9255,23.590899999999998,2887.895,14.8764
467,38.1811,0.84,2.54,0.9,0.9,1,14.4,2.0,0.689,1.0,2384.3819575066204,362.9255,23.590899999999998,2887.895,14.5308
468,39.4408,0.84,2.54,0.9,0.9,1,14.4,2.0,0.689,1.0,2384.3819575066204,362.9255,23.590899999999998,2887.895,13.7193
469,40.7013,0.84,2.54,0.9,0.9,1,14.4,2.0,0.689,1.0,2384.3819575066204,362.9255,23.590899999999998,2887.895,13.0979
470,41.9612,0.84,2.54,0.9,0.9,1,14.4,2.0,0.689,1.0,2384.3819575066204,362.9255,23.590899999999998,2887.895,14.685
471,43.2211,0.84,2.54,0.9,0.9,1,14.4,2.0,0.689,1.0,2384.3819575066204,362.9255,23.590899999999998,2887.895,14.9475
472,44.4811,0.84,2.54,0.9,0.9,1,14.4,2.0,0.689,1.0,2384.3819575066204,362.9255,23.590899999999998,2887.895,13.7864
473,45.7415,0.84,2.54,0.9,0.9,1,14.4,2.0,0.689,1.0,2384.3819575066204,362.9255,23.590899999999998,2887.895,15.076
474,47.0014,0.84,2.54,0.9,0.9,1,14.4,2.0,0.689,1.0,2384.3819575066204,362.9255,23.590899999999998,2887.895,15.5258
475,48.2608,0.84,2.54,0.9,0.9,1,14.4,2.0,0.689,1.0,2384.3819575066204,362.9255,23.590899999999998,2887.895,16.2929
476,49.5211,0.84,2.54,0.9,0.9,1,14.4,2.0,0.689,1.0,2384.3819575066204,362.9255,23.590899999999998,2887.895,15.5837
477,50.7815,0.84,2.54,0.9,0.9,1,14.4,2.0,0.689,1.0,2384.3819575066204,362.9255,23.590899999999998,2887.895,15.8737
478,52.0411,0.84,2.54,0.9,0.9,1,14.4,2.0,0.689,1.0,2384.3819575066204,362.9255,23.590899999999998,2887.895,17.9765
479,53.301,0.84,2.54,0.9,0.9,1,14.4,2.0,0.689,1.0,2384.3819575066204,362.9255,23.590899999999998,2887.895,17.195600000000002
480,54.5614,0.84,2.54,0.9,0.9,1,14.4,2.0,0.689,1.0,2384.3819575066204,362.9255,23.590899999999998,2887.895,16.814600000000002
481,55.8214,0.84,2.54,0.9,0.9,1,14.4,2.0,0.689,1.0,2384.3819575066204,362.9255,23.590899999999998,2887.895,17.3962
482,57.081,0.84,2.54,0.9,0.9,1,14.4,2.0,0.689,1.0,2384.3819575066204,362.9255,23.590899999999998,2887.895,19.3378
483,58.3412,0.84,2.54,0.9,0.9,1,14.4,2.0,0.689,1.0,2384.3819575066204,362.9255,23.590899999999998,2887.895,18.7207
484,59.6016,0.84,2.54,0.9,0.9,1,14.4,2.0,0.689,1.0,2384.3819575066204,362.9255,23.590899999999998,2887.895,19.4737
485,0.0,1.54,2.54,0.9,0.9,1,14.4,0.25,0.506,1.0,6.141030103192575,0.5503065,13.73015,13.21805,0.0
486,0.3808,1.54,2.54,0.9,0.9,1,14.4,0.25,0.506,1.0,6.141030103192575,0.5503065,13.73015,13.21805,2.7349
487,0.8005,1.54,2.54,0.9,0.9,1,14.4,0.25,0.506,1.0,6.141030103192575,0.5503065,13.73015,13.21805,2.4686
488,1.2209,1.54,2.54,0.9,0.9,1,14.4,0.25,0.506,1.0,6.141030103192575,0.5503065,13.73015,13.21805,2.4728
489,1.6411,1.54,2.54,0.9,0.9,1,14.4,0.25,0.506,1.0,6.141030103192575,0.5503065,13.73015,13.21805,2.4665
490,2.9008,1.54,2.54,0.9,0.9,1,14.4,0.25,0.506,1.0,6.141030103192575,0.5503065,13.73015,13.21805,2.4882
491,4.1604,1.54,2.54,0.9,0.9,1,14.4,0.25,0.506,1.0,6.141030103192575,0.5503065,13.73015,13.21805,2.4671
492,5.4209,1.54,2.54,0.9,0.9,1,14.4,0.25,0.506,1.0,6.141030103192575,0.5503065,13.73015,13.21805,2.548
493,6.681,1.54,2.54,0.9,0.9,1,14.4,0.25,0.506,1.0,6.141030103192575,0.5503065,13.73015,13.21805,2.5852
494,7.9406,1.54,2.54,0.9,0.9,1,14.4,0.25,0.506,1.0,6.141030103192575,0.5503065,13.73015,13.21805,2.6322
495,9.2006,1.54,2.54,0.9,0.9,1,14.4,0.25,0.506,1.0,6.141030103192575,0.5503065,13.73015,13.21805,2.677
496,10.4611,1.54,2.54,0.9,0.9,1,14.4,0.25,0.506,1.0,6.141030103192575,0.5503065,13.73015,13.21805,2.7336
497,11.7209,1.54,2.54,0.9,0.9,1,14.4,0.25,0.506,1.0,6.141030103192575,0.5503065,13.73015,13.21805,2.7376
498,12.9805,1.54,2.54,0.9,0.9,1,14.4,0.25,0.506,1.0,6.141030103192575,0.5503065,13.73015,13.21805,2.6973
499,14.2409,1.54,2.54,0.9,0.9,1,14.4,0.25,0.506,1.0,6.141030103192575,0.5503065,13.73015,13.21805,2.702
500,15.5011,1.54,2.54,0.9,0.9,1,14.4,0.25,0.506,1.0,6.141030103192575,0.5503065,13.73015,13.21805,2.7116
501,16.7607,1.54,2.54,0.9,0.9,1,14.4,0.25,0.506,1.0,6.141030103192575,0.5503065,13.73015,13.21805,2.7343
502,18.0206,1.54,2.54,0.9,0.9,1,14.4,0.25,0.506,1.0,6.141030103192575,0.5503065,13.73015,13.21805,2.7691
503,19.2811,1.54,2.54,0.9,0.9,1,14.4,0.25,0.506,1.0,6.141030103192575,0.5503065,13.73015,13.21805,2.9239
504,20.5409,1.54,2.54,0.9,0.9,1,14.4,0.25,0.506,1.0,6.141030103192575,0.5503065,13.73015,13.21805,2.891
505,21.8007,1.54,2.54,0.9,0.9,1,14.4,0.25,0.506,1.0,6.141030103192575,0.5503065,13.73015,13.21805,2.8648
506,23.0607,1.54,2.54,0.9,0.9,1,14.4,0.25,0.506,1.0,6.141030103192575,0.5503065,13.73015,13.21805,2.8105
507,24.321,1.54,2.54,0.9,0.9,1,14.4,0.25,0.506,1.0,6.141030103192575,0.5503065,13.73015,13.21805,2.8315
508,25.5809,1.54,2.54,0.9,0.9,1,14.4,0.25,0.506,1.0,6.141030103192575,0.5503065,13.73015,13.21805,2.8186
509,26.8405,1.54,2.54,0.9,0.9,1,14.4,0.25,0.506,1.0,6.141030103192575,0.5503065,13.73015,13.21805,2.7894
510,28.1009,1.54,2.54,0.9,0.9,1,14.4,0.25,0.506,1.0,6.141030103192575,0.5503065,13.73015,13.21805,2.7597
511,29.3609,1.54,2.54,0.9,0.9,1,14.4,0.25,0.506,1.0,6.141030103192575,0.5503065,13.73015,13.21805,2.7795
512,30.6205,1.54,2.54,0.9,0.9,1,14.4,0.25,0.506,1.0,6.141030103192575,0.5503065,13.73015,13.21805,2.788
513,31.8806,1.54,2.54,0.9,0.9,1,14.4,0.25,0.506,1.0,6.141030103192575,0.5503065,13.73015,13.21805,2.7903
514,33.141,1.54,2.54,0.9,0.9,1,14.4,0.25,0.506,1.0,6.141030103192575,0.5503065,13.73015,13.21805,2.7869
515,34.4009,1.54,2.54,0.9,0.9,1,14.4,0.25,0.506,1.0,6.141030103192575,0.5503065,13.73015,13.21805,2.798
516,35.6605,1.54,2.54,0.9,0.9,1,14.4,0.25,0.506,1.0,6.141030103192575,0.5503065,13.73015,13.21805,2.7057
517,36.9209,1.54,2.54,0.9,0.9,1,14.4,0.25,0.506,1.0,6.141030103192575,0.5503065,13.73015,13.21805,2.6628
518,38.181,1.54,2.54,0.9,0.9,1,14.4,0.25,0.506,1.0,6.141030103192575,0.5503065,13.73015,13.21805,2.6682
519,39.4406,1.54,2.54,0.9,0.9,1,14.4,0.25,0.506,1.0,6.141030103192575,0.5503065,13.73015,13.21805,2.6237
520,40.7006,1.54,2.54,0.9,0.9,1,14.4,0.25,0.506,1.0,6.141030103192575,0.5503065,13.73015,13.21805,2.5584
521,41.9611,1.54,2.54,0.9,0.9,1,14.4,0.25,0.506,1.0,6.141030103192575,0.5503065,13.73015,13.21805,2.5313
522,43.2209,1.54,2.54,0.9,0.9,1,14.4,0.25,0.506,1.0,6.141030103192575,0.5503065,13.73015,13.21805,2.5246
523,44.4804,1.54,2.54,0.9,0.9,1,14.4,0.25,0.506,1.0,6.141030103192575,0.5503065,13.73015,13.21805,2.5001
524,45.741,1.54,2.54,0.9,0.9,1,14.4,0.25,0.506,1.0,6.141030103192575,0.5503065,13.73015,13.21805,2.4696
525,47.0011,1.54,2.54,0.9,0.9,1,14.4,0.25,0.506,1.0,6.141030103192575,0.5503065,13.73015,13.21805,2.4416
526,48.2606,1.54,2.54,0.9,0.9,1,14.4,0.25,0.506,1.0,6.141030103192575,0.5503065,13.73015,13.21805,2.3905
527,49.5206,1.54,2.54,0.9,0.9,1,14.4,0.25,0.506,1.0,6.141030103192575,0.5503065,13.73015,13.21805,2.2964
528,50.7811,1.54,2.54,0.9,0.9,1,14.4,0.25,0.506,1.0,6.141030103192575,0.5503065,13.73015,13.21805,2.2028
529,52.041,1.54,2.54,0.9,0.9,1,14.4,0.25,0.506,1.0,6.141030103192575,0.5503065,13.73015,13.21805,2.0922
530,53.3005,1.54,2.54,0.9,0.9,1,14.4,0.25,0.506,1.0,6.141030103192575,0.5503065,13.73015,13.21805,2.0038
531,54.5609,1.54,2.54,0.9,0.9,1,14.4,0.25,0.506,1.0,6.141030103192575,0.5503065,13.73015,13.21805,1.9465
532,55.821,1.54,2.54,0.9,0.9,1,14.4,0.25,0.506,1.0,6.141030103192575,0.5503065,13.73015,13.21805,1.8987
533,57.0808,1.54,2.54,0.9,0.9,1,14.4,0.25,0.506,1.0,6.141030103192575,0.5503065,13.73015,13.21805,1.8442
534,58.3405,1.54,2.54,0.9,0.9,1,14.4,0.25,0.506,1.0,6.141030103192575,0.5503065,13.73015,13.21805,1.7581
535,59.6009,1.54,2.54,0.9,0.9,1,14.4,0.25,0.506,1.0,6.141030103192575,0.5503065,13.73015,13.21805,1.7159
536,0.0,1.54,2.54,0.9,0.9,1,14.4,0.5,0.605,1.0,94.63626484879813,6.15682,10.118285,118.96199999999999,0.0
537,0.3794,1.54,2.54,0.9,0.9,1,14.4,0.5,0.605,1.0,94.63626484879813,6.15682,10.118285,118.96199999999999,2.9885
538,0.7998,1.54,2.54,0.9,0.9,1,14.4,0.5,0.605,1.0,94.63626484879813,6.15682,10.118285,118.96199999999999,2.7778
539,1.2199,1.54,2.54,0.9,0.9,1,14.4,0.5,0.605,1.0,94.63626484879813,6.15682,10.118285,118.96199999999999,2.808
540,1.6399,1.54,2.54,0.9,0.9,1,14.4,0.5,0.605,1.0,94.63626484879813,6.15682,10.118285,118.96199999999999,2.7918
541,2.9,1.54,2.54,0.9,0.9,1,14.4,0.5,0.605,1.0,94.63626484879813,6.15682,10.118285,118.96199999999999,2.8528
542,4.1596,1.54,2.54,0.9,0.9,1,14.4,0.5,0.605,1.0,94.63626484879813,6.15682,10.118285,118.96199999999999,2.9305
543,5.4196,1.54,2.54,0.9,0.9,1,14.4,0.5,0.605,1.0,94.63626484879813,6.15682,10.118285,118.96199999999999,2.9211
544,6.6801,1.54,2.54,0.9,0.9,1,14.4,0.5,0.605,1.0,94.63626484879813,6.15682,10.118285,118.96199999999999,2.964
545,7.9399,1.54,2.54,0.9,0.9,1,14.4,0.5,0.605,1.0,94.63626484879813,6.15682,10.118285,118.96199999999999,3.0379
546,9.1995,1.54,2.54,0.9,0.9,1,14.4,0.5,0.605,1.0,94.63626484879813,6.15682,10.118285,118.96199999999999,3.0712
547,10.4598,1.54,2.54,0.9,0.9,1,14.4,0.5,0.605,1.0,94.63626484879813,6.15682,10.118285,118.96199999999999,3.1387
548,11.7201,1.54,2.54,0.9,0.9,1,14.4,0.5,0.605,1.0,94.63626484879813,6.15682,10.118285,118.96199999999999,3.1736
549,12.9798,1.54,2.54,0.9,0.9,1,14.4,0.5,0.605,1.0,94.63626484879813,6.15682,10.118285,118.96199999999999,3.2318
550,14.2396,1.54,2.54,0.9,0.9,1,14.4,0.5,0.605,1.0,94.63626484879813,6.15682,10.118285,118.96199999999999,3.2097
551,15.5,1.54,2.54,0.9,0.9,1,14.4,0.5,0.605,1.0,94.63626484879813,6.15682,10.118285,118.96199999999999,3.2291
552,16.7599,1.54,2.54,0.9,0.9,1,14.4,0.5,0.605,1.0,94.63626484879813,6.15682,10.118285,118.96199999999999,3.2367
553,18.0194,1.54,2.54,0.9,0.9,1,14.4,0.5,0.605,1.0,94.63626484879813,6.15682,10.118285,118.96199999999999,3.1623
554,19.2798,1.54,2.54,0.9,0.9,1,14.4,0.5,0.605,1.0,94.63626484879813,6.15682,10.118285,118.96199999999999,3.1965
555,20.5401,1.54,2.54,0.9,0.9,1,14.4,0.5,0.605,1.0,94.63626484879813,6.15682,10.118285,118.96199999999999,3.2175
556,21.7997,1.54,2.54,0.9,0.9,1,14.4,0.5,0.605,1.0,94.63626484879813,6.15682,10.118285,118.96199999999999,3.2206
557,23.0596,1.54,2.54,0.9,0.9,1,14.4,0.5,0.605,1.0,94.63626484879813,6.15682,10.118285,118.96199999999999,3.227
558,24.32,1.54,2.54,0.9,0.9,1,14.4,0.5,0.605,1.0,94.63626484879813,6.15682,10.118285,118.96199999999999,3.2008
559,25.5799,1.54,2.54,0.9,0.9,1,14.4,0.5,0.605,1.0,94.63626484879813,6.15682,10.118285,118.96199999999999,3.1935
560,26.8395,1.54,2.54,0.9,0.9,1,14.4,0.5,0.605,1.0,94.63626484879813,6.15682,10.118285,118.96199999999999,3.1423
561,28.0996,1.54,2.54,0.9,0.9,1,14.4,0.5,0.605,1.0,94.63626484879813,6.15682,10.118285,118.96199999999999,3.1449
562,29.3601,1.54,2.54,0.9,0.9,1,14.4,0.5,0.605,1.0,94.63626484879813,6.15682,10.118285,118.96199999999999,3.1758
563,30.6199,1.54,2.54,0.9,0.9,1,14.4,0.5,0.605,1.0,94.63626484879813,6.15682,10.118285,118.96199999999999,3.1591
564,31.8794,1.54,2.54,0.9,0.9,1,14.4,0.5,0.605,1.0,94.63626484879813,6.15682,10.118285,118.96199999999999,3.1278
565,33.14,1.54,2.54,0.9,0.9,1,14.4,0.5,0.605,1.0,94.63626484879813,6.15682,10.118285,118.96199999999999,3.1299
566,34.4,1.54,2.54,0.9,0.9,1,14.4,0.5,0.605,1.0,94.63626484879813,6.15682,10.118285,118.96199999999999,3.1363
567,35.6597,1.54,2.54,0.9,0.9,1,14.4,0.5,0.605,1.0,94.63626484879813,6.15682,10.118285,118.96199999999999,3.1355
568,36.9198,1.54,2.54,0.9,0.9,1,14.4,0.5,0.605,1.0,94.63626484879813,6.15682,10.118285,118.96199999999999,3.0986
569,38.1801,1.54,2.54,0.9,0.9,1,14.4,0.5,0.605,1.0,94.63626484879813,6.15682,10.118285,118.96199999999999,3.1188
570,39.4399,1.54,2.54,0.9,0.9,1,14.4,0.5,0.605,1.0,94.63626484879813,6.15682,10.118285,118.96199999999999,3.0944
571,40.6995,1.54,2.54,0.9,0.9,1,14.4,0.5,0.605,1.0,94.63626484879813,6.15682,10.118285,118.96199999999999,3.0598
572,41.9599,1.54,2.54,0.9,0.9,1,14.4,0.5,0.605,1.0,94.63626484879813,6.15682,10.118285,118.96199999999999,3.0381
573,43.2199,1.54,2.54,0.9,0.9,1,14.4,0.5,0.605,1.0,94.63626484879813,6.15682,10.118285,118.96199999999999,3.0547
574,44.4797,1.54,2.54,0.9,0.9,1,14.4,0.5,0.605,1.0,94.63626484879813,6.15682,10.118285,118.96199999999999,2.9433
575,45.7396,1.54,2.54,0.9,0.9,1,14.4,0.5,0.605,1.0,94.63626484879813,6.15682,10.118285,118.96199999999999,2.9453
576,46.9999,1.54,2.54,0.9,0.9,1,14.4,0.5,0.605,1.0,94.63626484879813,6.15682,10.118285,118.96199999999999,2.9351
577,48.2599,1.54,2.54,0.9,0.9,1,14.4,0.5,0.605,1.0,94.63626484879813,6.15682,10.118285,118.96199999999999,2.9309
578,49.5194,1.54,2.54,0.9,0.9,1,14.4,0.5,0.605,1.0,94.63626484879813,6.15682,10.118285,118.96199999999999,2.8924
579,50.7799,1.54,2.54,0.9,0.9,1,14.4,0.5,0.605,1.0,94.63626484879813,6.15682,10.118285,118.96199999999999,2.8552
580,52.04,1.54,2.54,0.9,0.9,1,14.4,0.5,0.605,1.0,94.63626484879813,6.15682,10.118285,118.96199999999999,2.8451
581,53.2997,1.54,2.54,0.9,0.9,1,14.4,0.5,0.605,1.0,94.63626484879813,6.15682,10.118285,118.96199999999999,2.8234
582,54.5594,1.54,2.54,0.9,0.9,1,14.4,0.5,0.605,1.0,94.63626484879813,6.15682,10.118285,118.96199999999999,2.7627
583,55.8198,1.54,2.54,0.9,0.9,1,14.4,0.5,0.605,1.0,94.63626484879813,6.15682,10.118285,118.96199999999999,2.7414
584,57.0799,1.54,2.54,0.9,0.9,1,14.4,0.5,0.605,1.0,94.63626484879813,6.15682,10.118285,118.96199999999999,2.7039
585,58.3395,1.54,2.54,0.9,0.9,1,14.4,0.5,0.605,1.0,94.63626484879813,6.15682,10.118285,118.96199999999999,2.6561
586,59.5997,1.54,2.54,0.9,0.9,1,14.4,0.5,0.605,1.0,94.63626484879813,6.15682,10.118285,118.96199999999999,2.5676
587,0.0053,1.54,2.54,0.9,0.9,1,14.4,1.0,0.658,1.0,1158.9275801699469,163.898,23.70685,1814.46,0.1134
588,0.4199,1.54,2.54,0.9,0.9,1,14.4,1.0,0.658,1.0,1158.9275801699469,163.898,23.70685,1814.46,3.4112
589,0.8396,1.54,2.54,0.9,0.9,1,14.4,1.0,0.658,1.0,1158.9275801699469,163.898,23.70685,1814.46,3.2233
590,1.2593,1.54,2.54,0.9,0.9,1,14.4,1.0,0.658,1.0,1158.9275801699469,163.898,23.70685,1814.46,3.5452
591,1.6796,1.54,2.54,0.9,0.9,1,14.4,1.0,0.658,1.0,1158.9275801699469,163.898,23.70685,1814.46,3.6602
592,2.9393,1.54,2.54,0.9,0.9,1,14.4,1.0,0.658,1.0,1158.9275801699469,163.898,23.70685,1814.46,3.7442
593,4.1998,1.54,2.54,0.9,0.9,1,14.4,1.0,0.658,1.0,1158.9275801699469,163.898,23.70685,1814.46,3.6819
594,5.4598,1.54,2.54,0.9,0.9,1,14.4,1.0,0.658,1.0,1158.9275801699469,163.898,23.70685,1814.46,3.6854
595,6.7195,1.54,2.54,0.9,0.9,1,14.4,1.0,0.658,1.0,1158.9275801699469,163.898,23.70685,1814.46,3.7101
596,7.9795,1.54,2.54,0.9,0.9,1,14.4,1.0,0.658,1.0,1158.9275801699469,163.898,23.70685,1814.46,3.6918
597,9.2399,1.54,2.54,0.9,0.9,1,14.4,1.0,0.658,1.0,1158.9275801699469,163.898,23.70685,1814.46,3.7598
598,10.4998,1.54,2.54,0.9,0.9,1,14.4,1.0,0.658,1.0,1158.9275801699469,163.898,23.70685,1814.46,3.84
599,11.7593,1.54,2.54,0.9,0.9,1,14.4,1.0,0.658,1.0,1158.9275801699469,163.898,23.70685,1814.46,3.8609
600,13.0197,1.54,2.54,0.9,0.9,1,14.4,1.0,0.658,1.0,1158.9275801699469,163.898,23.70685,1814.46,3.855
601,14.2798,1.54,2.54,0.9,0.9,1,14.4,1.0,0.658,1.0,1158.9275801699469,163.898,23.70685,1814.46,3.8587
602,15.5395,1.54,2.54,0.9,0.9,1,14.4,1.0,0.658,1.0,1158.9275801699469,163.898,23.70685,1814.46,3.8595
603,16.7994,1.54,2.54,0.9,0.9,1,14.4,1.0,0.658,1.0,1158.9275801699469,163.898,23.70685,1814.46,3.8317
604,18.0598,1.54,2.54,0.9,0.9,1,14.4,1.0,0.658,1.0,1158.9275801699469,163.898,23.70685,1814.46,3.8535
605,19.3197,1.54,2.54,0.9,0.9,1,14.4,1.0,0.658,1.0,1158.9275801699469,163.898,23.70685,1814.46,3.8196
606,20.5793,1.54,2.54,0.9,0.9,1,14.4,1.0,0.658,1.0,1158.9275801699469,163.898,23.70685,1814.46,3.7335
607,21.8395,1.54,2.54,0.9,0.9,1,14.4,1.0,0.658,1.0,1158.9275801699469,163.898,23.70685,1814.46,3.687
608,23.0999,1.54,2.54,0.9,0.9,1,14.4,1.0,0.658,1.0,1158.9275801699469,163.898,23.70685,1814.46,3.8051
609,24.3595,1.54,2.54,0.9,0.9,1,14.4,1.0,0.658,1.0,1158.9275801699469,163.898,23.70685,1814.46,3.8342
610,25.6192,1.54,2.54,0.9,0.9,1,14.4,1.0,0.658,1.0,1158.9275801699469,163.898,23.70685,1814.46,3.768
611,26.8798,1.54,2.54,0.9,0.9,1,14.4,1.0,0.658,1.0,1158.9275801699469,163.898,23.70685,1814.46,3.7985
612,28.1394,1.54,2.54,0.9,0.9,1,14.4,1.0,0.658,1.0,1158.9275801699469,163.898,23.70685,1814.46,3.7642
613,29.3994,1.54,2.54,0.9,0.9,1,14.4,1.0,0.658,1.0,1158.9275801699469,163.898,23.70685,1814.46,3.6975
614,30.6596,1.54,2.54,0.9,0.9,1,14.4,1.0,0.658,1.0,1158.9275801699469,163.898,23.70685,1814.46,3.7385
615,31.9199,1.54,2.54,0.9,0.9,1,14.4,1.0,0.658,1.0,1158.9275801699469,163.898,23.70685,1814.46,3.6686
616,33.1796,1.54,2.54,0.9,0.9,1,14.4,1.0,0.658,1.0,1158.9275801699469,163.898,23.70685,1814.46,3.6675
617,34.4393,1.54,2.54,0.9,0.9,1,14.4,1.0,0.658,1.0,1158.9275801699469,163.898,23.70685,1814.46,3.6445
618,35.6998,1.54,2.54,0.9,0.9,1,14.4,1.0,0.658,1.0,1158.9275801699469,163.898,23.70685,1814.46,3.6941
619,36.9597,1.54,2.54,0.9,0.9,1,14.4,1.0,0.658,1.0,1158.9275801699469,163.898,23.70685,1814.46,3.6539
620,38.2194,1.54,2.54,0.9,0.9,1,14.4,1.0,0.658,1.0,1158.9275801699469,163.898,23.70685,1814.46,3.6801
621,39.4796,1.54,2.54,0.9,0.9,1,14.4,1.0,0.658,1.0,1158.9275801699469,163.898,23.70685,1814.46,3.6397
622,40.74,1.54,2.54,0.9,0.9,1,14.4,1.0,0.658,1.0,1158.9275801699469,163.898,23.70685,1814.46,3.7081
623,41.9998,1.54,2.54,0.9,0.9,1,14.4,1.0,0.658,1.0,1158.9275801699469,163.898,23.70685,1814.46,3.7025
624,43.2593,1.54,2.54,0.9,0.9,1,14.4,1.0,0.658,1.0,1158.9275801699469,163.898,23.70685,1814.46,3.7024
625,44.5197,1.54,2.54,0.9,0.9,1,14.4,1.0,0.658,1.0,1158.9275801699469,163.898,23.70685,1814.46,3.678
626,45.7799,1.54,2.54,0.9,0.9,1,14.4,1.0,0.658,1.0,1158.9275801699469,163.898,23.70685,1814.46,3.6386
627,47.0395,1.54,2.54,0.9,0.9,1,14.4,1.0,0.658,1.0,1158.9275801699469,163.898,23.70685,1814.46,3.616
628,48.2995,1.54,2.54,0.9,0.9,1,14.4,1.0,0.658,1.0,1158.9275801699469,163.898,23.70685,1814.46,3.6186
629,49.5599,1.54,2.54,0.9,0.9,1,14.4,1.0,0.658,1.0,1158.9275801699469,163.898,23.70685,1814.46,3.701
630,50.8198,1.54,2.54,0.9,0.9,1,14.4,1.0,0.658,1.0,1158.9275801699469,163.898,23.70685,1814.46,3.6998
631,52.0792,1.54,2.54,0.9,0.9,1,14.4,1.0,0.658,1.0,1158.9275801699469,163.898,23.70685,1814.46,3.7018
632,53.3396,1.54,2.54,0.9,0.9,1,14.4,1.0,0.658,1.0,1158.9275801699469,163.898,23.70685,1814.46,3.5948
633,54.5999,1.54,2.54,0.9,0.9,1,14.4,1.0,0.658,1.0,1158.9275801699469,163.898,23.70685,1814.46,3.6197
634,55.8596,1.54,2.54,0.9,0.9,1,14.4,1.0,0.658,1.0,1158.9275801699469,163.898,23.70685,1814.46,3.6532
635,57.1194,1.54,2.54,0.9,0.9,1,14.4,1.0,0.658,1.0,1158.9275801699469,163.898,23.70685,1814.46,3.5819
636,58.3799,1.54,2.54,0.9,0.9,1,14.4,1.0,0.658,1.0,1158.9275801699469,163.898,23.70685,1814.46,3.5919
637,59.6397,1.54,2.54,0.9,0.9,1,14.4,1.0,0.658,1.0,1158.9275801699469,163.898,23.70685,1814.46,3.6316
638,0.0004,1.54,2.54,0.9,0.9,1,14.4,2.0,0.689,1.0,2384.3819575066204,362.9255,23.590899999999998,2887.895,0.0138
639,0.4004,1.54,2.54,0.9,0.9,1,14.4,2.0,0.689,1.0,2384.3819575066204,362.9255,23.590899999999998,2887.895,3.1781
640,0.8202,1.54,2.54,0.9,0.9,1,14.4,2.0,0.689,1.0,2384.3819575066204,362.9255,23.590899999999998,2887.895,3.1245
641,1.2398,1.54,2.54,0.9,0.9,1,14.4,2.0,0.689,1.0,2384.3819575066204,362.9255,23.590899999999998,2887.895,3.6008
642,1.6602,1.54,2.54,0.9,0.9,1,14.4,2.0,0.689,1.0,2384.3819575066204,362.9255,23.590899999999998,2887.895,3.9693
643,2.9198,1.54,2.54,0.9,0.9,1,14.4,2.0,0.689,1.0,2384.3819575066204,362.9255,23.590899999999998,2887.895,4.133100000000001
644,4.1802,1.54,2.54,0.9,0.9,1,14.4,2.0,0.689,1.0,2384.3819575066204,362.9255,23.590899999999998,2887.895,4.450200000000001
645,5.4403,1.54,2.54,0.9,0.9,1,14.4,2.0,0.689,1.0,2384.3819575066204,362.9255,23.590899999999998,2887.895,4.5078000000000005
646,6.7001,1.54,2.54,0.9,0.9,1,14.4,2.0,0.689,1.0,2384.3819575066204,362.9255,23.590899999999998,2887.895,4.722300000000001
647,7.96,1.54,2.54,0.9,0.9,1,14.4,2.0,0.689,1.0,2384.3819575066204,362.9255,23.590899999999998,2887.895,4.6954
648,9.2205,1.54,2.54,0.9,0.9,1,14.4,2.0,0.689,1.0,2384.3819575066204,362.9255,23.590899999999998,2887.895,5.0379000000000005
649,10.4804,1.54,2.54,0.9,0.9,1,14.4,2.0,0.689,1.0,2384.3819575066204,362.9255,23.590899999999998,2887.895,4.7277000000000005
650,11.7397,1.54,2.54,0.9,0.9,1,14.4,2.0,0.689,1.0,2384.3819575066204,362.9255,23.590899999999998,2887.895,4.835100000000001
651,13.0003,1.54,2.54,0.9,0.9,1,14.4,2.0,0.689,1.0,2384.3819575066204,362.9255,23.590899999999998,2887.895,4.8899
652,14.2604,1.54,2.54,0.9,0.9,1,14.4,2.0,0.689,1.0,2384.3819575066204,362.9255,23.590899999999998,2887.895,4.6337
653,15.5201,1.54,2.54,0.9,0.9,1,14.4,2.0,0.689,1.0,2384.3819575066204,362.9255,23.590899999999998,2887.895,4.574
654,16.7798,1.54,2.54,0.9,0.9,1,14.4,2.0,0.689,1.0,2384.3819575066204,362.9255,23.590899999999998,2887.895,4.78
655,18.0404,1.54,2.54,0.9,0.9,1,14.4,2.0,0.689,1.0,2384.3819575066204,362.9255,23.590899999999998,2887.895,4.8116
656,19.3002,1.54,2.54,0.9,0.9,1,14.4,2.0,0.689,1.0,2384.3819575066204,362.9255,23.590899999999998,2887.895,4.5758
657,20.5599,1.54,2.54,0.9,0.9,1,14.4,2.0,0.689,1.0,2384.3819575066204,362.9255,23.590899999999998,2887.895,4.696400000000001
658,21.8201,1.54,2.54,0.9,0.9,1,14.4,2.0,0.689,1.0,2384.3819575066204,362.9255,23.590899999999998,2887.895,4.7037
659,23.0803,1.54,2.54,0.9,0.9,1,14.4,2.0,0.689,1.0,2384.3819575066204,362.9255,23.590899999999998,2887.895,4.838500000000001
660,24.3403,1.54,2.54,0.9,0.9,1,14.4,2.0,0.689,1.0,2384.3819575066204,362.9255,23.590899999999998,2887.895,4.6627
661,25.5998,1.54,2.54,0.9,0.9,1,14.4,2.0,0.689,1.0,2384.3819575066204,362.9255,23.590899999999998,2887.895,4.6605
662,26.8602,1.54,2.54,0.9,0.9,1,14.4,2.0,0.689,1.0,2384.3819575066204,362.9255,23.590899999999998,2887.895,4.8819
663,28.1203,1.54,2.54,0.9,0.9,1,14.4,2.0,0.689,1.0,2384.3819575066204,362.9255,23.590899999999998,2887.895,5.0598
664,29.3799,1.54,2.54,0.9,0.9,1,14.4,2.0,0.689,1.0,2384.3819575066204,362.9255,23.590899999999998,2887.895,5.1629000000000005
665,30.6401,1.54,2.54,0.9,0.9,1,14.4,2.0,0.689,1.0,2384.3819575066204,362.9255,23.590899999999998,2887.895,4.9261
666,31.9006,1.54,2.54,0.9,0.9,1,14.4,2.0,0.689,1.0,2384.3819575066204,362.9255,23.590899999999998,2887.895,5.149500000000001
667,33.1601,1.54,2.54,0.9,0.9,1,14.4,2.0,0.689,1.0,2384.3819575066204,362.9255,23.590899999999998,2887.895,5.136
668,34.4199,1.54,2.54,0.9,0.9,1,14.4,2.0,0.689,1.0,2384.3819575066204,362.9255,23.590899999999998,2887.895,5.345400000000001
669,35.6802,1.54,2.54,0.9,0.9,1,14.4,2.0,0.689,1.0,2384.3819575066204,362.9255,23.590899999999998,2887.895,5.2808
670,36.9404,1.54,2.54,0.9,0.9,1,14.4,2.0,0.689,1.0,2384.3819575066204,362.9255,23.590899999999998,2887.895,5.2667
671,38.2002,1.54,2.54,0.9,0.9,1,14.4,2.0,0.689,1.0,2384.3819575066204,362.9255,23.590899999999998,2887.895,5.3491
672,39.46,1.54,2.54,0.9,0.9,1,14.4,2.0,0.689,1.0,2384.3819575066204,362.9255,23.590899999999998,2887.895,5.2935
673,40.7203,1.54,2.54,0.9,0.9,1,14.4,2.0,0.689,1.0,2384.3819575066204,362.9255,23.590899999999998,2887.895,5.2664
674,41.9803,1.54,2.54,0.9,0.9,1,14.4,2.0,0.689,1.0,2384.3819575066204,362.9255,23.590899999999998,2887.895,4.7819
675,43.2402,1.54,2.54,0.9,0.9,1,14.4,2.0,0.689,1.0,2384.3819575066204,362.9255,23.590899999999998,2887.895,4.7536000000000005
676,44.5002,1.54,2.54,0.9,0.9,1,14.4,2.0,0.689,1.0,2384.3819575066204,362.9255,23.590899999999998,2887.895,4.8817
677,45.7604,1.54,2.54,0.9,0.9,1,14.4,2.0,0.689,1.0,2384.3819575066204,362.9255,23.590899999999998,2887.895,5.0227
678,47.0201,1.54,2.54,0.9,0.9,1,14.4,2.0,0.689,1.0,2384.3819575066204,362.9255,23.590899999999998,2887.895,5.0840000000000005
679,48.2798,1.54,2.54,0.9,0.9,1,14.4,2.0,0.689,1.0,2384.3819575066204,362.9255,23.590899999999998,2887.895,5.1376
680,49.5403,1.54,2.54,0.9,0.9,1,14.4,2.0,0.689,1.0,2384.3819575066204,362.9255,23.590899999999998,2887.895,5.260800000000001
681,50.8004,1.54,2.54,0.9,0.9,1,14.4,2.0,0.689,1.0,2384.3819575066204,362.9255,23.590899999999998,2887.895,5.5151
682,52.0601,1.54,2.54,0.9,0.9,1,14.4,2.0,0.689,1.0,2384.3819575066204,362.9255,23.590899999999998,2887.895,5.3975
683,53.3202,1.54,2.54,0.9,0.9,1,14.4,2.0,0.689,1.0,2384.3819575066204,362.9255,23.590899999999998,2887.895,5.369000000000001
684,54.5804,1.54,2.54,0.9,0.9,1,14.4,2.0,0.689,1.0,2384.3819575066204,362.9255,23.590899999999998,2887.895,5.264
685,55.8403,1.54,2.54,0.9,0.9,1,14.4,2.0,0.689,1.0,2384.3819575066204,362.9255,23.590899999999998,2887.895,5.2161
686,57.0998,1.54,2.54,0.9,0.9,1,14.4,2.0,0.689,1.0,2384.3819575066204,362.9255,23.590899999999998,2887.895,5.0612
687,58.3603,1.54,2.54,0.9,0.9,1,14.4,2.0,0.689,1.0,2384.3819575066204,362.9255,23.590899999999998,2887.895,5.832400000000001
688,59.6202,1.54,2.54,0.9,0.9,1,14.4,2.0,0.689,1.0,2384.3819575066204,362.9255,23.590899999999998,2887.895,5.4772
689,0.0003,1.54,2.54,0.9,0.9,1,14.4,0.25,0.506,1.0,6.141030103192575,0.5503065,13.73015,13.21805,0.0130999999999999
690,0.3985,1.54,2.54,0.9,0.9,1,14.4,0.25,0.506,1.0,6.141030103192575,0.5503065,13.73015,13.21805,2.1015
691,0.819,1.54,2.54,0.9,0.9,1,14.4,0.25,0.506,1.0,6.141030103192575,0.5503065,13.73015,13.21805,2.0273
692,1.2391,1.54,2.54,0.9,0.9,1,14.4,0.25,0.506,1.0,6.141030103192575,0.5503065,13.73015,13.21805,1.982
693,1.6587,1.54,2.54,0.9,0.9,1,14.4,0.25,0.506,1.0,6.141030103192575,0.5503065,13.73015,13.21805,1.9495
694,2.9192,1.54,2.54,0.9,0.9,1,14.4,0.25,0.506,1.0,6.141030103192575,0.5503065,13.73015,13.21805,2.1536
695,4.1789,1.54,2.54,0.9,0.9,1,14.4,0.25,0.506,1.0,6.141030103192575,0.5503065,13.73015,13.21805,2.1915
696,5.4385,1.54,2.54,0.9,0.9,1,14.4,0.25,0.506,1.0,6.141030103192575,0.5503065,13.73015,13.21805,2.4321
697,6.6991,1.54,2.54,0.9,0.9,1,14.4,0.25,0.506,1.0,6.141030103192575,0.5503065,13.73015,13.21805,2.562
698,7.9591,1.54,2.54,0.9,0.9,1,14.4,0.25,0.506,1.0,6.141030103192575,0.5503065,13.73015,13.21805,2.6685
699,9.2187,1.54,2.54,0.9,0.9,1,14.4,0.25,0.506,1.0,6.141030103192575,0.5503065,13.73015,13.21805,2.7006
700,10.4787,1.54,2.54,0.9,0.9,1,14.4,0.25,0.506,1.0,6.141030103192575,0.5503065,13.73015,13.21805,2.71
701,11.7391,1.54,2.54,0.9,0.9,1,14.4,0.25,0.506,1.0,6.141030103192575,0.5503065,13.73015,13.21805,2.7741
702,12.9989,1.54,2.54,0.9,0.9,1,14.4,0.25,0.506,1.0,6.141030103192575,0.5503065,13.73015,13.21805,2.7801
703,14.2586,1.54,2.54,0.9,0.9,1,14.4,0.25,0.506,1.0,6.141030103192575,0.5503065,13.73015,13.21805,2.745
704,15.519,1.54,2.54,0.9,0.9,1,14.4,0.25,0.506,1.0,6.141030103192575,0.5503065,13.73015,13.21805,2.7109
705,16.779,1.54,2.54,0.9,0.9,1,14.4,0.25,0.506,1.0,6.141030103192575,0.5503065,13.73015,13.21805,2.7168
706,18.0388,1.54,2.54,0.9,0.9,1,14.4,0.25,0.506,1.0,6.141030103192575,0.5503065,13.73015,13.21805,2.7119
707,19.2986,1.54,2.54,0.9,0.9,1,14.4,0.25,0.506,1.0,6.141030103192575,0.5503065,13.73015,13.21805,2.6807
708,20.559,1.54,2.54,0.9,0.9,1,14.4,0.25,0.506,1.0,6.141030103192575,0.5503065,13.73015,13.21805,2.6962
709,21.8191,1.54,2.54,0.9,0.9,1,14.4,0.25,0.506,1.0,6.141030103192575,0.5503065,13.73015,13.21805,2.7137
710,23.0785,1.54,2.54,0.9,0.9,1,14.4,0.25,0.506,1.0,6.141030103192575,0.5503065,13.73015,13.21805,2.7157
711,24.3389,1.54,2.54,0.9,0.9,1,14.4,0.25,0.506,1.0,6.141030103192575,0.5503065,13.73015,13.21805,2.6887
712,25.5992,1.54,2.54,0.9,0.9,1,14.4,0.25,0.506,1.0,6.141030103192575,0.5503065,13.73015,13.21805,2.7169
713,26.8589,1.54,2.54,0.9,0.9,1,14.4,0.25,0.506,1.0,6.141030103192575,0.5503065,13.73015,13.21805,2.7119
714,28.1185,1.54,2.54,0.9,0.9,1,14.4,0.25,0.506,1.0,6.141030103192575,0.5503065,13.73015,13.21805,2.6984
715,29.379,1.54,2.54,0.9,0.9,1,14.4,0.25,0.506,1.0,6.141030103192575,0.5503065,13.73015,13.21805,2.7065
716,30.6389,1.54,2.54,0.9,0.9,1,14.4,0.25,0.506,1.0,6.141030103192575,0.5503065,13.73015,13.21805,2.6943
717,31.8985,1.54,2.54,0.9,0.9,1,14.4,0.25,0.506,1.0,6.141030103192575,0.5503065,13.73015,13.21805,2.6723
718,33.1587,1.54,2.54,0.9,0.9,1,14.4,0.25,0.506,1.0,6.141030103192575,0.5503065,13.73015,13.21805,2.6634
719,34.4191,1.54,2.54,0.9,0.9,1,14.4,0.25,0.506,1.0,6.141030103192575,0.5503065,13.73015,13.21805,2.6745
720,35.679,1.54,2.54,0.9,0.9,1,14.4,0.25,0.506,1.0,6.141030103192575,0.5503065,13.73015,13.21805,2.6019
721,36.9385,1.54,2.54,0.9,0.9,1,14.4,0.25,0.506,1.0,6.141030103192575,0.5503065,13.73015,13.21805,2.4829
722,38.1991,1.54,2.54,0.9,0.9,1,14.4,0.25,0.506,1.0,6.141030103192575,0.5503065,13.73015,13.21805,2.3816
723,39.4591,1.54,2.54,0.9,0.9,1,14.4,0.25,0.506,1.0,6.141030103192575,0.5503065,13.73015,13.21805,2.3118
724,40.7187,1.54,2.54,0.9,0.9,1,14.4,0.25,0.506,1.0,6.141030103192575,0.5503065,13.73015,13.21805,2.2633
725,41.9788,1.54,2.54,0.9,0.9,1,14.4,0.25,0.506,1.0,6.141030103192575,0.5503065,13.73015,13.21805,2.2139
726,43.2391,1.54,2.54,0.9,0.9,1,14.4,0.25,0.506,1.0,6.141030103192575,0.5503065,13.73015,13.21805,2.2004
727,44.4989,1.54,2.54,0.9,0.9,1,14.4,0.25,0.506,1.0,6.141030103192575,0.5503065,13.73015,13.21805,2.2137
728,45.7587,1.54,2.54,0.9,0.9,1,14.4,0.25,0.506,1.0,6.141030103192575,0.5503065,13.73015,13.21805,2.2229
729,47.019,1.54,2.54,0.9,0.9,1,14.4,0.25,0.506,1.0,6.141030103192575,0.5503065,13.73015,13.21805,2.1801
730,48.2791,1.54,2.54,0.9,0.9,1,14.4,0.25,0.506,1.0,6.141030103192575,0.5503065,13.73015,13.21805,2.1266
731,49.5388,1.54,2.54,0.9,0.9,1,14.4,0.25,0.506,1.0,6.141030103192575,0.5503065,13.73015,13.21805,2.0692
732,50.7987,1.54,2.54,0.9,0.9,1,14.4,0.25,0.506,1.0,6.141030103192575,0.5503065,13.73015,13.21805,2.0023
733,52.0591,1.54,2.54,0.9,0.9,1,14.4,0.25,0.506,1.0,6.141030103192575,0.5503065,13.73015,13.21805,1.9833
734,53.3191,1.54,2.54,0.9,0.9,1,14.4,0.25,0.506,1.0,6.141030103192575,0.5503065,13.73015,13.21805,1.9461
735,54.5785,1.54,2.54,0.9,0.9,1,14.4,0.25,0.506,1.0,6.141030103192575,0.5503065,13.73015,13.21805,1.8804
736,55.8389,1.54,2.54,0.9,0.9,1,14.4,0.25,0.506,1.0,6.141030103192575,0.5503065,13.73015,13.21805,1.8014
