Repository: connor-verheyen/DataDrivenGranularHydrogels

# Integrated data-driven modeling and experimental optimization of granular hydrogel matrices



* * * * * * * * * * * * * * * * * * * * * * * * * * * * * * * * * * * * * * * * * * * * * * * * * * * * * * * * * * * * 
* * * * * * * * * * * * * * * * * * * * * * * * * * * * * * * * * * * * * * * * * * * * * * * * * * * * * * * * * * * * 
* * * * * * * * * * * * * * * * * * * * * * * * * * * * * * * * * * * * * * * * * * * * * * * * * * * * * * * * * * * * 
need to update this section below:

*This repository contains code, data, and SI Material for the paper:
C. A. Verheyen and  L. Bourouiba (2022) Associations between indoor relative humidity and global COVID-19 outcomes.

File: data/processed/Data_for_Model_Predicting_Microgel_Evolution_in_Fluids.csv (part 2 of 10)
,Num. Days In Fluid,Fluid Ca2+ (mM),Fluid Na+ (mM),Precursor Conc. (wt. %),Crosslinker Conc. (mM),Detach. Pressure (PSI),Nozzle Diam. (mm),Nozzle Angle (deg),Dist. P to N (cm),Angle P to N (deg),Flow Rate (uL/min),Nozzle Coating,Surface Tension (mN/m),Microgel Diam. (um)
567,2.0,100.0,0.0,2.0,100.0,40.0,0.15,45,30.0,0,200,0,72.01,255.9013492
568,2.0,100.0,0.0,2.0,100.0,40.0,0.15,45,30.0,0,200,0,72.01,228.0824994
569,2.0,100.0,0.0,2.0,100.0,40.0,0.15,45,30.0,0,200,0,72.01,267.3645173
570,2.0,100.0,0.0,2.0,100.0,40.0,0.15,45,30.0,0,200,0,72.01,251.7384995
571,2.0,100.0,0.0,2.0,100.0,40.0,0.15,45,30.0,0,200,0,72.01,244.7248842
572,2.0,100.0,0.0,2.0,100.0,40.0,0.15,45,30.0,0,200,0,72.01,227.8595818
573,2.0,100.0,0.0,2.0,100.0,40.0,0.15,45,30.0,0,200,0,72.01,219.0102835
574,2.0,100.0,0.0,2.0,100.0,40.0,0.15,45,30.0,0,200,0,72.01,251.6663612
575,2.0,100.0,0.0,2.0,100.0,40.0,0.15,45,30.0,0,200,0,72.01,277.0039451
576,2.0,100.0,0.0,2.0,100.0,40.0,0.15,45,30.0,0,200,0,72.01,266.5383681
577,2.0,100.0,0.0,2.0,100.0,40.0,0.15,45,30.0,0,200,0,72.01,280.1778717
578,2.0,100.0,0.0,2.0,100.0,40.0,0.15,45,30.0,0,200,0,72.01,273.932074
579,2.0,100.0,0.0,2.0,100.0,40.0,0.15,45,30.0,0,200,0,72.01,271.138106
580,2.0,100.0,0.0,2.0,100.0,40.0,0.15,45,30.0,0,200,0,72.01,283.4587196
581,2.0,100.0,0.0,2.0,100.0,40.0,0.15,45,30.0,0,200,0,72.01,274.4644986
582,2.0,100.0,0.0,2.0,100.0,40.0,0.15,45,30.0,0,200,0,72.01,273.8089955
583,2.0,100.0,0.0,2.0,100.0,40.0,0.15,45,30.0,0,200,0,72.01,261.6438153
584,2.0,100.0,0.0,2.0,100.0,40.0,0.15,45,30.0,0,200,0,72.01,270.5957365
585,2.0,100.0,0.0,2.0,100.0,40.0,0.15,45,30.0,0,200,0,72.01,276.2983259
586,2.0,100.0,0.0,2.0,100.0,40.0,0.15,45,30.0,0,200,0,72.01,248.6570765
587,2.0,100.0,0.0,2.0,100.0,40.0,0.15,45,30.0,0,200,0,72.01,271.5353917
588,2.0,100.0,0.0,2.0,100.0,40.0,0.15,45,30.0,0,200,0,72.01,277.1484963
589,2.0,100.0,0.0,2.0,100.0,40.0,0.15,45,30.0,0,200,0,72.01,263.2314247
590,2.0,100.0,0.0,2.0,100.0,40.0,0.15,45,30.0,0,200,0,72.01,266.6333183
591,2.0,100.0,0.0,2.0,100.0,40.0,0.15,45,30.0,0,200,0,72.01,287.6901941
592,2.0,100.0,0.0,2.0,100.0,40.0,0.15,45,30.0,0,200,0,72.01,248.0389606
593,2.0,100.0,0.0,2.0,100.0,40.0,0.15,45,30.0,0,200,0,72.01,269.3019834
594,2.0,100.0,0.0,2.0,100.0,40.0,0.15,45,30.0,0,200,0,72.01,247.0600904
595,2.0,100.0,0.0,2.0,100.0,40.0,0.15,45,30.0,0,200,0,72.01,265.6373941
596,2.0,100.0,0.0,2.0,100.0,40.0,0.15,45,30.0,0,200,0,72.01,280.4204571
597,2.0,100.0,0.0,2.0,100.0,40.0,0.15,45,30.0,0,200,0,72.01,245.9235875
598,2.0,100.0,0.0,2.0,100.0,40.0,0.15,45,30.0,0,200,0,72.01,231.4315555
599,2.0,100.0,0.0,2.0,100.0,40.0,0.15,45,30.0,0,200,0,72.01,256.2637009
600,4.0,10.0,0.0,2.0,10.0,6.0,0.15,45,30.0,0,200,0,72.01,862.08721
601,4.0,10.0,0.0,2.0,10.0,6.0,0.15,45,30.0,0,200,0,72.01,837.963091
602,4.0,10.0,0.0,2.0,10.0,6.0,0.15,45,30.0,0,200,0,72.01,859.8543823
603,4.0,10.0,0.0,2.0,10.0,6.0,0.15,45,30.0,0,200,0,72.01,793.4778903
604,4.0,10.0,0.0,2.0,10.0,6.0,0.15,45,30.0,0,200,0,72.01,842.8969901
605,4.0,10.0,0.0,2.0,10.0,6.0,0.15,45,30.0,0,200,0,72.01,812.9042431
606,4.0,10.0,0.0,2.0,10.0,6.0,0.15,45,30.0,0,200,0,72.01,872.2153725
607,4.0,10.0,0.0,2.0,10.0,6.0,0.15,45,30.0,0,200,0,72.01,771.9395024
608,4.0,10.0,0.0,2.0,10.0,6.0,0.15,45,30.0,0,200,0,72.01,819.8411425
609,4.0,10.0,0.0,2.0,10.0,6.0,0.15,45,30.0,0,200,0,72.01,829.2926569
610,4.0,10.0,0.0,2.0,10.0,6.0,0.15,45,30.0,0,200,0,72.01,826.5556255
611,4.0,10.0,0.0,2.0,10.0,6.0,0.15,45,30.0,0,200,0,72.01,809.482197
612,4.0,10.0,0.0,2.0,10.0,6.0,0.15,45,30.0,0,200,0,72.01,825.3195653
613,4.0,10.0,0.0,2.0,10.0,6.0,0.15,45,30.0,0,200,0,72.01,779.9699511
614,4.0,10.0,0.0,2.0,10.0,6.0,0.15,45,30.0,0,200,0,72.01,860.9627012
615,4.0,10.0,0.0,2.0,10.0,6.0,0.15,45,30.0,0,200,0,72.01,842.7882041
616,4.0,10.0,0.0,2.0,10.0,6.0,0.15,45,30.0,0,200,0,72.01,849.782008
617,4.0,10.0,0.0,2.0,10.0,6.0,0.15,45,30.0,0,200,0,72.01,816.504487
618,4.0,10.0,0.0,2.0,10.0,6.0,0.15,45,30.0,0,200,0,72.01,885.5256042
619,4.0,10.0,0.0,2.0,10.0,6.0,0.15,45,30.0,0,200,0,72.01,860.7262112
620,4.0,10.0,0.0,2.0,10.0,6.0,0.15,45,30.0,0,200,0,72.01,838.6067424
621,4.0,10.0,0.0,2.0,10.0,6.0,0.15,45,30.0,0,200,0,72.01,781.108175
622,4.0,10.0,0.0,2.0,10.0,6.0,0.15,45,30.0,0,200,0,72.01,803.4128256
623,4.0,10.0,0.0,2.0,10.0,6.0,0.15,45,30.0,0,200,0,72.01,800.6994942
624,4.0,10.0,0.0,2.0,10.0,6.0,0.15,45,30.0,0,200,0,72.01,863.3069978
625,4.0,10.0,0.0,2.0,10.0,6.0,0.15,45,30.0,0,200,0,72.01,588.1009979
626,4.0,10.0,0.0,2.0,10.0,6.0,0.15,45,30.0,0,200,0,72.01,572.2020046
627,4.0,10.0,0.0,2.0,10.0,6.0,0.15,45,30.0,0,200,0,72.01,639.5718863
628,4.0,10.0,0.0,2.0,10.0,6.0,0.15,45,30.0,0,200,0,72.01,613.9038303
629,4.0,10.0,0.0,2.0,10.0,6.0,0.15,45,30.0,0,200,0,72.01,639.27684
630,4.0,10.0,0.0,2.0,10.0,6.0,0.15,45,30.0,0,200,0,72.01,620.3709343
631,4.0,10.0,0.0,2.0,10.0,6.0,0.15,45,30.0,0,200,0,72.01,575.6337703
632,4.0,10.0,0.0,2.0,10.0,6.0,0.15,45,30.0,0,200,0,72.01,607.3673066
633,4.0,10.0,0.0,2.0,10.0,6.0,0.15,45,30.0,0,200,0,72.01,586.0155355
634,4.0,10.0,0.0,2.0,10.0,6.0,0.15,45,30.0,0,200,0,72.01,579.5181342
635,4.0,10.0,0.0,2.0,10.0,6.0,0.15,45,30.0,0,200,0,72.01,619.2763114
636,4.0,10.0,0.0,2.0,10.0,6.0,0.15,45,30.0,0,200,0,72.01,621.3486507
637,4.0,10.0,0.0,2.0,10.0,6.0,0.15,45,30.0,0,200,0,72.01,612.4321352
638,4.0,10.0,0.0,2.0,10.0,6.0,0.15,45,30.0,0,200,0,72.01,578.633975
639,4.0,10.0,0.0,2.0,10.0,6.0,0.15,45,30.0,0,200,0,72.01,622.0331369
640,4.0,10.0,0.0,2.0,10.0,6.0,0.15,45,30.0,0,200,0,72.01,632.5803066
641,4.0,10.0,0.0,2.0,10.0,6.0,0.15,45,30.0,0,200,0,72.01,657.1970575
642,4.0,10.0,0.0,2.0,10.0,6.0,0.15,45,30.0,0,200,0,72.01,609.956345
643,4.0,10.0,0.0,2.0,10.0,6.0,0.15,45,30.0,0,200,0,72.01,620.9493242
644,4.0,10.0,0.0,2.0,10.0,6.0,0.15,45,30.0,0,200,0,72.01,617.3816715
645,4.0,10.0,0.0,2.0,10.0,6.0,0.15,45,30.0,0,200,0,72.01,649.3140179
646,4.0,10.0,0.0,2.0,10.0,6.0,0.15,45,30.0,0,200,0,72.01,589.295519
647,4.0,10.0,0.0,2.0,10.0,6.0,0.15,45,30.0,0,200,0,72.01,612.7280904
648,4.0,10.0,0.0,2.0,10.0,6.0,0.15,45,30.0,0,200,0,72.01,628.8364135
649,4.0,10.0,0.0,2.0,10.0,6.0,0.15,45,30.0,0,200,0,72.01,632.1976891
650,4.0,10.0,0.0,2.0,10.0,6.0,0.15,45,30.0,0,200,0,72.01,705.7359802
651,4.0,10.0,0.0,2.0,10.0,6.0,0.15,45,30.0,0,200,0,72.01,684.8788914
652,4.0,10.0,0.0,2.0,10.0,6.0,0.15,45,30.0,0,200,0,72.01,735.1967844
653,4.0,10.0,0.0,2.0,10.0,6.0,0.15,45,30.0,0,200,0,72.01,713.4913991
654,4.0,10.0,0.0,2.0,10.0,6.0,0.15,45,30.0,0,200,0,72.01,813.2298829
655,4.0,10.0,0.0,2.0,10.0,6.0,0.15,45,30.0,0,200,0,72.01,753.1010356
656,4.0,10.0,0.0,2.0,10.0,6.0,0.15,45,30.0,0,200,0,72.01,694.9136891
657,4.0,10.0,0.0,2.0,10.0,6.0,0.15,45,30.0,0,200,0,72.01,729.3723216
658,4.0,10.0,0.0,2.0,10.0,6.0,0.15,45,30.0,0,200,0,72.01,725.3861624
659,4.0,10.0,0.0,2.0,10.0,6.0,0.15,45,30.0,0,200,0,72.01,657.8682078
660,4.0,10.0,0.0,2.0,10.0,6.0,0.15,45,30.0,0,200,0,72.01,765.6533058
661,4.0,10.0,0.0,2.0,10.0,6.0,0.15,45,30.0,0,200,0,72.01,700.2128688
662,4.0,10.0,0.0,2.0,10.0,6.0,0.15,45,30.0,0,200,0,72.01,733.7530285
663,4.0,10.0,0.0,2.0,10.0,6.0,0.15,45,30.0,0,200,0,72.01,692.3039986
664,4.0,10.0,0.0,2.0,10.0,6.0,0.15,45,30.0,0,200,0,72.01,728.6538001
665,4.0,10.0,0.0,2.0,10.0,6.0,0.15,45,30.0,0,200,0,72.01,732.9361515
666,4.0,10.0,0.0,2.0,10.0,6.0,0.15,45,30.0,0,200,0,72.01,723.2649741
667,4.0,10.0,0.0,2.0,10.0,6.0,0.15,45,30.0,0,200,0,72.01,767.3820216
668,4.0,10.0,0.0,2.0,10.0,6.0,0.15,45,30.0,0,200,0,72.01,745.3472693
669,4.0,10.0,0.0,2.0,10.0,6.0,0.15,45,30.0,0,200,0,72.01,736.1793925
670,4.0,10.0,0.0,2.0,10.0,6.0,0.15,45,30.0,0,200,0,72.01,690.6964526
671,4.0,10.0,0.0,2.0,10.0,6.0,0.15,45,30.0,0,200,0,72.01,739.6908326
672,4.0,10.0,0.0,2.0,10.0,6.0,0.15,45,30.0,0,200,0,72.01,713.6914031
673,4.0,10.0,0.0,2.0,10.0,6.0,0.15,45,30.0,0,200,0,72.01,729.2488229
674,4.0,10.0,0.0,2.0,10.0,6.0,0.15,45,30.0,0,200,0,72.01,698.8826536
675,4.0,10.0,0.0,2.0,10.0,40.0,0.15,45,30.0,0,200,0,72.01,271.5783893
676,4.0,10.0,0.0,2.0,10.0,40.0,0.15,45,30.0,0,200,0,72.01,247.9208158
677,4.0,10.0,0.0,2.0,10.0,40.0,0.15,45,30.0,0,200,0,72.01,279.4998218
678,4.0,10.0,0.0,2.0,10.0,40.0,0.15,45,30.0,0,200,0,72.01,256.0930144
679,4.0,10.0,0.0,2.0,10.0,40.0,0.15,45,30.0,0,200,0,72.01,236.4211125
680,4.0,10.0,0.0,2.0,10.0,40.0,0.15,45,30.0,0,200,0,72.01,249.9527093
681,4.0,10.0,0.0,2.0,10.0,40.0,0.15,45,30.0,0,200,0,72.01,201.4511042
682,4.0,10.0,0.0,2.0,10.0,40.0,0.15,45,30.0,0,200,0,72.01,232.2880463
683,4.0,10.0,0.0,2.0,10.0,40.0,0.15,45,30.0,0,200,0,72.01,259.2163589
684,4.0,10.0,0.0,2.0,10.0,40.0,0.15,45,30.0,0,200,0,72.01,269.9201525
685,4.0,10.0,0.0,2.0,10.0,40.0,0.15,45,30.0,0,200,0,72.01,262.6956155
686,4.0,10.0,0.0,2.0,10.0,40.0,0.15,45,30.0,0,200,0,72.01,237.1250006
687,4.0,10.0,0.0,2.0,10.0,40.0,0.15,45,30.0,0,200,0,72.01,263.3103165
688,4.0,10.0,0.0,2.0,10.0,40.0,0.15,45,30.0,0,200,0,72.01,240.2460281
689,4.0,10.0,0.0,2.0,10.0,40.0,0.15,45,30.0,0,200,0,72.01,256.5166389
690,4.0,10.0,0.0,2.0,10.0,40.0,0.15,45,30.0,0,200,0,72.01,233.4669979
691,4.0,10.0,0.0,2.0,10.0,40.0,0.15,45,30.0,0,200,0,72.01,235.6734926
692,4.0,10.0,0.0,2.0,10.0,40.0,0.15,45,30.0,0,200,0,72.01,251.1389625
693,4.0,10.0,0.0,2.0,10.0,40.0,0.15,45,30.0,0,200,0,72.01,267.4549986
694,4.0,10.0,0.0,2.0,10.0,40.0,0.15,45,30.0,0,200,0,72.01,257.0979988
695,4.0,10.0,0.0,2.0,10.0,40.0,0.15,45,30.0,0,200,0,72.01,249.3269927
696,4.0,10.0,0.0,2.0,10.0,40.0,0.15,45,30.0,0,200,0,72.01,226.4074367
697,4.0,10.0,0.0,2.0,10.0,40.0,0.15,45,30.0,0,200,0,72.01,252.3991909
698,4.0,10.0,0.0,2.0,10.0,40.0,0.15,45,30.0,0,200,0,72.01,260.240654
699,4.0,10.0,0.0,2.0,10.0,40.0,0.15,45,30.0,0,200,0,72.01,235.9953631
700,4.0,10.0,0.0,2.0,10.0,40.0,0.15,45,30.0,0,200,0,72.01,286.9847837
701,4.0,10.0,0.0,2.0,10.0,40.0,0.15,45,30.0,0,200,0,72.01,284.3390795
702,4.0,10.0,0.0,2.0,10.0,40.0,0.15,45,30.0,0,200,0,72.01,240.0761561
703,4.0,10.0,0.0,2.0,10.0,40.0,0.15,45,30.0,0,200,0,72.01,274.3180136
704,4.0,10.0,0.0,2.0,10.0,40.0,0.15,45,30.0,0,200,0,72.01,268.8160321
705,4.0,10.0,0.0,2.0,10.0,40.0,0.15,45,30.0,0,200,0,72.01,300.7190405
706,4.0,10.0,0.0,2.0,10.0,40.0,0.15,45,30.0,0,200,0,72.01,212.3072503
707,4.0,10.0,0.0,2.0,10.0,40.0,0.15,45,30.0,0,200,0,72.01,259.5855365
708,4.0,10.0,0.0,2.0,10.0,40.0,0.15,45,30.0,0,200,0,72.01,271.5857529
709,4.0,10.0,0.0,2.0,10.0,40.0,0.15,45,30.0,0,200,0,72.01,299.9564188
710,4.0,10.0,0.0,2.0,10.0,40.0,0.15,45,30.0,0,200,0,72.01,266.8222472
711,4.0,10.0,0.0,2.0,10.0,40.0,0.15,45,30.0,0,200,0,72.01,271.2473165
712,4.0,10.0,0.0,2.0,10.0,40.0,0.15,45,30.0,0,200,0,72.01,240.6413935
713,4.0,10.0,0.0,2.0,10.0,40.0,0.15,45,30.0,0,200,0,72.01,280.2887358
714,4.0,10.0,0.0,2.0,10.0,40.0,0.15,45,30.0,0,200,0,72.01,303.7299182
715,4.0,10.0,0.0,2.0,10.0,40.0,0.15,45,30.0,0,200,0,72.01,274.7934665
716,4.0,10.0,0.0,2.0,10.0,40.0,0.15,45,30.0,0,200,0,72.01,272.9170589
717,4.0,10.0,0.0,2.0,10.0,40.0,0.15,45,30.0,0,200,0,72.01,258.6948058
718,4.0,10.0,0.0,2.0,10.0,40.0,0.15,45,30.0,0,200,0,72.01,260.1614997
719,4.0,10.0,0.0,2.0,10.0,40.0,0.15,45,30.0,0,200,0,72.01,260.7051303
720,4.0,10.0,0.0,2.0,10.0,40.0,0.15,45,30.0,0,200,0,72.01,260.1318666
721,4.0,10.0,0.0,2.0,10.0,40.0,0.15,45,30.0,0,200,0,72.01,249.2121021
722,4.0,10.0,0.0,2.0,10.0,40.0,0.15,45,30.0,0,200,0,72.01,233.6271947
723,4.0,10.0,0.0,2.0,10.0,40.0,0.15,45,30.0,0,200,0,72.01,259.6368774
724,4.0,10.0,0.0,2.0,10.0,40.0,0.15,45,30.0,0,200,0,72.01,242.3328696
725,4.0,10.0,0.0,2.0,10.0,40.0,0.15,45,30.0,0,200,0,72.01,319.9483848
726,4.0,10.0,0.0,2.0,10.0,40.0,0.15,45,30.0,0,200,0,72.01,335.1535526
727,4.0,10.0,0.0,2.0,10.0,40.0,0.15,45,30.0,0,200,0,72.01,336.4903033
728,4.0,10.0,0.0,2.0,10.0,40.0,0.15,45,30.0,0,200,0,72.01,352.1614466
729,4.0,10.0,0.0,2.0,10.0,40.0,0.15,45,30.0,0,200,0,72.01,351.9745464
730,4.0,10.0,0.0,2.0,10.0,40.0,0.15,45,30.0,0,200,0,72.01,359.8514001
731,4.0,10.0,0.0,2.0,10.0,40.0,0.15,45,30.0,0,200,0,72.01,304.3465273
732,4.0,10.0,0.0,2.0,10.0,40.0,0.15,45,30.0,0,200,0,72.01,329.6147854
733,4.0,10.0,0.0,2.0,10.0,40.0,0.15,45,30.0,0,200,0,72.01,318.7096593
734,4.0,10.0,0.0,2.0,10.0,40.0,0.15,45,30.0,0,200,0,72.01,326.2849014
735,4.0,10.0,0.0,2.0,10.0,40.0,0.15,45,30.0,0,200,0,72.01,330.1948466
736,4.0,10.0,0.0,2.0,10.0,40.0,0.15,45,30.0,0,200,0,72.01,301.4010055
737,4.0,10.0,0.0,2.0,10.0,40.0,0.15,45,30.0,0,200,0,72.01,299.6956017
738,4.0,10.0,0.0,2.0,10.0,40.0,0.15,45,30.0,0,200,0,72.01,342.6587263
739,4.0,10.0,0.0,2.0,10.0,40.0,0.15,45,30.0,0,200,0,72.01,325.365795
740,4.0,10.0,0.0,2.0,10.0,40.0,0.15,45,30.0,0,200,0,72.01,331.9888083
741,4.0,10.0,0.0,2.0,10.0,40.0,0.15,45,30.0,0,200,0,72.01,329.7584901
742,4.0,10.0,0.0,2.0,10.0,40.0,0.15,45,30.0,0,200,0,72.01,345.6883562
743,4.0,10.0,0.0,2.0,10.0,40.0,0.15,45,30.0,0,200,0,72.01,312.4108762
744,4.0,10.0,0.0,2.0,10.0,40.0,0.15,45,30.0,0,200,0,72.01,355.3868693
745,4.0,10.0,0.0,2.0,10.0,40.0,0.15,45,30.0,0,200,0,72.01,279.4220323
746,4.0,10.0,0.0,2.0,10.0,40.0,0.15,45,30.0,0,200,0,72.01,273.9884961
747,4.0,10.0,0.0,2.0,10.0,40.0,0.15,45,30.0,0,200,0,72.01,332.4319933
748,4.0,10.0,0.0,2.0,10.0,40.0,0.15,45,30.0,0,200,0,72.01,353.3080224
749,4.0,10.0,0.0,2.0,10.0,40.0,0.15,45,30.0,0,200,0,72.01,316.0508187
750,4.0,100.0,0.0,2.0,100.0,6.0,0.15,45,30.0,0,200,0,72.01,446.453793
751,4.0,100.0,0.0,2.0,100.0,6.0,0.15,45,30.0,0,200,0,72.01,445.1314383
752,4.0,100.0,0.0,2.0,100.0,6.0,0.15,45,30.0,0,200,0,72.01,537.4612849
753,4.0,100.0,0.0,2.0,100.0,6.0,0.15,45,30.0,0,200,0,72.01,513.3337738
754,4.0,100.0,0.0,2.0,100.0,6.0,0.15,45,30.0,0,200,0,72.01,489.8827377
755,4.0,100.0,0.0,2.0,100.0,6.0,0.15,45,30.0,0,200,0,72.01,529.8043302
756,4.0,100.0,0.0,2.0,100.0,6.0,0.15,45,30.0,0,200,0,72.01,503.4047524
757,4.0,100.0,0.0,2.0,100.0,6.0,0.15,45,30.0,0,200,0,72.01,518.1737256
758,4.0,100.0,0.0,2.0,100.0,6.0,0.15,45,30.0,0,200,0,72.01,519.5258772
759,4.0,100.0,0.0,2.0,100.0,6.0,0.15,45,30.0,0,200,0,72.01,494.5354961
760,4.0,100.0,0.0,2.0,100.0,6.0,0.15,45,30.0,0,200,0,72.01,503.3308649
761,4.0,100.0,0.0,2.0,100.0,6.0,0.15,45,30.0,0,200,0,72.01,516.8424105
762,4.0,100.0,0.0,2.0,100.0,6.0,0.15,45,30.0,0,200,0,72.01,491.354055
763,4.0,100.0,0.0,2.0,100.0,6.0,0.15,45,30.0,0,200,0,72.01,493.5825229
764,4.0,100.0,0.0,2.0,100.0,6.0,0.15,45,30.0,0,200,0,72.01,520.8316429
765,4.0,100.0,0.0,2.0,100.0,6.0,0.15,45,30.0,0,200,0,72.01,557.9835792
766,4.0,100.0,0.0,2.0,100.0,6.0,0.15,45,30.0,0,200,0,72.01,523.0337152
767,4.0,100.0,0.0,2.0,100.0,6.0,0.15,45,30.0,0,200,0,72.01,481.6297042
768,4.0,100.0,0.0,2.0,100.0,6.0,0.15,45,30.0,0,200,0,72.01,521.0864406
769,4.0,100.0,0.0,2.0,100.0,6.0,0.15,45,30.0,0,200,0,72.01,520.7748341
770,4.0,100.0,0.0,2.0,100.0,6.0,0.15,45,30.0,0,200,0,72.01,525.8931476
771,4.0,100.0,0.0,2.0,100.0,6.0,0.15,45,30.0,0,200,0,72.01,501.9659868
772,4.0,100.0,0.0,2.0,100.0,6.0,0.15,45,30.0,0,200,0,72.01,523.3644597
773,4.0,100.0,0.0,2.0,100.0,6.0,0.15,45,30.0,0,200,0,72.01,466.2516038
774,4.0,100.0,0.0,2.0,100.0,6.0,0.15,45,30.0,0,200,0,72.01,465.2654013
775,4.0,100.0,0.0,2.0,100.0,6.0,0.15,45,30.0,0,200,0,72.01,523.9879674
776,4.0,100.0,0.0,2.0,100.0,6.0,0.15,45,30.0,0,200,0,72.01,559.7859992
777,4.0,100.0,0.0,2.0,100.0,6.0,0.15,45,30.0,0,200,0,72.01,533.2919982
778,4.0,100.0,0.0,2.0,100.0,6.0,0.15,45,30.0,0,200,0,72.01,563.2737358
779,4.0,100.0,0.0,2.0,100.0,6.0,0.15,45,30.0,0,200,0,72.01,544.696437
780,4.0,100.0,0.0,2.0,100.0,6.0,0.15,45,30.0,0,200,0,72.01,564.4138309
781,4.0,100.0,0.0,2.0,100.0,6.0,0.15,45,30.0,0,200,0,72.01,541.238675
782,4.0,100.0,0.0,2.0,100.0,6.0,0.15,45,30.0,0,200,0,72.01,554.9225723
783,4.0,100.0,0.0,2.0,100.0,6.0,0.15,45,30.0,0,200,0,72.01,546.0467832
784,4.0,100.0,0.0,2.0,100.0,6.0,0.15,45,30.0,0,200,0,72.01,562.4765803
785,4.0,100.0,0.0,2.0,100.0,6.0,0.15,45,30.0,0,200,0,72.01,561.9518682
786,4.0,100.0,0.0,2.0,100.0,6.0,0.15,45,30.0,0,200,0,72.01,541.8770273
787,4.0,100.0,0.0,2.0,100.0,6.0,0.15,45,30.0,0,200,0,72.01,582.5535618
788,4.0,100.0,0.0,2.0,100.0,6.0,0.15,45,30.0,0,200,0,72.01,551.6718845
789,4.0,100.0,0.0,2.0,100.0,6.0,0.15,45,30.0,0,200,0,72.01,565.8353705
790,4.0,100.0,0.0,2.0,100.0,6.0,0.15,45,30.0,0,200,0,72.01,573.3686768
791,4.0,100.0,0.0,2.0,100.0,6.0,0.15,45,30.0,0,200,0,72.01,541.6097692
792,4.0,100.0,0.0,2.0,100.0,6.0,0.15,45,30.0,0,200,0,72.01,541.7428531
793,4.0,100.0,0.0,2.0,100.0,6.0,0.15,45,30.0,0,200,0,72.01,631.7131219
794,4.0,100.0,0.0,2.0,100.0,6.0,0.15,45,30.0,0,200,0,72.01,594.0650117
795,4.0,100.0,0.0,2.0,100.0,6.0,0.15,45,30.0,0,200,0,72.01,564.3974039
796,4.0,100.0,0.0,2.0,100.0,6.0,0.15,45,30.0,0,200,0,72.01,574.1437963
797,4.0,100.0,0.0,2.0,100.0,6.0,0.15,45,30.0,0,200,0,72.01,575.2760963
798,4.0,100.0,0.0,2.0,100.0,6.0,0.15,45,30.0,0,200,0,72.01,547.633278
799,4.0,100.0,0.0,2.0,100.0,6.0,0.15,45,30.0,0,200,0,72.01,553.1836081
800,4.0,100.0,0.0,2.0,100.0,6.0,0.15,45,30.0,0,200,0,72.01,510.9079906
801,4.0,100.0,0.0,2.0,100.0,6.0,0.15,45,30.0,0,200,0,72.01,524.5069074
802,4.0,100.0,0.0,2.0,100.0,6.0,0.15,45,30.0,0,200,0,72.01,494.4857242
803,4.0,100.0,0.0,2.0,100.0,6.0,0.15,45,30.0,0,200,0,72.01,537.4377462
804,4.0,100.0,0.0,2.0,100.0,6.0,0.15,45,30.0,0,200,0,72.01,559.6059216
805,4.0,100.0,0.0,2.0,100.0,6.0,0.15,45,30.0,0,200,0,72.01,529.5362712
806,4.0,100.0,0.0,2.0,100.0,6.0,0.15,45,30.0,0,200,0,72.01,522.1792927
807,4.0,100.0,0.0,2.0,100.0,6.0,0.15,45,30.0,0,200,0,72.01,524.1940683
808,4.0,100.0,0.0,2.0,100.0,6.0,0.15,45,30.0,0,200,0,72.01,528.1275601
809,4.0,100.0,0.0,2.0,100.0,6.0,0.15,45,30.0,0,200,0,72.01,499.4823333
810,4.0,100.0,0.0,2.0,100.0,6.0,0.15,45,30.0,0,200,0,72.01,531.2767938
811,4.0,100.0,0.0,2.0,100.0,6.0,0.15,45,30.0,0,200,0,72.01,508.2279576
812,4.0,100.0,0.0,2.0,100.0,6.0,0.15,45,30.0,0,200,0,72.01,501.2402558
813,4.0,100.0,0.0,2.0,100.0,6.0,0.15,45,30.0,0,200,0,72.01,492.8411275
814,4.0,100.0,0.0,2.0,100.0,6.0,0.15,45,30.0,0,200,0,72.01,509.551567
815,4.0,100.0,0.0,2.0,100.0,6.0,0.15,45,30.0,0,200,0,72.01,481.4146636
816,4.0,100.0,0.0,2.0,100.0,6.0,0.15,45,30.0,0,200,0,72.01,472.1220351
817,4.0,100.0,0.0,2.0,100.0,6.0,0.15,45,30.0,0,200,0,72.01,526.4604783
818,4.0,100.0,0.0,2.0,100.0,6.0,0.15,45,30.0,0,200,0,72.01,508.3876652
819,4.0,100.0,0.0,2.0,100.0,6.0,0.15,45,30.0,0,200,0,72.01,490.1828417
820,4.0,100.0,0.0,2.0,100.0,6.0,0.15,45,30.0,0,200,0,72.01,519.4783437
821,4.0,100.0,0.0,2.0,100.0,6.0,0.15,45,30.0,0,200,0,72.01,482.4524723
822,4.0,100.0,0.0,2.0,100.0,6.0,0.15,45,30.0,0,200,0,72.01,503.7794044
823,4.0,100.0,0.0,2.0,100.0,6.0,0.15,45,30.0,0,200,0,72.01,522.2061472
824,4.0,100.0,0.0,2.0,100.0,6.0,0.15,45,30.0,0,200,0,72.01,483.9658655
825,4.0,100.0,0.0,2.0,100.0,40.0,0.15,45,30.0,0,200,0,72.01,249.6719698
826,4.0,100.0,0.0,2.0,100.0,40.0,0.15,45,30.0,0,200,0,72.01,249.5684141
827,4.0,100.0,0.0,2.0,100.0,40.0,0.15,45,30.0,0,200,0,72.01,261.559947
828,4.0,100.0,0.0,2.0,100.0,40.0,0.15,45,30.0,0,200,0,72.01,212.2299657
829,4.0,100.0,0.0,2.0,100.0,40.0,0.15,45,30.0,0,200,0,72.01,242.8113465
830,4.0,100.0,0.0,2.0,100.0,40.0,0.15,45,30.0,0,200,0,72.01,226.7163643
831,4.0,100.0,0.0,2.0,100.0,40.0,0.15,45,30.0,0,200,0,72.01,233.7633869
832,4.0,100.0,0.0,2.0,100.0,40.0,0.15,45,30.0,0,200,0,72.01,256.1745501
833,4.0,100.0,0.0,2.0,100.0,40.0,0.15,45,30.0,0,200,0,72.01,226.7163643
834,4.0,100.0,0.0,2.0,100.0,40.0,0.15,45,30.0,0,200,0,72.01,245.8085633
835,4.0,100.0,0.0,2.0,100.0,40.0,0.15,45,30.0,0,200,0,72.01,236.6508839
836,4.0,100.0,0.0,2.0,100.0,40.0,0.15,45,30.0,0,200,0,72.01,246.5012805
837,4.0,100.0,0.0,2.0,100.0,40.0,0.15,45,30.0,0,200,0,72.01,256.1907675
838,4.0,100.0,0.0,2.0,100.0,40.0,0.15,45,30.0,0,200,0,72.01,250.1199258
839,4.0,100.0,0.0,2.0,100.0,40.0,0.15,45,30.0,0,200,0,72.01,241.6671352
840,4.0,100.0,0.0,2.0,100.0,40.0,0.15,45,30.0,0,200,0,72.01,254.411947
841,4.0,100.0,0.0,2.0,100.0,40.0,0.15,45,30.0,0,200,0,72.01,250.2562332
842,4.0,100.0,0.0,2.0,100.0,40.0,0.15,45,30.0,0,200,0,72.01,249.4387988
843,4.0,100.0,0.0,2.0,100.0,40.0,0.15,45,30.0,0,200,0,72.01,223.2338701
844,4.0,100.0,0.0,2.0,100.0,40.0,0.15,45,30.0,0,200,0,72.01,249.038991
845,4.0,100.0,0.0,2.0,100.0,40.0,0.15,45,30.0,0,200,0,72.01,223.2924623
846,4.0,100.0,0.0,2.0,100.0,40.0,0.15,45,30.0,0,200,0,72.01,256.1745501
847,4.0,100.0,0.0,2.0,100.0,40.0,0.15,45,30.0,0,200,0,72.01,271.562101
848,4.0,100.0,0.0,2.0,100.0,40.0,0.15,45,30.0,0,200,0,72.01,254.9846779
849,4.0,100.0,0.0,2.0,100.0,40.0,0.15,45,30.0,0,200,0,72.01,241.4706437
850,4.0,100.0,0.0,2.0,100.0,40.0,0.15,45,30.0,0,200,0,72.01,256.4195664
851,4.0,100.0,0.0,2.0,100.0,40.0,0.15,45,30.0,0,200,0,72.01,248.2816518
852,4.0,100.0,0.0,2.0,100.0,40.0,0.15,45,30.0,0,200,0,72.01,234.4385001
853,4.0,100.0,0.0,2.0,100.0,40.0,0.15,45,30.0,0,200,0,72.01,268.9998224
854,4.0,100.0,0.0,2.0,100.0,40.0,0.15,45,30.0,0,200,0,72.01,238.3828006
855,4.0,100.0,0.0,2.0,100.0,40.0,0.15,45,30.0,0,200,0,72.01,249.9805821
856,4.0,100.0,0.0,2.0,100.0,40.0,0.15,45,30.0,0,200,0,72.01,266.3622121
857,4.0,100.0,0.0,2.0,100.0,40.0,0.15,45,30.0,0,200,0,72.01,237.1748336
858,4.0,100.0,0.0,2.0,100.0,40.0,0.15,45,30.0,0,200,0,72.01,232.0638517
859,4.0,100.0,0.0,2.0,100.0,40.0,0.15,45,30.0,0,200,0,72.01,232.9529757
860,4.0,100.0,0.0,2.0,100.0,40.0,0.15,45,30.0,0,200,0,72.01,238.4156885
861,4.0,100.0,0.0,2.0,100.0,40.0,0.15,45,30.0,0,200,0,72.01,209.2356452
862,4.0,100.0,0.0,2.0,100.0,40.0,0.15,45,30.0,0,200,0,72.01,250.719775
863,4.0,100.0,0.0,2.0,100.0,40.0,0.15,45,30.0,0,200,0,72.01,257.2755119
864,4.0,100.0,0.0,2.0,100.0,40.0,0.15,45,30.0,0,200,0,72.01,238.3828006
865,4.0,100.0,0.0,2.0,100.0,40.0,0.15,45,30.0,0,200,0,72.01,252.3358321
866,4.0,100.0,0.0,2.0,100.0,40.0,0.15,45,30.0,0,200,0,72.01,241.8751439
867,4.0,100.0,0.0,2.0,100.0,40.0,0.15,45,30.0,0,200,0,72.01,253.1428182
868,4.0,100.0,0.0,2.0,100.0,40.0,0.15,45,30.0,0,200,0,72.01,266.9278814
869,4.0,100.0,0.0,2.0,100.0,40.0,0.15,45,30.0,0,200,0,72.01,231.0513145
870,4.0,100.0,0.0,2.0,100.0,40.0,0.15,45,30.0,0,200,0,72.01,241.0182704
871,4.0,100.0,0.0,2.0,100.0,40.0,0.15,45,30.0,0,200,0,72.01,247.8169453
872,4.0,100.0,0.0,2.0,100.0,40.0,0.15,45,30.0,0,200,0,72.01,235.3640426
873,4.0,100.0,0.0,2.0,100.0,40.0,0.15,45,30.0,0,200,0,72.01,276.1904616
874,4.0,100.0,0.0,2.0,100.0,40.0,0.15,45,30.0,0,200,0,72.01,240.0664237
875,4.0,100.0,0.0,2.0,100.0,40.0,0.15,45,30.0,0,200,0,72.01,280.4700026
876,4.0,100.0,0.0,2.0,100.0,40.0,0.15,45,30.0,0,200,0,72.01,287.7570201
877,4.0,100.0,0.0,2.0,100.0,40.0,0.15,45,30.0,0,200,0,72.01,278.8285295
878,4.0,100.0,0.0,2.0,100.0,40.0,0.15,45,30.0,0,200,0,72.01,260.3065531
879,4.0,100.0,0.0,2.0,100.0,40.0,0.15,45,30.0,0,200,0,72.01,263.7536295
880,4.0,100.0,0.0,2.0,100.0,40.0,0.15,45,30.0,0,200,0,72.01,269.0837241
881,4.0,100.0,0.0,2.0,100.0,40.0,0.15,45,30.0,0,200,0,72.01,264.8915708
882,4.0,100.0,0.0,2.0,100.0,40.0,0.15,45,30.0,0,200,0,72.01,283.8367252
883,4.0,100.0,0.0,2.0,100.0,40.0,0.15,45,30.0,0,200,0,72.01,273.3088
884,4.0,100.0,0.0,2.0,100.0,40.0,0.15,45,30.0,0,200,0,72.01,271.6917625
885,4.0,100.0,0.0,2.0,100.0,40.0,0.15,45,30.0,0,200,0,72.01,267.4122703
886,4.0,100.0,0.0,2.0,100.0,40.0,0.15,45,30.0,0,200,0,72.01,273.9742901
887,4.0,100.0,0.0,2.0,100.0,40.0,0.15,45,30.0,0,200,0,72.01,274.0688666
888,4.0,100.0,0.0,2.0,100.0,40.0,0.15,45,30.0,0,200,0,72.01,266.7099756
889,4.0,100.0,0.0,2.0,100.0,40.0,0.15,45,30.0,0,200,0,72.01,293.7834284
890,4.0,100.0,0.0,2.0,100.0,40.0,0.15,45,30.0,0,200,0,72.01,278.5639923
891,4.0,100.0,0.0,2.0,100.0,40.0,0.15,45,30.0,0,200,0,72.01,257.0979988
892,4.0,100.0,0.0,2.0,100.0,40.0,0.15,45,30.0,0,200,0,72.01,259.9408297
893,4.0,100.0,0.0,2.0,100.0,40.0,0.15,45,30.0,0,200,0,72.01,271.7297147
894,4.0,100.0,0.0,2.0,100.0,40.0,0.15,45,30.0,0,200,0,72.01,269.3633904
895,4.0,100.0,0.0,2.0,100.0,40.0,0.15,45,30.0,0,200,0,72.01,270.3476924
896,4.0,100.0,0.0,2.0,100.0,40.0,0.15,45,30.0,0,200,0,72.01,263.5822116
897,4.0,100.0,0.0,2.0,100.0,40.0,0.15,45,30.0,0,200,0,72.01,260.9619257
898,4.0,100.0,0.0,2.0,100.0,40.0,0.15,45,30.0,0,200,0,72.01,264.3683033
899,4.0,100.0,0.0,2.0,100.0,40.0,0.15,45,30.0,0,200,0,72.01,266.9159294
900,7.0,10.0,0.0,2.0,10.0,6.0,0.15,45,30.0,0,200,0,72.01,832.1088831
901,7.0,10.0,0.0,2.0,10.0,6.0,0.15,45,30.0,0,200,0,72.01,863.1598306
902,7.0,10.0,0.0,2.0,10.0,6.0,0.15,45,30.0,0,200,0,72.01,741.3309569
903,7.0,10.0,0.0,2.0,10.0,6.0,0.15,45,30.0,0,200,0,72.01,809.698024
904,7.0,10.0,0.0,2.0,10.0,6.0,0.15,45,30.0,0,200,0,72.01,829.2087151
905,7.0,10.0,0.0,2.0,10.0,6.0,0.15,45,30.0,0,200,0,72.01,802.4339994
906,7.0,10.0,0.0,2.0,10.0,6.0,0.15,45,30.0,0,200,0,72.01,875.9075339
907,7.0,10.0,0.0,2.0,10.0,6.0,0.15,45,30.0,0,200,0,72.01,827.9742178
908,7.0,10.0,0.0,2.0,10.0,6.0,0.15,45,30.0,0,200,0,72.01,864.6317944
909,7.0,10.0,0.0,2.0,10.0,6.0,0.15,45,30.0,0,200,0,72.01,870.1102302
910,7.0,10.0,0.0,2.0,10.0,6.0,0.15,45,30.0,0,200,0,72.01,806.1521674
911,7.0,10.0,0.0,2.0,10.0,6.0,0.15,45,30.0,0,200,0,72.01,801.5938354
912,7.0,10.0,0.0,2.0,10.0,6.0,0.15,45,30.0,0,200,0,72.01,824.6472799
913,7.0,10.0,0.0,2.0,10.0,6.0,0.15,45,30.0,0,200,0,72.01,881.4593963
914,7.0,10.0,0.0,2.0,10.0,6.0,0.15,45,30.0,0,200,0,72.01,838.140964
915,7.0,10.0,0.0,2.0,10.0,6.0,0.15,45,30.0,0,200,0,72.01,814.3699593
916,7.0,10.0,0.0,2.0,10.0,6.0,0.15,45,30.0,0,200,0,72.01,826.657423
917,7.0,10.0,0.0,2.0,10.0,6.0,0.15,45,30.0,0,200,0,72.01,862.9852199
918,7.0,10.0,0.0,2.0,10.0,6.0,0.15,45,30.0,0,200,0,72.01,795.0960145
919,7.0,10.0,0.0,2.0,10.0,6.0,0.15,45,30.0,0,200,0,72.01,843.68323
920,7.0,10.0,0.0,2.0,10.0,6.0,0.15,45,30.0,0,200,0,72.01,868.7660067
921,7.0,10.0,0.0,2.0,10.0,6.0,0.15,45,30.0,0,200,0,72.01,868.9677266
922,7.0,10.0,0.0,2.0,10.0,6.0,0.15,45,30.0,0,200,0,72.01,894.8545743
923,7.0,10.0,0.0,2.0,10.0,6.0,0.15,45,30.0,0,200,0,72.01,843.1224858
924,7.0,10.0,0.0,2.0,10.0,6.0,0.15,45,30.0,0,200,0,72.01,840.5309999
925,7.0,10.0,0.0,2.0,10.0,6.0,0.15,45,30.0,0,200,0,72.01,651.4398962
926,7.0,10.0,0.0,2.0,10.0,6.0,0.15,45,30.0,0,200,0,72.01,602.364393
927,7.0,10.0,0.0,2.0,10.0,6.0,0.15,45,30.0,0,200,0,72.01,598.6669151
928,7.0,10.0,0.0,2.0,10.0,6.0,0.15,45,30.0,0,200,0,72.01,623.8020466
929,7.0,10.0,0.0,2.0,10.0,6.0,0.15,45,30.0,0,200,0,72.01,629.6693902
930,7.0,10.0,0.0,2.0,10.0,6.0,0.15,45,30.0,0,200,0,72.01,627.9623002
931,7.0,10.0,0.0,2.0,10.0,6.0,0.15,45,30.0,0,200,0,72.01,642.05659
932,7.0,10.0,0.0,2.0,10.0,6.0,0.15,45,30.0,0,200,0,72.01,633.157997
933,7.0,10.0,0.0,2.0,10.0,6.0,0.15,45,30.0,0,200,0,72.01,622.7314144
934,7.0,10.0,0.0,2.0,10.0,6.0,0.15,45,30.0,0,200,0,72.01,598.8617698
935,7.0,10.0,0.0,2.0,10.0,6.0,0.15,45,30.0,0,200,0,72.01,598.7405208
936,7.0,10.0,0.0,2.0,10.0,6.0,0.15,45,30.0,0,200,0,72.01,572.186826
937,7.0,10.0,0.0,2.0,10.0,6.0,0.15,45,30.0,0,200,0,72.01,604.5482576
938,7.0,10.0,0.0,2.0,10.0,6.0,0.15,45,30.0,0,200,0,72.01,616.7634649
939,7.0,10.0,0.0,2.0,10.0,6.0,0.15,45,30.0,0,200,0,72.01,616.7634649
940,7.0,10.0,0.0,2.0,10.0,6.0,0.15,45,30.0,0,200,0,72.01,610.5590382
941,7.0,10.0,0.0,2.0,10.0,6.0,0.15,45,30.0,0,200,0,72.01,588.37495
942,7.0,10.0,0.0,2.0,10.0,6.0,0.15,45,30.0,0,200,0,72.01,605.1924095
943,7.0,10.0,0.0,2.0,10.0,6.0,0.15,45,30.0,0,200,0,72.01,609.8128924
944,7.0,10.0,0.0,2.0,10.0,6.0,0.15,45,30.0,0,200,0,72.01,653.1088712
945,7.0,10.0,0.0,2.0,10.0,6.0,0.15,45,30.0,0,200,0,72.01,631.3762762
946,7.0,10.0,0.0,2.0,10.0,6.0,0.15,45,30.0,0,200,0,72.01,619.1894638
947,7.0,10.0,0.0,2.0,10.0,6.0,0.15,45,30.0,0,200,0,72.01,611.9532722
948,7.0,10.0,0.0,2.0,10.0,6.0,0.15,45,30.0,0,200,0,72.01,592.6133372
949,7.0,10.0,0.0,2.0,10.0,6.0,0.15,45,30.0,0,200,0,72.01,615.1480986
950,7.0,10.0,0.0,2.0,10.0,6.0,0.15,45,30.0,0,200,0,72.01,732.3832879
951,7.0,10.0,0.0,2.0,10.0,6.0,0.15,45,30.0,0,200,0,72.01,703.8134259
952,7.0,10.0,0.0,2.0,10.0,6.0,0.15,45,30.0,0,200,0,72.01,753.8273672
953,7.0,10.0,0.0,2.0,10.0,6.0,0.15,45,30.0,0,200,0,72.01,749.3540454
954,7.0,10.0,0.0,2.0,10.0,6.0,0.15,45,30.0,0,200,0,72.01,783.0622654
955,7.0,10.0,0.0,2.0,10.0,6.0,0.15,45,30.0,0,200,0,72.01,711.8228914
956,7.0,10.0,0.0,2.0,10.0,6.0,0.15,45,30.0,0,200,0,72.01,760.2383256
957,7.0,10.0,0.0,2.0,10.0,6.0,0.15,45,30.0,0,200,0,72.01,717.976701
958,7.0,10.0,0.0,2.0,10.0,6.0,0.15,45,30.0,0,200,0,72.01,674.4307063
959,7.0,10.0,0.0,2.0,10.0,6.0,0.15,45,30.0,0,200,0,72.01,713.2456747
960,7.0,10.0,0.0,2.0,10.0,6.0,0.15,45,30.0,0,200,0,72.01,700.6714399
961,7.0,10.0,0.0,2.0,10.0,6.0,0.15,45,30.0,0,200,0,72.01,708.0993929
962,7.0,10.0,0.0,2.0,10.0,6.0,0.15,45,30.0,0,200,0,72.01,691.4572297
963,7.0,10.0,0.0,2.0,10.0,6.0,0.15,45,30.0,0,200,0,72.01,698.5729367
964,7.0,10.0,0.0,2.0,10.0,6.0,0.15,45,30.0,0,200,0,72.01,711.9710904
965,7.0,10.0,0.0,2.0,10.0,6.0,0.15,45,30.0,0,200,0,72.01,708.0710246
966,7.0,10.0,0.0,2.0,10.0,6.0,0.15,45,30.0,0,200,0,72.01,748.92401
967,7.0,10.0,0.0,2.0,10.0,6.0,0.15,45,30.0,0,200,0,72.01,713.5365311
968,7.0,10.0,0.0,2.0,10.0,6.0,0.15,45,30.0,0,200,0,72.01,710.149533
969,7.0,10.0,0.0,2.0,10.0,6.0,0.15,45,30.0,0,200,0,72.01,684.1006696
970,7.0,10.0,0.0,2.0,10.0,6.0,0.15,45,30.0,0,200,0,72.01,718.0568113
971,7.0,10.0,0.0,2.0,10.0,6.0,0.15,45,30.0,0,200,0,72.01,708.0964259
972,7.0,10.0,0.0,2.0,10.0,6.0,0.15,45,30.0,0,200,0,72.01,676.7312583
973,7.0,10.0,0.0,2.0,10.0,6.0,0.15,45,30.0,0,200,0,72.01,767.4676352
974,7.0,10.0,0.0,2.0,10.0,6.0,0.15,45,30.0,0,200,0,72.01,708.7209625
975,7.0,10.0,0.0,2.0,10.0,40.0,0.15,45,30.0,0,200,0,72.01,233.1049493
976,7.0,10.0,0.0,2.0,10.0,40.0,0.15,45,30.0,0,200,0,72.01,242.6959043
977,7.0,10.0,0.0,2.0,10.0,40.0,0.15,45,30.0,0,200,0,72.01,215.8578131
978,7.0,10.0,0.0,2.0,10.0,40.0,0.15,45,30.0,0,200,0,72.01,249.9751794
979,7.0,10.0,0.0,2.0,10.0,40.0,0.15,45,30.0,0,200,0,72.01,213.7379772
980,7.0,10.0,0.0,2.0,10.0,40.0,0.15,45,30.0,0,200,0,72.01,225.4280279
981,7.0,10.0,0.0,2.0,10.0,40.0,0.15,45,30.0,0,200,0,72.01,226.8609279
982,7.0,10.0,0.0,2.0,10.0,40.0,0.15,45,30.0,0,200,0,72.01,266.0766746
983,7.0,10.0,0.0,2.0,10.0,40.0,0.15,45,30.0,0,200,0,72.01,242.3935032
984,7.0,10.0,0.0,2.0,10.0,40.0,0.15,45,30.0,0,200,0,72.01,225.6828972
985,7.0,10.0,0.0,2.0,10.0,40.0,0.15,45,30.0,0,200,0,72.01,241.7772157
986,7.0,10.0,0.0,2.0,10.0,40.0,0.15,45,30.0,0,200,0,72.01,255.6429564
987,7.0,10.0,0.0,2.0,10.0,40.0,0.15,45,30.0,0,200,0,72.01,259.5149172
988,7.0,10.0,0.0,2.0,10.0,40.0,0.15,45,30.0,0,200,0,72.01,226.5859982
989,7.0,10.0,0.0,2.0,10.0,40.0,0.15,45,30.0,0,200,0,72.01,241.288
990,7.0,10.0,0.0,2.0,10.0,40.0,0.15,45,30.0,0,200,0,72.01,192.4044773
991,7.0,10.0,0.0,2.0,10.0,40.0,0.15,45,30.0,0,200,0,72.01,202.9225296
992,7.0,10.0,0.0,2.0,10.0,40.0,0.15,45,30.0,0,200,0,72.01,247.4130426
993,7.0,10.0,0.0,2.0,10.0,40.0,0.15,45,30.0,0,200,0,72.01,294.885048
994,7.0,10.0,0.0,2.0,10.0,40.0,0.15,45,30.0,0,200,0,72.01,229.3691555
995,7.0,10.0,0.0,2.0,10.0,40.0,0.15,45,30.0,0,200,0,72.01,264.803329
996,7.0,10.0,0.0,2.0,10.0,40.0,0.15,45,30.0,0,200,0,72.01,256.0998331
997,7.0,10.0,0.0,2.0,10.0,40.0,0.15,45,30.0,0,200,0,72.01,250.5163338
998,7.0,10.0,0.0,2.0,10.0,40.0,0.15,45,30.0,0,200,0,72.01,238.6265096
999,7.0,10.0,0.0,2.0,10.0,40.0,0.15,45,30.0,0,200,0,72.01,267.0983038
1000,7.0,10.0,0.0,2.0,10.0,40.0,0.15,45,30.0,0,200,0,72.01,283.2726167
1001,7.0,10.0,0.0,2.0,10.0,40.0,0.15,45,30.0,0,200,0,72.01,268.231415
1002,7.0,10.0,0.0,2.0,10.0,40.0,0.15,45,30.0,0,200,0,72.01,224.9417236
1003,7.0,10.0,0.0,2.0,10.0,40.0,0.15,45,30.0,0,200,0,72.01,201.9939635
1004,7.0,10.0,0.0,2.0,10.0,40.0,0.15,45,30.0,0,200,0,72.01,197.9388339
1005,7.0,10.0,0.0,2.0,10.0,40.0,0.15,45,30.0,0,200,0,72.01,223.0056763
1006,7.0,10.0,0.0,2.0,10.0,40.0,0.15,45,30.0,0,200,0,72.01,254.6938591
1007,7.0,10.0,0.0,2.0,10.0,40.0,0.15,45,30.0,0,200,0,72.01,231.6365763
1008,7.0,10.0,0.0,2.0,10.0,40.0,0.15,45,30.0,0,200,0,72.01,257.5094332
1009,7.0,10.0,0.0,2.0,10.0,40.0,0.15,45,30.0,0,200,0,72.01,275.59549
1010,7.0,10.0,0.0,2.0,10.0,40.0,0.15,45,30.0,0,200,0,72.01,233.5505047
1011,7.0,10.0,0.0,2.0,10.0,40.0,0.15,45,30.0,0,200,0,72.01,273.2815452
1012,7.0,10.0,0.0,2.0,10.0,40.0,0.15,45,30.0,0,200,0,72.01,250.1259334
1013,7.0,10.0,0.0,2.0,10.0,40.0,0.15,45,30.0,0,200,0,72.01,308.4127378
1014,7.0,10.0,0.0,2.0,10.0,40.0,0.15,45,30.0,0,200,0,72.01,254.7610948
1015,7.0,10.0,0.0,2.0,10.0,40.0,0.15,45,30.0,0,200,0,72.01,287.9387473
1016,7.0,10.0,0.0,2.0,10.0,40.0,0.15,45,30.0,0,200,0,72.01,289.1031934
1017,7.0,10.0,0.0,2.0,10.0,40.0,0.15,45,30.0,0,200,0,72.01,238.9728796
1018,7.0,10.0,0.0,2.0,10.0,40.0,0.15,45,30.0,0,200,0,72.01,271.5974858
1019,7.0,10.0,0.0,2.0,10.0,40.0,0.15,45,30.0,0,200,0,72.01,292.4819349
1020,7.0,10.0,0.0,2.0,10.0,40.0,0.15,45,30.0,0,200,0,72.01,279.1377179
1021,7.0,10.0,0.0,2.0,10.0,40.0,0.15,45,30.0,0,200,0,72.01,241.0373356
1022,7.0,10.0,0.0,2.0,10.0,40.0,0.15,45,30.0,0,200,0,72.01,202.0185826
1023,7.0,10.0,0.0,2.0,10.0,40.0,0.15,45,30.0,0,200,0,72.01,285.1679689
1024,7.0,10.0,0.0,2.0,10.0,40.0,0.15,45,30.0,0,200,0,72.01,280.8230477
1025,7.0,10.0,0.0,2.0,10.0,40.0,0.15,45,30.0,0,200,0,72.01,330.8639019
1026,7.0,10.0,0.0,2.0,10.0,40.0,0.15,45,30.0,0,200,0,72.01,333.4878277
1027,7.0,10.0,0.0,2.0,10.0,40.0,0.15,45,30.0,0,200,0,72.01,333.4878277
1028,7.0,10.0,0.0,2.0,10.0,40.0,0.15,45,30.0,0,200,0,72.01,313.9088838
1029,7.0,10.0,0.0,2.0,10.0,40.0,0.15,45,30.0,0,200,0,72.01,333.4878277
1030,7.0,10.0,0.0,2.0,10.0,40.0,0.15,45,30.0,0,200,0,72.01,325.1733114
1031,7.0,10.0,0.0,2.0,10.0,40.0,0.15,45,30.0,0,200,0,72.01,338.9630867
1032,7.0,10.0,0.0,2.0,10.0,40.0,0.15,45,30.0,0,200,0,72.01,368.5710274
1033,7.0,10.0,0.0,2.0,10.0,40.0,0.15,45,30.0,0,200,0,72.01,323.9149448
1034,7.0,10.0,0.0,2.0,10.0,40.0,0.15,45,30.0,0,200,0,72.01,342.9834777
1035,7.0,10.0,0.0,2.0,10.0,40.0,0.15,45,30.0,0,200,0,72.01,350.722806
1036,7.0,10.0,0.0,2.0,10.0,40.0,0.15,45,30.0,0,200,0,72.01,314.9529899
1037,7.0,10.0,0.0,2.0,10.0,40.0,0.15,45,30.0,0,200,0,72.01,353.7121681
1038,7.0,10.0,0.0,2.0,10.0,40.0,0.15,45,30.0,0,200,0,72.01,327.0068805
1039,7.0,10.0,0.0,2.0,10.0,40.0,0.15,45,30.0,0,200,0,72.01,315.2755154
1040,7.0,10.0,0.0,2.0,10.0,40.0,0.15,45,30.0,0,200,0,72.01,365.9068125
1041,7.0,10.0,0.0,2.0,10.0,40.0,0.15,45,30.0,0,200,0,72.01,337.5577391
1042,7.0,10.0,0.0,2.0,10.0,40.0,0.15,45,30.0,0,200,0,72.01,320.5784457
1043,7.0,10.0,0.0,2.0,10.0,40.0,0.15,45,30.0,0,200,0,72.01,305.863591
1044,7.0,10.0,0.0,2.0,10.0,40.0,0.15,45,30.0,0,200,0,72.01,294.7093072
1045,7.0,10.0,0.0,2.0,10.0,40.0,0.15,45,30.0,0,200,0,72.01,333.4689133
1046,7.0,10.0,0.0,2.0,10.0,40.0,0.15,45,30.0,0,200,0,72.01,325.4619968
1047,7.0,10.0,0.0,2.0,10.0,40.0,0.15,45,30.0,0,200,0,72.01,306.3237154
1048,7.0,10.0,0.0,2.0,10.0,40.0,0.15,45,30.0,0,200,0,72.01,337.6364033
1049,7.0,10.0,0.0,2.0,10.0,40.0,0.15,45,30.0,0,200,0,72.01,324.8046626
1050,7.0,100.0,0.0,2.0,100.0,6.0,0.15,45,30.0,0,200,0,72.01,516.0645
1051,7.0,100.0,0.0,2.0,100.0,6.0,0.15,45,30.0,0,200,0,72.01,545.0104984
1052,7.0,100.0,0.0,2.0,100.0,6.0,0.15,45,30.0,0,200,0,72.01,520.9319976
1053,7.0,100.0,0.0,2.0,100.0,6.0,0.15,45,30.0,0,200,0,72.01,527.0549966
1054,7.0,100.0,0.0,2.0,100.0,6.0,0.15,45,30.0,0,200,0,72.01,511.4073375
1055,7.0,100.0,0.0,2.0,100.0,6.0,0.15,45,30.0,0,200,0,72.01,520.6676766
1056,7.0,100.0,0.0,2.0,100.0,6.0,0.15,45,30.0,0,200,0,72.01,509.1062718
1057,7.0,100.0,0.0,2.0,100.0,6.0,0.15,45,30.0,0,200,0,72.01,519.2871208
1058,7.0,100.0,0.0,2.0,100.0,6.0,0.15,45,30.0,0,200,0,72.01,522.985925
1059,7.0,100.0,0.0,2.0,100.0,6.0,0.15,45,30.0,0,200,0,72.01,501.6544964
1060,7.0,100.0,0.0,2.0,100.0,6.0,0.15,45,30.0,0,200,0,72.01,498.1298396
1061,7.0,100.0,0.0,2.0,100.0,6.0,0.15,45,30.0,0,200,0,72.01,508.3224977
1062,7.0,100.0,0.0,2.0,100.0,6.0,0.15,45,30.0,0,200,0,72.01,520.9660793
1063,7.0,100.0,0.0,2.0,100.0,6.0,0.15,45,30.0,0,200,0,72.01,514.9608203
1064,7.0,100.0,0.0,2.0,100.0,6.0,0.15,45,30.0,0,200,0,72.01,497.9095309
1065,7.0,100.0,0.0,2.0,100.0,6.0,0.15,45,30.0,0,200,0,72.01,512.090296
1066,7.0,100.0,0.0,2.0,100.0,6.0,0.15,45,30.0,0,200,0,72.01,484.6526806
1067,7.0,100.0,0.0,2.0,100.0,6.0,0.15,45,30.0,0,200,0,72.01,459.0714997
1068,7.0,100.0,0.0,2.0,100.0,6.0,0.15,45,30.0,0,200,0,72.01,512.7629993
1069,7.0,100.0,0.0,2.0,100.0,6.0,0.15,45,30.0,0,200,0,72.01,532.7224944
1070,7.0,100.0,0.0,2.0,100.0,6.0,0.15,45,30.0,0,200,0,72.01,540.5292489
1071,7.0,100.0,0.0,2.0,100.0,6.0,0.15,45,30.0,0,200,0,72.01,503.8944474
1072,7.0,100.0,0.0,2.0,100.0,6.0,0.15,45,30.0,0,200,0,72.01,462.1353673
1073,7.0,100.0,0.0,2.0,100.0,6.0,0.15,45,30.0,0,200,0,72.01,464.2413495
1074,7.0,100.0,0.0,2.0,100.0,6.0,0.15,45,30.0,0,200,0,72.01,518.2162567
1075,7.0,100.0,0.0,2.0,100.0,6.0,0.15,45,30.0,0,200,0,72.01,606.6746011
1076,7.0,100.0,0.0,2.0,100.0,6.0,0.15,45,30.0,0,200,0,72.01,553.9811082
1077,7.0,100.0,0.0,2.0,100.0,6.0,0.15,45,30.0,0,200,0,72.01,531.5246593
1078,7.0,100.0,0.0,2.0,100.0,6.0,0.15,45,30.0,0,200,0,72.01,553.5726194
1079,7.0,100.0,0.0,2.0,100.0,6.0,0.15,45,30.0,0,200,0,72.01,514.5781889
1080,7.0,100.0,0.0,2.0,100.0,6.0,0.15,45,30.0,0,200,0,72.01,555.4858357
1081,7.0,100.0,0.0,2.0,100.0,6.0,0.15,45,30.0,0,200,0,72.01,570.8081622
1082,7.0,100.0,0.0,2.0,100.0,6.0,0.15,45,30.0,0,200,0,72.01,571.0244393
1083,7.0,100.0,0.0,2.0,100.0,6.0,0.15,45,30.0,0,200,0,72.01,546.8545684
1084,7.0,100.0,0.0,2.0,100.0,6.0,0.15,45,30.0,0,200,0,72.01,566.5572166
1085,7.0,100.0,0.0,2.0,100.0,6.0,0.15,45,30.0,0,200,0,72.01,555.4700491
1086,7.0,100.0,0.0,2.0,100.0,6.0,0.15,45,30.0,0,200,0,72.01,531.9677179
1087,7.0,100.0,0.0,2.0,100.0,6.0,0.15,45,30.0,0,200,0,72.01,506.6708002
1088,7.0,100.0,0.0,2.0,100.0,6.0,0.15,45,30.0,0,200,0,72.01,555.7459911
1089,7.0,100.0,0.0,2.0,100.0,6.0,0.15,45,30.0,0,200,0,72.01,551.9159096
1090,7.0,100.0,0.0,2.0,100.0,6.0,0.15,45,30.0,0,200,0,72.01,539.8002354
1091,7.0,100.0,0.0,2.0,100.0,6.0,0.15,45,30.0,0,200,0,72.01,524.6728991
1092,7.0,100.0,0.0,2.0,100.0,6.0,0.15,45,30.0,0,200,0,72.01,529.3579738
1093,7.0,100.0,0.0,2.0,100.0,6.0,0.15,45,30.0,0,200,0,72.01,554.3973056
1094,7.0,100.0,0.0,2.0,100.0,6.0,0.15,45,30.0,0,200,0,72.01,535.0075225
1095,7.0,100.0,0.0,2.0,100.0,6.0,0.15,45,30.0,0,200,0,72.01,543.6848212
1096,7.0,100.0,0.0,2.0,100.0,6.0,0.15,45,30.0,0,200,0,72.01,535.8434432
1097,7.0,100.0,0.0,2.0,100.0,6.0,0.15,45,30.0,0,200,0,72.01,544.2755386
1098,7.0,100.0,0.0,2.0,100.0,6.0,0.15,45,30.0,0,200,0,72.01,521.4190045
1099,7.0,100.0,0.0,2.0,100.0,6.0,0.15,45,30.0,0,200,0,72.01,563.2583721
1100,7.0,100.0,0.0,2.0,100.0,6.0,0.15,45,30.0,0,200,0,72.01,482.0902874
1101,7.0,100.0,0.0,2.0,100.0,6.0,0.15,45,30.0,0,200,0,72.01,516.8260526
1102,7.0,100.0,0.0,2.0,100.0,6.0,0.15,45,30.0,0,200,0,72.01,517.7726373
1103,7.0,100.0,0.0,2.0,100.0,6.0,0.15,45,30.0,0,200,0,72.01,504.6708896
1104,7.0,100.0,0.0,2.0,100.0,6.0,0.15,45,30.0,0,200,0,72.01,534.4556962
1105,7.0,100.0,0.0,2.0,100.0,6.0,0.15,45,30.0,0,200,0,72.01,489.7952461
1106,7.0,100.0,0.0,2.0,100.0,6.0,0.15,45,30.0,0,200,0,72.01,500.0744238
1107,7.0,100.0,0.0,2.0,100.0,6.0,0.15,45,30.0,0,200,0,72.01,474.358101
1108,7.0,100.0,0.0,2.0,100.0,6.0,0.15,45,30.0,0,200,0,72.01,482.0319338
1109,7.0,100.0,0.0,2.0,100.0,6.0,0.15,45,30.0,0,200,0,72.01,491.1582819
1110,7.0,100.0,0.0,2.0,100.0,6.0,0.15,45,30.0,0,200,0,72.01,513.9103964
1111,7.0,100.0,0.0,2.0,100.0,6.0,0.15,45,30.0,0,200,0,72.01,516.6320621
1112,7.0,100.0,0.0,2.0,100.0,6.0,0.15,45,30.0,0,200,0,72.01,493.8986085
1113,7.0,100.0,0.0,2.0,100.0,6.0,0.15,45,30.0,0,200,0,72.01,509.8014965
1114,7.0,100.0,0.0,2.0,100.0,6.0,0.15,45,30.0,0,200,0,72.01,495.1122412
1115,7.0,100.0,0.0,2.0,100.0,6.0,0.15,45,30.0,0,200,0,72.01,511.4733286
1116,7.0,100.0,0.0,2.0,100.0,6.0,0.15,45,30.0,0,200,0,72.01,483.6294989
1117,7.0,100.0,0.0,2.0,100.0,6.0,0.15,45,30.0,0,200,0,72.01,496.048
1118,7.0,100.0,0.0,2.0,100.0,6.0,0.15,45,30.0,0,200,0,72.01,522.6454991
1119,7.0,100.0,0.0,2.0,100.0,6.0,0.15,45,30.0,0,200,0,72.01,513.8664651
1120,7.0,100.0,0.0,2.0,100.0,6.0,0.15,45,30.0,0,200,0,72.01,508.5112101
1121,7.0,100.0,0.0,2.0,100.0,6.0,0.15,45,30.0,0,200,0,72.01,512.297124
1122,7.0,100.0,0.0,2.0,100.0,6.0,0.15,45,30.0,0,200,0,72.01,507.9445156
1123,7.0,100.0,0.0,2.0,100.0,6.0,0.15,45,30.0,0,200,0,72.01,527.0815335
1124,7.0,100.0,0.0,2.0,100.0,6.0,0.15,45,30.0,0,200,0,72.01,513.6884303
1125,7.0,100.0,0.0,2.0,100.0,40.0,0.15,45,30.0,0,200,0,72.01,230.9505246
1126,7.0,100.0,0.0,2.0,100.0,40.0,0.15,45,30.0,0,200,0,72.01,224.8738896
1127,7.0,100.0,0.0,2.0,100.0,40.0,0.15,45,30.0,0,200,0,72.01,235.1383334
1128,7.0,100.0,0.0,2.0,100.0,40.0,0.15,45,30.0,0,200,0,72.01,237.4175516
1129,7.0,100.0,0.0,2.0,100.0,40.0,0.15,45,30.0,0,200,0,72.01,230.0962808
1130,7.0,100.0,0.0,2.0,100.0,40.0,0.15,45,30.0,0,200,0,72.01,235.7006359
1131,7.0,100.0,0.0,2.0,100.0,40.0,0.15,45,30.0,0,200,0,72.01,258.8722396
1132,7.0,100.0,0.0,2.0,100.0,40.0,0.15,45,30.0,0,200,0,72.01,247.6222585
1133,7.0,100.0,0.0,2.0,100.0,40.0,0.15,45,30.0,0,200,0,72.01,236.7589059
