Repository: connor-verheyen/DataDrivenGranularHydrogels

# Integrated data-driven modeling and experimental optimization of granular hydrogel matrices



* * * * * * * * * * * * * * * * * * * * * * * * * * * * * * * * * * * * * * * * * * * * * * * * * * * * * * * * * * * * 
* * * * * * * * * * * * * * * * * * * * * * * * * * * * * * * * * * * * * * * * * * * * * * * * * * * * * * * * * * * * 
* * * * * * * * * * * * * * * * * * * * * * * * * * * * * * * * * * * * * * * * * * * * * * * * * * * * * * * * * * * * 
need to update this section below:

*This repository contains code, data, and SI Material for the paper:
C. A. Verheyen and  L. Bourouiba (2022) Associations between indoor relative humidity and global COVID-19 outcomes.

File: data/processed/Data_for_Model_Predicting_Microgel_Evolution_in_Fluids.csv (part 3 of 10)
,Num. Days In Fluid,Fluid Ca2+ (mM),Fluid Na+ (mM),Precursor Conc. (wt. %),Crosslinker Conc. (mM),Detach. Pressure (PSI),Nozzle Diam. (mm),Nozzle Angle (deg),Dist. P to N (cm),Angle P to N (deg),Flow Rate (uL/min),Nozzle Coating,Surface Tension (mN/m),Microgel Diam. (um)
1134,7.0,100.0,0.0,2.0,100.0,40.0,0.15,45,30.0,0,200,0,72.01,213.3994706
1135,7.0,100.0,0.0,2.0,100.0,40.0,0.15,45,30.0,0,200,0,72.01,262.6712295
1136,7.0,100.0,0.0,2.0,100.0,40.0,0.15,45,30.0,0,200,0,72.01,231.4453708
1137,7.0,100.0,0.0,2.0,100.0,40.0,0.15,45,30.0,0,200,0,72.01,225.6058684
1138,7.0,100.0,0.0,2.0,100.0,40.0,0.15,45,30.0,0,200,0,72.01,226.4561937
1139,7.0,100.0,0.0,2.0,100.0,40.0,0.15,45,30.0,0,200,0,72.01,228.131924
1140,7.0,100.0,0.0,2.0,100.0,40.0,0.15,45,30.0,0,200,0,72.01,245.7951288
1141,7.0,100.0,0.0,2.0,100.0,40.0,0.15,45,30.0,0,200,0,72.01,211.7454015
1142,7.0,100.0,0.0,2.0,100.0,40.0,0.15,45,30.0,0,200,0,72.01,237.4819842
1143,7.0,100.0,0.0,2.0,100.0,40.0,0.15,45,30.0,0,200,0,72.01,235.8847434
1144,7.0,100.0,0.0,2.0,100.0,40.0,0.15,45,30.0,0,200,0,72.01,246.0645807
1145,7.0,100.0,0.0,2.0,100.0,40.0,0.15,45,30.0,0,200,0,72.01,247.8476357
1146,7.0,100.0,0.0,2.0,100.0,40.0,0.15,45,30.0,0,200,0,72.01,203.597982
1147,7.0,100.0,0.0,2.0,100.0,40.0,0.15,45,30.0,0,200,0,72.01,234.9408618
1148,7.0,100.0,0.0,2.0,100.0,40.0,0.15,45,30.0,0,200,0,72.01,241.1604074
1149,7.0,100.0,0.0,2.0,100.0,40.0,0.15,45,30.0,0,200,0,72.01,220.1709728
1150,7.0,100.0,0.0,2.0,100.0,40.0,0.15,45,30.0,0,200,0,72.01,249.370532
1151,7.0,100.0,0.0,2.0,100.0,40.0,0.15,45,30.0,0,200,0,72.01,258.5508207
1152,7.0,100.0,0.0,2.0,100.0,40.0,0.15,45,30.0,0,200,0,72.01,264.5851829
1153,7.0,100.0,0.0,2.0,100.0,40.0,0.15,45,30.0,0,200,0,72.01,227.3466678
1154,7.0,100.0,0.0,2.0,100.0,40.0,0.15,45,30.0,0,200,0,72.01,252.6786183
1155,7.0,100.0,0.0,2.0,100.0,40.0,0.15,45,30.0,0,200,0,72.01,257.471217
1156,7.0,100.0,0.0,2.0,100.0,40.0,0.15,45,30.0,0,200,0,72.01,233.0156339
1157,7.0,100.0,0.0,2.0,100.0,40.0,0.15,45,30.0,0,200,0,72.01,237.9208075
1158,7.0,100.0,0.0,2.0,100.0,40.0,0.15,45,30.0,0,200,0,72.01,257.2070169
1159,7.0,100.0,0.0,2.0,100.0,40.0,0.15,45,30.0,0,200,0,72.01,221.3018216
1160,7.0,100.0,0.0,2.0,100.0,40.0,0.15,45,30.0,0,200,0,72.01,250.2433704
1161,7.0,100.0,0.0,2.0,100.0,40.0,0.15,45,30.0,0,200,0,72.01,219.5936643
1162,7.0,100.0,0.0,2.0,100.0,40.0,0.15,45,30.0,0,200,0,72.01,242.5873244
1163,7.0,100.0,0.0,2.0,100.0,40.0,0.15,45,30.0,0,200,0,72.01,258.4853253
1164,7.0,100.0,0.0,2.0,100.0,40.0,0.15,45,30.0,0,200,0,72.01,239.9449596
1165,7.0,100.0,0.0,2.0,100.0,40.0,0.15,45,30.0,0,200,0,72.01,245.6497583
1166,7.0,100.0,0.0,2.0,100.0,40.0,0.15,45,30.0,0,200,0,72.01,260.6921718
1167,7.0,100.0,0.0,2.0,100.0,40.0,0.15,45,30.0,0,200,0,72.01,263.6781087
1168,7.0,100.0,0.0,2.0,100.0,40.0,0.15,45,30.0,0,200,0,72.01,253.5569421
1169,7.0,100.0,0.0,2.0,100.0,40.0,0.15,45,30.0,0,200,0,72.01,225.3250614
1170,7.0,100.0,0.0,2.0,100.0,40.0,0.15,45,30.0,0,200,0,72.01,241.7918188
1171,7.0,100.0,0.0,2.0,100.0,40.0,0.15,45,30.0,0,200,0,72.01,235.0813519
1172,7.0,100.0,0.0,2.0,100.0,40.0,0.15,45,30.0,0,200,0,72.01,261.6402042
1173,7.0,100.0,0.0,2.0,100.0,40.0,0.15,45,30.0,0,200,0,72.01,260.5440578
1174,7.0,100.0,0.0,2.0,100.0,40.0,0.15,45,30.0,0,200,0,72.01,226.7628391
1175,7.0,100.0,0.0,2.0,100.0,40.0,0.15,45,30.0,0,200,0,72.01,282.2473138
1176,7.0,100.0,0.0,2.0,100.0,40.0,0.15,45,30.0,0,200,0,72.01,290.277626
1177,7.0,100.0,0.0,2.0,100.0,40.0,0.15,45,30.0,0,200,0,72.01,272.148
1178,7.0,100.0,0.0,2.0,100.0,40.0,0.15,45,30.0,0,200,0,72.01,278.2259976
1179,7.0,100.0,0.0,2.0,100.0,40.0,0.15,45,30.0,0,200,0,72.01,278.0438516
1180,7.0,100.0,0.0,2.0,100.0,40.0,0.15,45,30.0,0,200,0,72.01,272.4946246
1181,7.0,100.0,0.0,2.0,100.0,40.0,0.15,45,30.0,0,200,0,72.01,269.5213746
1182,7.0,100.0,0.0,2.0,100.0,40.0,0.15,45,30.0,0,200,0,72.01,275.3635949
1183,7.0,100.0,0.0,2.0,100.0,40.0,0.15,45,30.0,0,200,0,72.01,284.9007798
1184,7.0,100.0,0.0,2.0,100.0,40.0,0.15,45,30.0,0,200,0,72.01,273.0364243
1185,7.0,100.0,0.0,2.0,100.0,40.0,0.15,45,30.0,0,200,0,72.01,270.4448248
1186,7.0,100.0,0.0,2.0,100.0,40.0,0.15,45,30.0,0,200,0,72.01,256.0264246
1187,7.0,100.0,0.0,2.0,100.0,40.0,0.15,45,30.0,0,200,0,72.01,242.0524807
1188,7.0,100.0,0.0,2.0,100.0,40.0,0.15,45,30.0,0,200,0,72.01,279.8225773
1189,7.0,100.0,0.0,2.0,100.0,40.0,0.15,45,30.0,0,200,0,72.01,273.0601183
1190,7.0,100.0,0.0,2.0,100.0,40.0,0.15,45,30.0,0,200,0,72.01,266.2840934
1191,7.0,100.0,0.0,2.0,100.0,40.0,0.15,45,30.0,0,200,0,72.01,264.3810722
1192,7.0,100.0,0.0,2.0,100.0,40.0,0.15,45,30.0,0,200,0,72.01,279.6794596
1193,7.0,100.0,0.0,2.0,100.0,40.0,0.15,45,30.0,0,200,0,72.01,270.8575632
1194,7.0,100.0,0.0,2.0,100.0,40.0,0.15,45,30.0,0,200,0,72.01,294.2390119
1195,7.0,100.0,0.0,2.0,100.0,40.0,0.15,45,30.0,0,200,0,72.01,262.7925169
1196,7.0,100.0,0.0,2.0,100.0,40.0,0.15,45,30.0,0,200,0,72.01,270.4448248
1197,7.0,100.0,0.0,2.0,100.0,40.0,0.15,45,30.0,0,200,0,72.01,270.3178887
1198,7.0,100.0,0.0,2.0,100.0,40.0,0.15,45,30.0,0,200,0,72.01,275.8753377
1199,7.0,100.0,0.0,2.0,100.0,40.0,0.15,45,30.0,0,200,0,72.01,275.0023177
1200,0.0,10.0,0.0,0.5,10.0,6.0,0.15,45,30.0,0,200,0,72.01,544.9732192
1201,0.0,10.0,0.0,0.5,10.0,6.0,0.15,45,30.0,0,200,0,72.01,493.4547734
1202,0.0,10.0,0.0,0.5,10.0,6.0,0.15,45,30.0,0,200,0,72.01,556.1135294
1203,0.0,10.0,0.0,0.5,10.0,6.0,0.15,45,30.0,0,200,0,72.01,492.6513204
1204,0.0,10.0,0.0,0.5,10.0,6.0,0.15,45,30.0,0,200,0,72.01,523.6008024
1205,0.0,10.0,0.0,0.5,10.0,6.0,0.15,45,30.0,0,200,0,72.01,497.6722383
1206,0.0,10.0,0.0,0.5,10.0,6.0,0.15,45,30.0,0,200,0,72.01,555.1613588
1207,0.0,10.0,0.0,0.5,10.0,6.0,0.15,45,30.0,0,200,0,72.01,512.026763
1208,0.0,10.0,0.0,0.5,10.0,6.0,0.15,45,30.0,0,200,0,72.01,467.4009328
1209,0.0,10.0,0.0,0.5,10.0,6.0,0.15,45,30.0,0,200,0,72.01,525.1061744
1210,0.0,10.0,0.0,0.5,10.0,6.0,0.15,45,30.0,0,200,0,72.01,510.1767556
1211,0.0,10.0,0.0,0.5,10.0,6.0,0.15,45,30.0,0,200,0,72.01,519.8486129
1212,0.0,10.0,0.0,0.5,10.0,6.0,0.15,45,30.0,0,200,0,72.01,480.9417304
1213,0.0,10.0,0.0,0.5,10.0,6.0,0.15,45,30.0,0,200,0,72.01,483.5786794
1214,0.0,10.0,0.0,0.5,10.0,6.0,0.15,45,30.0,0,200,0,72.01,525.3024614
1215,0.0,10.0,0.0,0.5,10.0,6.0,0.15,45,30.0,0,200,0,72.01,492.8401458
1216,0.0,10.0,0.0,0.5,10.0,6.0,0.15,45,30.0,0,200,0,72.01,511.48804
1217,0.0,10.0,0.0,0.5,10.0,6.0,0.15,45,30.0,0,200,0,72.01,468.280853
1218,0.0,10.0,0.0,0.5,10.0,6.0,0.15,45,30.0,0,200,0,72.01,495.0325374
1219,0.0,10.0,0.0,0.5,10.0,6.0,0.15,45,30.0,0,200,0,72.01,502.341618
1220,0.0,10.0,0.0,0.5,10.0,6.0,0.15,45,30.0,0,200,0,72.01,488.4380324
1221,0.0,10.0,0.0,0.5,10.0,6.0,0.15,45,30.0,0,200,0,72.01,473.5501413
1222,0.0,10.0,0.0,0.5,10.0,6.0,0.15,45,30.0,0,200,0,72.01,483.7836054
1223,0.0,10.0,0.0,0.5,10.0,6.0,0.15,45,30.0,0,200,0,72.01,487.1921493
1224,0.0,10.0,0.0,0.5,10.0,6.0,0.15,45,30.0,0,200,0,72.01,545.7936456
1225,0.0,100.0,0.0,0.5,100.0,6.0,0.15,45,30.0,0,200,0,72.01,534.0267939
1226,0.0,100.0,0.0,0.5,100.0,6.0,0.15,45,30.0,0,200,0,72.01,485.7520722
1227,0.0,100.0,0.0,0.5,100.0,6.0,0.15,45,30.0,0,200,0,72.01,533.1852042
1228,0.0,100.0,0.0,0.5,100.0,6.0,0.15,45,30.0,0,200,0,72.01,505.2499998
1229,0.0,100.0,0.0,0.5,100.0,6.0,0.15,45,30.0,0,200,0,72.01,508.0029877
1230,0.0,100.0,0.0,0.5,100.0,6.0,0.15,45,30.0,0,200,0,72.01,467.8214998
1231,0.0,100.0,0.0,0.5,100.0,6.0,0.15,45,30.0,0,200,0,72.01,501.3314997
1232,0.0,100.0,0.0,0.5,100.0,6.0,0.15,45,30.0,0,200,0,72.01,502.5929956
1233,0.0,100.0,0.0,0.5,100.0,6.0,0.15,45,30.0,0,200,0,72.01,489.7034998
1234,0.0,100.0,0.0,0.5,100.0,6.0,0.15,45,30.0,0,200,0,72.01,520.8749996
1235,0.0,100.0,0.0,0.5,100.0,6.0,0.15,45,30.0,0,200,0,72.01,497.7179998
1236,0.0,100.0,0.0,0.5,100.0,6.0,0.15,45,30.0,0,200,0,72.01,521.3259997
1237,0.0,100.0,0.0,0.5,100.0,6.0,0.15,45,30.0,0,200,0,72.01,526.6569989
1238,0.0,100.0,0.0,0.5,100.0,6.0,0.15,45,30.0,0,200,0,72.01,486.8545086
1239,0.0,100.0,0.0,0.5,100.0,6.0,0.15,45,30.0,0,200,0,72.01,511.3513844
1240,0.0,100.0,0.0,0.5,100.0,6.0,0.15,45,30.0,0,200,0,72.01,514.1892234
1241,0.0,100.0,0.0,0.5,100.0,6.0,0.15,45,30.0,0,200,0,72.01,512.6781226
1242,0.0,100.0,0.0,0.5,100.0,6.0,0.15,45,30.0,0,200,0,72.01,495.0879708
1243,0.0,100.0,0.0,0.5,100.0,6.0,0.15,45,30.0,0,200,0,72.01,480.2886234
1244,0.0,100.0,0.0,0.5,100.0,6.0,0.15,45,30.0,0,200,0,72.01,504.8774043
1245,0.0,100.0,0.0,0.5,100.0,6.0,0.15,45,30.0,0,200,0,72.01,498.5210369
1246,0.0,100.0,0.0,0.5,100.0,6.0,0.15,45,30.0,0,200,0,72.01,460.9563536
1247,0.0,100.0,0.0,0.5,100.0,6.0,0.15,45,30.0,0,200,0,72.01,501.8913956
1248,0.0,100.0,0.0,0.5,100.0,6.0,0.15,45,30.0,0,200,0,72.01,499.4084783
1249,0.0,100.0,0.0,0.5,100.0,6.0,0.15,45,30.0,0,200,0,72.01,518.2006523
1250,0.0,100.0,0.0,0.5,100.0,40.0,0.15,45,30.0,0,200,0,72.01,225.6803275
1251,0.0,100.0,0.0,0.5,100.0,40.0,0.15,45,30.0,0,200,0,72.01,211.9947227
1252,0.0,100.0,0.0,0.5,100.0,40.0,0.15,45,30.0,0,200,0,72.01,211.3066384
1253,0.0,100.0,0.0,0.5,100.0,40.0,0.15,45,30.0,0,200,0,72.01,189.6214458
1254,0.0,100.0,0.0,0.5,100.0,40.0,0.15,45,30.0,0,200,0,72.01,250.8060024
1255,0.0,100.0,0.0,0.5,100.0,40.0,0.15,45,30.0,0,200,0,72.01,213.3019949
1256,0.0,100.0,0.0,0.5,100.0,40.0,0.15,45,30.0,0,200,0,72.01,207.9559449
1257,0.0,100.0,0.0,0.5,100.0,40.0,0.15,45,30.0,0,200,0,72.01,253.2088412
1258,0.0,100.0,0.0,0.5,100.0,40.0,0.15,45,30.0,0,200,0,72.01,223.9767409
1259,0.0,100.0,0.0,0.5,100.0,40.0,0.15,45,30.0,0,200,0,72.01,246.5170029
1260,0.0,100.0,0.0,0.5,100.0,40.0,0.15,45,30.0,0,200,0,72.01,231.3645799
1261,0.0,100.0,0.0,0.5,100.0,40.0,0.15,45,30.0,0,200,0,72.01,245.5808528
1262,0.0,100.0,0.0,0.5,100.0,40.0,0.15,45,30.0,0,200,0,72.01,226.9336838
1263,0.0,100.0,0.0,0.5,100.0,40.0,0.15,45,30.0,0,200,0,72.01,260.1890925
1264,0.0,100.0,0.0,0.5,100.0,40.0,0.15,45,30.0,0,200,0,72.01,233.4142174
1265,0.0,100.0,0.0,0.5,100.0,40.0,0.15,45,30.0,0,200,0,72.01,224.0132871
1266,0.0,100.0,0.0,0.5,100.0,40.0,0.15,45,30.0,0,200,0,72.01,244.476
1267,0.0,100.0,0.0,0.5,100.0,40.0,0.15,45,30.0,0,200,0,72.01,252.9719941
1268,0.0,100.0,0.0,0.5,100.0,40.0,0.15,45,30.0,0,200,0,72.01,246.3584987
1269,0.0,100.0,0.0,0.5,100.0,40.0,0.15,45,30.0,0,200,0,72.01,233.778
1270,0.0,100.0,0.0,0.5,100.0,40.0,0.15,45,30.0,0,200,0,72.01,239.2548775
1271,0.0,100.0,0.0,0.5,100.0,40.0,0.15,45,30.0,0,200,0,72.01,241.819
1272,0.0,100.0,0.0,0.5,100.0,40.0,0.15,45,30.0,0,200,0,72.01,233.1922217
1273,0.0,100.0,0.0,0.5,100.0,40.0,0.15,45,30.0,0,200,0,72.01,221.1979875
1274,0.0,100.0,0.0,0.5,100.0,40.0,0.15,45,30.0,0,200,0,72.01,228.4635284
1275,2.0,10.0,0.0,0.5,10.0,6.0,0.15,45,30.0,0,200,0,72.01,402.9120039
1276,2.0,10.0,0.0,0.5,10.0,6.0,0.15,45,30.0,0,200,0,72.01,444.9743102
1277,2.0,10.0,0.0,0.5,10.0,6.0,0.15,45,30.0,0,200,0,72.01,452.7709192
1278,2.0,10.0,0.0,0.5,10.0,6.0,0.15,45,30.0,0,200,0,72.01,462.9883034
1279,2.0,10.0,0.0,0.5,10.0,6.0,0.15,45,30.0,0,200,0,72.01,438.6412013
1280,2.0,10.0,0.0,0.5,10.0,6.0,0.15,45,30.0,0,200,0,72.01,417.7693146
1281,2.0,10.0,0.0,0.5,10.0,6.0,0.15,45,30.0,0,200,0,72.01,450.0001801
1282,2.0,10.0,0.0,0.5,10.0,6.0,0.15,45,30.0,0,200,0,72.01,413.1382495
1283,2.0,10.0,0.0,0.5,10.0,6.0,0.15,45,30.0,0,200,0,72.01,406.921957
1284,2.0,10.0,0.0,0.5,10.0,6.0,0.15,45,30.0,0,200,0,72.01,433.8307466
1285,2.0,10.0,0.0,0.5,10.0,6.0,0.15,45,30.0,0,200,0,72.01,432.9486128
1286,2.0,10.0,0.0,0.5,10.0,6.0,0.15,45,30.0,0,200,0,72.01,432.6523369
1287,2.0,10.0,0.0,0.5,10.0,6.0,0.15,45,30.0,0,200,0,72.01,385.6522798
1288,2.0,10.0,0.0,0.5,10.0,6.0,0.15,45,30.0,0,200,0,72.01,364.8162749
1289,2.0,10.0,0.0,0.5,10.0,6.0,0.15,45,30.0,0,200,0,72.01,429.681409
1290,2.0,10.0,0.0,0.5,10.0,6.0,0.15,45,30.0,0,200,0,72.01,410.5909998
1291,2.0,10.0,0.0,0.5,10.0,6.0,0.15,45,30.0,0,200,0,72.01,426.5130987
1292,2.0,10.0,0.0,0.5,10.0,6.0,0.15,45,30.0,0,200,0,72.01,425.6433031
1293,2.0,10.0,0.0,0.5,10.0,6.0,0.15,45,30.0,0,200,0,72.01,443.0041064
1294,2.0,10.0,0.0,0.5,10.0,6.0,0.15,45,30.0,0,200,0,72.01,457.9777212
1295,2.0,10.0,0.0,0.5,10.0,6.0,0.15,45,30.0,0,200,0,72.01,457.9424982
1296,2.0,10.0,0.0,0.5,10.0,6.0,0.15,45,30.0,0,200,0,72.01,458.8754984
1297,2.0,10.0,0.0,0.5,10.0,6.0,0.15,45,30.0,0,200,0,72.01,444.8498879
1298,2.0,10.0,0.0,0.5,10.0,6.0,0.15,45,30.0,0,200,0,72.01,444.6472019
1299,2.0,10.0,0.0,0.5,10.0,6.0,0.15,45,30.0,0,200,0,72.01,474.3367378
1300,2.0,100.0,0.0,0.5,100.0,6.0,0.15,45,30.0,0,200,0,72.01,436.1669357
1301,2.0,100.0,0.0,0.5,100.0,6.0,0.15,45,30.0,0,200,0,72.01,440.2010199
1302,2.0,100.0,0.0,0.5,100.0,6.0,0.15,45,30.0,0,200,0,72.01,404.809294
1303,2.0,100.0,0.0,0.5,100.0,6.0,0.15,45,30.0,0,200,0,72.01,404.6703293
1304,2.0,100.0,0.0,0.5,100.0,6.0,0.15,45,30.0,0,200,0,72.01,403.6346058
1305,2.0,100.0,0.0,0.5,100.0,6.0,0.15,45,30.0,0,200,0,72.01,396.981751
1306,2.0,100.0,0.0,0.5,100.0,6.0,0.15,45,30.0,0,200,0,72.01,423.9319684
1307,2.0,100.0,0.0,0.5,100.0,6.0,0.15,45,30.0,0,200,0,72.01,422.7835161
1308,2.0,100.0,0.0,0.5,100.0,6.0,0.15,45,30.0,0,200,0,72.01,452.2426378
1309,2.0,100.0,0.0,0.5,100.0,6.0,0.15,45,30.0,0,200,0,72.01,430.8699299
1310,2.0,100.0,0.0,0.5,100.0,6.0,0.15,45,30.0,0,200,0,72.01,447.9387307
1311,2.0,100.0,0.0,0.5,100.0,6.0,0.15,45,30.0,0,200,0,72.01,417.2708648
1312,2.0,100.0,0.0,0.5,100.0,6.0,0.15,45,30.0,0,200,0,72.01,425.0227088
1313,2.0,100.0,0.0,0.5,100.0,6.0,0.15,45,30.0,0,200,0,72.01,424.2031236
1314,2.0,100.0,0.0,0.5,100.0,6.0,0.15,45,30.0,0,200,0,72.01,404.9638883
1315,2.0,100.0,0.0,0.5,100.0,6.0,0.15,45,30.0,0,200,0,72.01,436.1669357
1316,2.0,100.0,0.0,0.5,100.0,6.0,0.15,45,30.0,0,200,0,72.01,421.3874209
1317,2.0,100.0,0.0,0.5,100.0,6.0,0.15,45,30.0,0,200,0,72.01,404.5796052
1318,2.0,100.0,0.0,0.5,100.0,6.0,0.15,45,30.0,0,200,0,72.01,436.2255031
1319,2.0,100.0,0.0,0.5,100.0,6.0,0.15,45,30.0,0,200,0,72.01,425.734547
1320,2.0,100.0,0.0,0.5,100.0,6.0,0.15,45,30.0,0,200,0,72.01,440.1544821
1321,2.0,100.0,0.0,0.5,100.0,6.0,0.15,45,30.0,0,200,0,72.01,439.7820924
1322,2.0,100.0,0.0,0.5,100.0,6.0,0.15,45,30.0,0,200,0,72.01,402.0771606
1323,2.0,100.0,0.0,0.5,100.0,6.0,0.15,45,30.0,0,200,0,72.01,418.7461065
1324,2.0,100.0,0.0,0.5,100.0,6.0,0.15,45,30.0,0,200,0,72.01,417.1562702
1325,2.0,100.0,0.0,0.5,100.0,40.0,0.15,45,30.0,0,200,0,72.01,178.7765373
1326,2.0,100.0,0.0,0.5,100.0,40.0,0.15,45,30.0,0,200,0,72.01,184.9497567
1327,2.0,100.0,0.0,0.5,100.0,40.0,0.15,45,30.0,0,200,0,72.01,152.694805
1328,2.0,100.0,0.0,0.5,100.0,40.0,0.15,45,30.0,0,200,0,72.01,176.2348621
1329,2.0,100.0,0.0,0.5,100.0,40.0,0.15,45,30.0,0,200,0,72.01,198.3272171
1330,2.0,100.0,0.0,0.5,100.0,40.0,0.15,45,30.0,0,200,0,72.01,192.0796474
1331,2.0,100.0,0.0,0.5,100.0,40.0,0.15,45,30.0,0,200,0,72.01,203.552749
1332,2.0,100.0,0.0,0.5,100.0,40.0,0.15,45,30.0,0,200,0,72.01,208.5431062
1333,2.0,100.0,0.0,0.5,100.0,40.0,0.15,45,30.0,0,200,0,72.01,212.4269488
1334,2.0,100.0,0.0,0.5,100.0,40.0,0.15,45,30.0,0,200,0,72.01,196.0024792
1335,2.0,100.0,0.0,0.5,100.0,40.0,0.15,45,30.0,0,200,0,72.01,218.915789
1336,2.0,100.0,0.0,0.5,100.0,40.0,0.15,45,30.0,0,200,0,72.01,160.6012834
1337,2.0,100.0,0.0,0.5,100.0,40.0,0.15,45,30.0,0,200,0,72.01,156.4710978
1338,2.0,100.0,0.0,0.5,100.0,40.0,0.15,45,30.0,0,200,0,72.01,169.8502855
1339,2.0,100.0,0.0,0.5,100.0,40.0,0.15,45,30.0,0,200,0,72.01,190.8996442
1340,2.0,100.0,0.0,0.5,100.0,40.0,0.15,45,30.0,0,200,0,72.01,241.6143282
1341,2.0,100.0,0.0,0.5,100.0,40.0,0.15,45,30.0,0,200,0,72.01,225.4136144
1342,2.0,100.0,0.0,0.5,100.0,40.0,0.15,45,30.0,0,200,0,72.01,213.9445608
1343,2.0,100.0,0.0,0.5,100.0,40.0,0.15,45,30.0,0,200,0,72.01,202.0355669
1344,2.0,100.0,0.0,0.5,100.0,40.0,0.15,45,30.0,0,200,0,72.01,230.5725659
1345,2.0,100.0,0.0,0.5,100.0,40.0,0.15,45,30.0,0,200,0,72.01,215.2792499
1346,2.0,100.0,0.0,0.5,100.0,40.0,0.15,45,30.0,0,200,0,72.01,206.1533874
1347,2.0,100.0,0.0,0.5,100.0,40.0,0.15,45,30.0,0,200,0,72.01,188.106968
1348,2.0,100.0,0.0,0.5,100.0,40.0,0.15,45,30.0,0,200,0,72.01,219.3053973
1349,2.0,100.0,0.0,0.5,100.0,40.0,0.15,45,30.0,0,200,0,72.01,221.8804893
1350,4.0,10.0,0.0,0.5,10.0,6.0,0.15,45,30.0,0,200,0,72.01,420.785525
1351,4.0,10.0,0.0,0.5,10.0,6.0,0.15,45,30.0,0,200,0,72.01,464.0573885
1352,4.0,10.0,0.0,0.5,10.0,6.0,0.15,45,30.0,0,200,0,72.01,392.7669375
1353,4.0,10.0,0.0,0.5,10.0,6.0,0.15,45,30.0,0,200,0,72.01,405.9339846
1354,4.0,10.0,0.0,0.5,10.0,6.0,0.15,45,30.0,0,200,0,72.01,395.7568852
1355,4.0,10.0,0.0,0.5,10.0,6.0,0.15,45,30.0,0,200,0,72.01,347.0179192
1356,4.0,10.0,0.0,0.5,10.0,6.0,0.15,45,30.0,0,200,0,72.01,439.6315543
1357,4.0,10.0,0.0,0.5,10.0,6.0,0.15,45,30.0,0,200,0,72.01,366.2236589
1358,4.0,10.0,0.0,0.5,10.0,6.0,0.15,45,30.0,0,200,0,72.01,461.0149993
1359,4.0,10.0,0.0,0.5,10.0,6.0,0.15,45,30.0,0,200,0,72.01,433.3838563
1360,4.0,10.0,0.0,0.5,10.0,6.0,0.15,45,30.0,0,200,0,72.01,433.5899872
1361,4.0,10.0,0.0,0.5,10.0,6.0,0.15,45,30.0,0,200,0,72.01,406.8368406
1362,4.0,10.0,0.0,0.5,10.0,6.0,0.15,45,30.0,0,200,0,72.01,427.3591505
1363,4.0,10.0,0.0,0.5,10.0,6.0,0.15,45,30.0,0,200,0,72.01,395.8791776
1364,4.0,10.0,0.0,0.5,10.0,6.0,0.15,45,30.0,0,200,0,72.01,442.7738235
1365,4.0,10.0,0.0,0.5,10.0,6.0,0.15,45,30.0,0,200,0,72.01,421.1306573
1366,4.0,10.0,0.0,0.5,10.0,6.0,0.15,45,30.0,0,200,0,72.01,380.9239074
1367,4.0,10.0,0.0,0.5,10.0,6.0,0.15,45,30.0,0,200,0,72.01,383.1610697
1368,4.0,10.0,0.0,0.5,10.0,6.0,0.15,45,30.0,0,200,0,72.01,393.6884891
1369,4.0,10.0,0.0,0.5,10.0,6.0,0.15,45,30.0,0,200,0,72.01,403.8364993
1370,4.0,10.0,0.0,0.5,10.0,6.0,0.15,45,30.0,0,200,0,72.01,402.2919512
1371,4.0,10.0,0.0,0.5,10.0,6.0,0.15,45,30.0,0,200,0,72.01,403.5158017
1372,4.0,10.0,0.0,0.5,10.0,6.0,0.15,45,30.0,0,200,0,72.01,387.3494704
1373,4.0,10.0,0.0,0.5,10.0,6.0,0.15,45,30.0,0,200,0,72.01,458.2070661
1374,4.0,10.0,0.0,0.5,10.0,6.0,0.15,45,30.0,0,200,0,72.01,453.5503311
1375,4.0,100.0,0.0,0.5,100.0,6.0,0.15,45,30.0,0,200,0,72.01,431.5153191
1376,4.0,100.0,0.0,0.5,100.0,6.0,0.15,45,30.0,0,200,0,72.01,394.0696546
1377,4.0,100.0,0.0,0.5,100.0,6.0,0.15,45,30.0,0,200,0,72.01,423.0745015
1378,4.0,100.0,0.0,0.5,100.0,6.0,0.15,45,30.0,0,200,0,72.01,403.6279461
1379,4.0,100.0,0.0,0.5,100.0,6.0,0.15,45,30.0,0,200,0,72.01,438.5810819
1380,4.0,100.0,0.0,0.5,100.0,6.0,0.15,45,30.0,0,200,0,72.01,399.8229866
1381,4.0,100.0,0.0,0.5,100.0,6.0,0.15,45,30.0,0,200,0,72.01,409.4854853
1382,4.0,100.0,0.0,0.5,100.0,6.0,0.15,45,30.0,0,200,0,72.01,382.2676781
1383,4.0,100.0,0.0,0.5,100.0,6.0,0.15,45,30.0,0,200,0,72.01,401.7132811
1384,4.0,100.0,0.0,0.5,100.0,6.0,0.15,45,30.0,0,200,0,72.01,413.6260973
1385,4.0,100.0,0.0,0.5,100.0,6.0,0.15,45,30.0,0,200,0,72.01,419.0726472
1386,4.0,100.0,0.0,0.5,100.0,6.0,0.15,45,30.0,0,200,0,72.01,397.7050977
1387,4.0,100.0,0.0,0.5,100.0,6.0,0.15,45,30.0,0,200,0,72.01,384.8505517
1388,4.0,100.0,0.0,0.5,100.0,6.0,0.15,45,30.0,0,200,0,72.01,406.7530988
1389,4.0,100.0,0.0,0.5,100.0,6.0,0.15,45,30.0,0,200,0,72.01,395.3214577
1390,4.0,100.0,0.0,0.5,100.0,6.0,0.15,45,30.0,0,200,0,72.01,412.9424613
1391,4.0,100.0,0.0,0.5,100.0,6.0,0.15,45,30.0,0,200,0,72.01,426.1775953
1392,4.0,100.0,0.0,0.5,100.0,6.0,0.15,45,30.0,0,200,0,72.01,439.6061138
1393,4.0,100.0,0.0,0.5,100.0,6.0,0.15,45,30.0,0,200,0,72.01,420.8116046
1394,4.0,100.0,0.0,0.5,100.0,6.0,0.15,45,30.0,0,200,0,72.01,445.4534038
1395,4.0,100.0,0.0,0.5,100.0,6.0,0.15,45,30.0,0,200,0,72.01,426.293054
1396,4.0,100.0,0.0,0.5,100.0,6.0,0.15,45,30.0,0,200,0,72.01,415.2557601
1397,4.0,100.0,0.0,0.5,100.0,6.0,0.15,45,30.0,0,200,0,72.01,363.8204056
1398,4.0,100.0,0.0,0.5,100.0,6.0,0.15,45,30.0,0,200,0,72.01,426.3899017
1399,4.0,100.0,0.0,0.5,100.0,6.0,0.15,45,30.0,0,200,0,72.01,366.0055005
1400,4.0,100.0,0.0,0.5,100.0,40.0,0.15,45,30.0,0,200,0,72.01,214.6578925
1401,4.0,100.0,0.0,0.5,100.0,40.0,0.15,45,30.0,0,200,0,72.01,200.5169256
1402,4.0,100.0,0.0,0.5,100.0,40.0,0.15,45,30.0,0,200,0,72.01,206.3028495
1403,4.0,100.0,0.0,0.5,100.0,40.0,0.15,45,30.0,0,200,0,72.01,203.7241902
1404,4.0,100.0,0.0,0.5,100.0,40.0,0.15,45,30.0,0,200,0,72.01,210.7897313
1405,4.0,100.0,0.0,0.5,100.0,40.0,0.15,45,30.0,0,200,0,72.01,213.2979824
1406,4.0,100.0,0.0,0.5,100.0,40.0,0.15,45,30.0,0,200,0,72.01,199.6546606
1407,4.0,100.0,0.0,0.5,100.0,40.0,0.15,45,30.0,0,200,0,72.01,208.5144818
1408,4.0,100.0,0.0,0.5,100.0,40.0,0.15,45,30.0,0,200,0,72.01,209.6135912
1409,4.0,100.0,0.0,0.5,100.0,40.0,0.15,45,30.0,0,200,0,72.01,197.9325014
1410,4.0,100.0,0.0,0.5,100.0,40.0,0.15,45,30.0,0,200,0,72.01,177.7809863
1411,4.0,100.0,0.0,0.5,100.0,40.0,0.15,45,30.0,0,200,0,72.01,193.3610975
1412,4.0,100.0,0.0,0.5,100.0,40.0,0.15,45,30.0,0,200,0,72.01,207.8027844
1413,4.0,100.0,0.0,0.5,100.0,40.0,0.15,45,30.0,0,200,0,72.01,201.9971487
1414,4.0,100.0,0.0,0.5,100.0,40.0,0.15,45,30.0,0,200,0,72.01,202.8216953
1415,4.0,100.0,0.0,0.5,100.0,40.0,0.15,45,30.0,0,200,0,72.01,192.0523093
1416,4.0,100.0,0.0,0.5,100.0,40.0,0.15,45,30.0,0,200,0,72.01,214.2262098
1417,4.0,100.0,0.0,0.5,100.0,40.0,0.15,45,30.0,0,200,0,72.01,197.2386038
1418,4.0,100.0,0.0,0.5,100.0,40.0,0.15,45,30.0,0,200,0,72.01,219.2556564
1419,4.0,100.0,0.0,0.5,100.0,40.0,0.15,45,30.0,0,200,0,72.01,202.1701244
1420,4.0,100.0,0.0,0.5,100.0,40.0,0.15,45,30.0,0,200,0,72.01,193.8733897
1421,4.0,100.0,0.0,0.5,100.0,40.0,0.15,45,30.0,0,200,0,72.01,185.1077563
1422,4.0,100.0,0.0,0.5,100.0,40.0,0.15,45,30.0,0,200,0,72.01,180.8261941
1423,4.0,100.0,0.0,0.5,100.0,40.0,0.15,45,30.0,0,200,0,72.01,187.7252025
1424,4.0,100.0,0.0,0.5,100.0,40.0,0.15,45,30.0,0,200,0,72.01,222.7087965
1425,7.0,10.0,0.0,0.5,10.0,6.0,0.15,45,30.0,0,200,0,72.01,434.5097605
1426,7.0,10.0,0.0,0.5,10.0,6.0,0.15,45,30.0,0,200,0,72.01,384.1329996
1427,7.0,10.0,0.0,0.5,10.0,6.0,0.15,45,30.0,0,200,0,72.01,417.8023838
1428,7.0,10.0,0.0,0.5,10.0,6.0,0.15,45,30.0,0,200,0,72.01,393.552373
1429,7.0,10.0,0.0,0.5,10.0,6.0,0.15,45,30.0,0,200,0,72.01,427.0297979
1430,7.0,10.0,0.0,0.5,10.0,6.0,0.15,45,30.0,0,200,0,72.01,400.5760942
1431,7.0,10.0,0.0,0.5,10.0,6.0,0.15,45,30.0,0,200,0,72.01,416.9313125
1432,7.0,10.0,0.0,0.5,10.0,6.0,0.15,45,30.0,0,200,0,72.01,418.3900156
1433,7.0,10.0,0.0,0.5,10.0,6.0,0.15,45,30.0,0,200,0,72.01,386.7706752
1434,7.0,10.0,0.0,0.5,10.0,6.0,0.15,45,30.0,0,200,0,72.01,434.8561009
1435,7.0,10.0,0.0,0.5,10.0,6.0,0.15,45,30.0,0,200,0,72.01,391.7766158
1436,7.0,10.0,0.0,0.5,10.0,6.0,0.15,45,30.0,0,200,0,72.01,351.0298376
1437,7.0,10.0,0.0,0.5,10.0,6.0,0.15,45,30.0,0,200,0,72.01,435.0513853
1438,7.0,10.0,0.0,0.5,10.0,6.0,0.15,45,30.0,0,200,0,72.01,407.8839992
1439,7.0,10.0,0.0,0.5,10.0,6.0,0.15,45,30.0,0,200,0,72.01,449.0759964
1440,7.0,10.0,0.0,0.5,10.0,6.0,0.15,45,30.0,0,200,0,72.01,424.2218304
1441,7.0,10.0,0.0,0.5,10.0,6.0,0.15,45,30.0,0,200,0,72.01,367.4521752
1442,7.0,10.0,0.0,0.5,10.0,6.0,0.15,45,30.0,0,200,0,72.01,413.0740217
1443,7.0,10.0,0.0,0.5,10.0,6.0,0.15,45,30.0,0,200,0,72.01,452.3237926
1444,7.0,10.0,0.0,0.5,10.0,6.0,0.15,45,30.0,0,200,0,72.01,441.88655
1445,7.0,10.0,0.0,0.5,10.0,6.0,0.15,45,30.0,0,200,0,72.01,426.5209286
1446,7.0,10.0,0.0,0.5,10.0,6.0,0.15,45,30.0,0,200,0,72.01,387.2445789
1447,7.0,10.0,0.0,0.5,10.0,6.0,0.15,45,30.0,0,200,0,72.01,434.5003462
1448,7.0,10.0,0.0,0.5,10.0,6.0,0.15,45,30.0,0,200,0,72.01,404.3350746
1449,7.0,10.0,0.0,0.5,10.0,6.0,0.15,45,30.0,0,200,0,72.01,390.8959
1450,7.0,100.0,0.0,0.5,100.0,6.0,0.15,45,30.0,0,200,0,72.01,404.3464865
1451,7.0,100.0,0.0,0.5,100.0,6.0,0.15,45,30.0,0,200,0,72.01,430.0804988
1452,7.0,100.0,0.0,0.5,100.0,6.0,0.15,45,30.0,0,200,0,72.01,418.1479964
1453,7.0,100.0,0.0,0.5,100.0,6.0,0.15,45,30.0,0,200,0,72.01,407.8839992
1454,7.0,100.0,0.0,0.5,100.0,6.0,0.15,45,30.0,0,200,0,72.01,421.6014917
1455,7.0,100.0,0.0,0.5,100.0,6.0,0.15,45,30.0,0,200,0,72.01,430.0148742
1456,7.0,100.0,0.0,0.5,100.0,6.0,0.15,45,30.0,0,200,0,72.01,411.3151416
1457,7.0,100.0,0.0,0.5,100.0,6.0,0.15,45,30.0,0,200,0,72.01,404.3509655
1458,7.0,100.0,0.0,0.5,100.0,6.0,0.15,45,30.0,0,200,0,72.01,368.7845531
1459,7.0,100.0,0.0,0.5,100.0,6.0,0.15,45,30.0,0,200,0,72.01,415.9782712
1460,7.0,100.0,0.0,0.5,100.0,6.0,0.15,45,30.0,0,200,0,72.01,412.4092285
1461,7.0,100.0,0.0,0.5,100.0,6.0,0.15,45,30.0,0,200,0,72.01,373.665904
1462,7.0,100.0,0.0,0.5,100.0,6.0,0.15,45,30.0,0,200,0,72.01,393.4634854
1463,7.0,100.0,0.0,0.5,100.0,6.0,0.15,45,30.0,0,200,0,72.01,439.2941584
1464,7.0,100.0,0.0,0.5,100.0,6.0,0.15,45,30.0,0,200,0,72.01,411.5912358
1465,7.0,100.0,0.0,0.5,100.0,6.0,0.15,45,30.0,0,200,0,72.01,441.5394327
1466,7.0,100.0,0.0,0.5,100.0,6.0,0.15,45,30.0,0,200,0,72.01,406.2274608
1467,7.0,100.0,0.0,0.5,100.0,6.0,0.15,45,30.0,0,200,0,72.01,402.5059516
1468,7.0,100.0,0.0,0.5,100.0,6.0,0.15,45,30.0,0,200,0,72.01,422.3005513
1469,7.0,100.0,0.0,0.5,100.0,6.0,0.15,45,30.0,0,200,0,72.01,443.9279656
1470,7.0,100.0,0.0,0.5,100.0,6.0,0.15,45,30.0,0,200,0,72.01,401.6814522
1471,7.0,100.0,0.0,0.5,100.0,6.0,0.15,45,30.0,0,200,0,72.01,396.6033019
1472,7.0,100.0,0.0,0.5,100.0,6.0,0.15,45,30.0,0,200,0,72.01,417.3785848
1473,7.0,100.0,0.0,0.5,100.0,6.0,0.15,45,30.0,0,200,0,72.01,384.9300248
1474,7.0,100.0,0.0,0.5,100.0,6.0,0.15,45,30.0,0,200,0,72.01,372.9426787
1475,7.0,100.0,0.0,0.5,100.0,40.0,0.15,45,30.0,0,200,0,72.01,200.8315263
1476,7.0,100.0,0.0,0.5,100.0,40.0,0.15,45,30.0,0,200,0,72.01,177.8449201
1477,7.0,100.0,0.0,0.5,100.0,40.0,0.15,45,30.0,0,200,0,72.01,203.9597515
1478,7.0,100.0,0.0,0.5,100.0,40.0,0.15,45,30.0,0,200,0,72.01,182.5811684
1479,7.0,100.0,0.0,0.5,100.0,40.0,0.15,45,30.0,0,200,0,72.01,214.8524013
1480,7.0,100.0,0.0,0.5,100.0,40.0,0.15,45,30.0,0,200,0,72.01,172.4519634
1481,7.0,100.0,0.0,0.5,100.0,40.0,0.15,45,30.0,0,200,0,72.01,209.0743441
1482,7.0,100.0,0.0,0.5,100.0,40.0,0.15,45,30.0,0,200,0,72.01,192.069516
1483,7.0,100.0,0.0,0.5,100.0,40.0,0.15,45,30.0,0,200,0,72.01,171.4052679
1484,7.0,100.0,0.0,0.5,100.0,40.0,0.15,45,30.0,0,200,0,72.01,199.9741637
1485,7.0,100.0,0.0,0.5,100.0,40.0,0.15,45,30.0,0,200,0,72.01,192.9704648
1486,7.0,100.0,0.0,0.5,100.0,40.0,0.15,45,30.0,0,200,0,72.01,202.2240497
1487,7.0,100.0,0.0,0.5,100.0,40.0,0.15,45,30.0,0,200,0,72.01,183.6513426
1488,7.0,100.0,0.0,0.5,100.0,40.0,0.15,45,30.0,0,200,0,72.01,195.7998765
1489,7.0,100.0,0.0,0.5,100.0,40.0,0.15,45,30.0,0,200,0,72.01,196.8015755
1490,7.0,100.0,0.0,0.5,100.0,40.0,0.15,45,30.0,0,200,0,72.01,199.6699493
1491,7.0,100.0,0.0,0.5,100.0,40.0,0.15,45,30.0,0,200,0,72.01,162.7567983
1492,7.0,100.0,0.0,0.5,100.0,40.0,0.15,45,30.0,0,200,0,72.01,177.5351793
1493,7.0,100.0,0.0,0.5,100.0,40.0,0.15,45,30.0,0,200,0,72.01,184.6519766
1494,7.0,100.0,0.0,0.5,100.0,40.0,0.15,45,30.0,0,200,0,72.01,188.7000691
1495,7.0,100.0,0.0,0.5,100.0,40.0,0.15,45,30.0,0,200,0,72.01,186.5921294
1496,7.0,100.0,0.0,0.5,100.0,40.0,0.15,45,30.0,0,200,0,72.01,187.3877587
1497,7.0,100.0,0.0,0.5,100.0,40.0,0.15,45,30.0,0,200,0,72.01,211.5744718
1498,7.0,100.0,0.0,0.5,100.0,40.0,0.15,45,30.0,0,200,0,72.01,195.753637
1499,7.0,100.0,0.0,0.5,100.0,40.0,0.15,45,30.0,0,200,0,72.01,215.8062136
1500,14.0,10.0,0.0,2.0,10.0,6.0,0.15,45,30.0,0,200,0,72.01,843.1360696
1501,14.0,10.0,0.0,2.0,10.0,6.0,0.15,45,30.0,0,200,0,72.01,831.5297606
1502,14.0,10.0,0.0,2.0,10.0,6.0,0.15,45,30.0,0,200,0,72.01,825.4383584
1503,14.0,10.0,0.0,2.0,10.0,6.0,0.15,45,30.0,0,200,0,72.01,841.6101498
1504,14.0,10.0,0.0,2.0,10.0,6.0,0.15,45,30.0,0,200,0,72.01,789.1282352
1505,14.0,10.0,0.0,2.0,10.0,6.0,0.15,45,30.0,0,200,0,72.01,820.6130918
1506,14.0,10.0,0.0,2.0,10.0,6.0,0.15,45,30.0,0,200,0,72.01,849.4453273
1507,14.0,10.0,0.0,2.0,10.0,6.0,0.15,45,30.0,0,200,0,72.01,833.0875172
1508,14.0,10.0,0.0,2.0,10.0,6.0,0.15,45,30.0,0,200,0,72.01,832.5019999
1509,14.0,10.0,0.0,2.0,10.0,6.0,0.15,45,30.0,0,200,0,72.01,883.3749996
1510,14.0,10.0,0.0,2.0,10.0,6.0,0.15,45,30.0,0,200,0,72.01,805.4722036
1511,14.0,10.0,0.0,2.0,10.0,6.0,0.15,45,30.0,0,200,0,72.01,806.8674999
1512,14.0,10.0,0.0,2.0,10.0,6.0,0.15,45,30.0,0,200,0,72.01,808.5809145
1513,14.0,10.0,0.0,2.0,10.0,6.0,0.15,45,30.0,0,200,0,72.01,823.1824251
1514,14.0,10.0,0.0,2.0,10.0,6.0,0.15,45,30.0,0,200,0,72.01,875.2702106
1515,14.0,10.0,0.0,2.0,10.0,6.0,0.15,45,30.0,0,200,0,72.01,804.9862372
1516,14.0,10.0,0.0,2.0,10.0,6.0,0.15,45,30.0,0,200,0,72.01,797.8206421
1517,14.0,10.0,0.0,2.0,10.0,6.0,0.15,45,30.0,0,200,0,72.01,855.9790628
1518,14.0,10.0,0.0,2.0,10.0,6.0,0.15,45,30.0,0,200,0,72.01,885.344172
1519,14.0,10.0,0.0,2.0,10.0,6.0,0.15,45,30.0,0,200,0,72.01,865.472813
1520,14.0,10.0,0.0,2.0,10.0,6.0,0.15,45,30.0,0,200,0,72.01,805.3696433
1521,14.0,10.0,0.0,2.0,10.0,6.0,0.15,45,30.0,0,200,0,72.01,843.8217338
1522,14.0,10.0,0.0,2.0,10.0,6.0,0.15,45,30.0,0,200,0,72.01,820.2538085
1523,14.0,10.0,0.0,2.0,10.0,6.0,0.15,45,30.0,0,200,0,72.01,799.8100849
1524,14.0,10.0,0.0,2.0,10.0,6.0,0.15,45,30.0,0,200,0,72.01,803.5263915
1525,14.0,10.0,0.0,2.0,10.0,6.0,0.15,45,30.0,0,200,0,72.01,797.6970782
1526,14.0,10.0,0.0,2.0,10.0,6.0,0.15,45,30.0,0,200,0,72.01,803.3014382
1527,14.0,10.0,0.0,2.0,10.0,6.0,0.15,45,30.0,0,200,0,72.01,860.2100333
1528,14.0,10.0,0.0,2.0,10.0,6.0,0.15,45,30.0,0,200,0,72.01,881.3643418
1529,14.0,10.0,0.0,2.0,10.0,6.0,0.15,45,30.0,0,200,0,72.01,794.1058697
1530,14.0,10.0,0.0,2.0,10.0,6.0,0.15,45,30.0,0,200,0,72.01,858.3849018
1531,14.0,10.0,0.0,2.0,10.0,6.0,0.15,45,30.0,0,200,0,72.01,791.9455356
1532,14.0,10.0,0.0,2.0,10.0,6.0,0.15,45,30.0,0,200,0,72.01,890.0800139
1533,14.0,10.0,0.0,2.0,10.0,6.0,0.15,45,30.0,0,200,0,72.01,836.0273122
1534,14.0,10.0,0.0,2.0,10.0,6.0,0.15,45,30.0,0,200,0,72.01,829.3505275
1535,14.0,10.0,0.0,2.0,10.0,6.0,0.15,45,30.0,0,200,0,72.01,905.4164284
1536,14.0,10.0,0.0,2.0,10.0,6.0,0.15,45,30.0,0,200,0,72.01,846.9221158
1537,14.0,10.0,0.0,2.0,10.0,6.0,0.15,45,30.0,0,200,0,72.01,807.1890568
1538,14.0,10.0,0.0,2.0,10.0,6.0,0.15,45,30.0,0,200,0,72.01,825.408292
1539,14.0,10.0,0.0,2.0,10.0,6.0,0.15,45,30.0,0,200,0,72.01,827.7042836
1540,14.0,10.0,0.0,2.0,10.0,6.0,0.15,45,30.0,0,200,0,72.01,892.4666452
1541,14.0,10.0,0.0,2.0,10.0,6.0,0.15,45,30.0,0,200,0,72.01,813.0516075
1542,14.0,10.0,0.0,2.0,10.0,6.0,0.15,45,30.0,0,200,0,72.01,804.7255843
1543,14.0,10.0,0.0,2.0,10.0,6.0,0.15,45,30.0,0,200,0,72.01,867.931576
1544,14.0,10.0,0.0,2.0,10.0,6.0,0.15,45,30.0,0,200,0,72.01,832.6237904
1545,14.0,10.0,0.0,2.0,10.0,6.0,0.15,45,30.0,0,200,0,72.01,821.9753731
1546,14.0,10.0,0.0,2.0,10.0,6.0,0.15,45,30.0,0,200,0,72.01,868.7646236
1547,14.0,10.0,0.0,2.0,10.0,6.0,0.15,45,30.0,0,200,0,72.01,620.6514454
1548,14.0,10.0,0.0,2.0,10.0,6.0,0.15,45,30.0,0,200,0,72.01,616.2888899
1549,14.0,10.0,0.0,2.0,10.0,6.0,0.15,45,30.0,0,200,0,72.01,587.0165736
1550,14.0,10.0,0.0,2.0,10.0,6.0,0.15,45,30.0,0,200,0,72.01,587.0046187
1551,14.0,10.0,0.0,2.0,10.0,6.0,0.15,45,30.0,0,200,0,72.01,591.32759
1552,14.0,10.0,0.0,2.0,10.0,6.0,0.15,45,30.0,0,200,0,72.01,608.9227554
1553,14.0,10.0,0.0,2.0,10.0,6.0,0.15,45,30.0,0,200,0,72.01,567.8890247
1554,14.0,10.0,0.0,2.0,10.0,6.0,0.15,45,30.0,0,200,0,72.01,607.4392808
1555,14.0,10.0,0.0,2.0,10.0,6.0,0.15,45,30.0,0,200,0,72.01,574.4615579
1556,14.0,10.0,0.0,2.0,10.0,6.0,0.15,45,30.0,0,200,0,72.01,575.4145547
1557,14.0,10.0,0.0,2.0,10.0,6.0,0.15,45,30.0,0,200,0,72.01,578.1702467
1558,14.0,10.0,0.0,2.0,10.0,6.0,0.15,45,30.0,0,200,0,72.01,599.6934297
1559,14.0,10.0,0.0,2.0,10.0,6.0,0.15,45,30.0,0,200,0,72.01,597.5896803
1560,14.0,10.0,0.0,2.0,10.0,6.0,0.15,45,30.0,0,200,0,72.01,585.3814971
1561,14.0,10.0,0.0,2.0,10.0,6.0,0.15,45,30.0,0,200,0,72.01,581.1283113
1562,14.0,10.0,0.0,2.0,10.0,6.0,0.15,45,30.0,0,200,0,72.01,578.9167846
1563,14.0,10.0,0.0,2.0,10.0,6.0,0.15,45,30.0,0,200,0,72.01,619.0078281
1564,14.0,10.0,0.0,2.0,10.0,6.0,0.15,45,30.0,0,200,0,72.01,592.4919983
1565,14.0,10.0,0.0,2.0,10.0,6.0,0.15,45,30.0,0,200,0,72.01,598.1778331
1566,14.0,10.0,0.0,2.0,10.0,6.0,0.15,45,30.0,0,200,0,72.01,609.3814153
1567,14.0,10.0,0.0,2.0,10.0,6.0,0.15,45,30.0,0,200,0,72.01,613.3144962
1568,14.0,10.0,0.0,2.0,10.0,6.0,0.15,45,30.0,0,200,0,72.01,609.9441504
1569,14.0,10.0,0.0,2.0,10.0,6.0,0.15,45,30.0,0,200,0,72.01,551.9199855
1570,14.0,10.0,0.0,2.0,10.0,6.0,0.15,45,30.0,0,200,0,72.01,618.3128674
1571,14.0,10.0,0.0,2.0,10.0,6.0,0.15,45,30.0,0,200,0,72.01,628.0021649
1572,14.0,10.0,0.0,2.0,10.0,6.0,0.15,45,30.0,0,200,0,72.01,621.0112026
1573,14.0,10.0,0.0,2.0,10.0,6.0,0.15,45,30.0,0,200,0,72.01,574.0596165
1574,14.0,10.0,0.0,2.0,10.0,6.0,0.15,45,30.0,0,200,0,72.01,628.0078606
1575,14.0,10.0,0.0,2.0,10.0,6.0,0.15,45,30.0,0,200,0,72.01,608.9807695
1576,14.0,10.0,0.0,2.0,10.0,6.0,0.15,45,30.0,0,200,0,72.01,592.4626845
1577,14.0,10.0,0.0,2.0,10.0,6.0,0.15,45,30.0,0,200,0,72.01,616.1324248
1578,14.0,10.0,0.0,2.0,10.0,6.0,0.15,45,30.0,0,200,0,72.01,643.2841548
1579,14.0,10.0,0.0,2.0,10.0,6.0,0.15,45,30.0,0,200,0,72.01,612.8507662
1580,14.0,10.0,0.0,2.0,10.0,6.0,0.15,45,30.0,0,200,0,72.01,614.9038479
1581,14.0,10.0,0.0,2.0,10.0,6.0,0.15,45,30.0,0,200,0,72.01,598.927406
1582,14.0,10.0,0.0,2.0,10.0,6.0,0.15,45,30.0,0,200,0,72.01,586.0204161
1583,14.0,10.0,0.0,2.0,10.0,6.0,0.15,45,30.0,0,200,0,72.01,597.1810015
1584,14.0,10.0,0.0,2.0,10.0,6.0,0.15,45,30.0,0,200,0,72.01,623.4778686
1585,14.0,10.0,0.0,2.0,10.0,6.0,0.15,45,30.0,0,200,0,72.01,612.4075013
1586,14.0,10.0,0.0,2.0,10.0,6.0,0.15,45,30.0,0,200,0,72.01,571.0240434
1587,14.0,10.0,0.0,2.0,10.0,6.0,0.15,45,30.0,0,200,0,72.01,577.4715956
1588,14.0,10.0,0.0,2.0,10.0,6.0,0.15,45,30.0,0,200,0,72.01,638.1863719
1589,14.0,10.0,0.0,2.0,10.0,6.0,0.15,45,30.0,0,200,0,72.01,576.0809586
1590,14.0,10.0,0.0,2.0,10.0,6.0,0.15,45,30.0,0,200,0,72.01,641.4778293
1591,14.0,10.0,0.0,2.0,10.0,6.0,0.15,45,30.0,0,200,0,72.01,648.2413914
1592,14.0,10.0,0.0,2.0,10.0,6.0,0.15,45,30.0,0,200,0,72.01,639.1531613
1593,14.0,10.0,0.0,2.0,10.0,6.0,0.15,45,30.0,0,200,0,72.01,590.9528101
1594,14.0,10.0,0.0,2.0,10.0,6.0,0.15,45,30.0,0,200,0,72.01,549.8023473
1595,14.0,10.0,0.0,2.0,10.0,6.0,0.15,45,30.0,0,200,0,72.01,585.7119978
1596,14.0,10.0,0.0,2.0,10.0,6.0,0.15,45,30.0,0,200,0,72.01,571.5971555
1597,14.0,10.0,0.0,2.0,10.0,6.0,0.15,45,30.0,0,200,0,72.01,596.2909325
1598,14.0,10.0,0.0,2.0,10.0,6.0,0.15,45,30.0,0,200,0,72.01,580.6489995
1599,14.0,10.0,0.0,2.0,10.0,6.0,0.15,45,30.0,0,200,0,72.01,626.0036475
1600,14.0,10.0,0.0,2.0,10.0,6.0,0.15,45,30.0,0,200,0,72.01,561.5585634
1601,14.0,10.0,0.0,2.0,10.0,6.0,0.15,45,30.0,0,200,0,72.01,613.1931772
1602,14.0,10.0,0.0,2.0,10.0,6.0,0.15,45,30.0,0,200,0,72.01,616.6940054
1603,14.0,10.0,0.0,2.0,10.0,6.0,0.15,45,30.0,0,200,0,72.01,592.1321997
1604,14.0,10.0,0.0,2.0,10.0,6.0,0.15,45,30.0,0,200,0,72.01,588.4759716
1605,14.0,10.0,0.0,2.0,10.0,6.0,0.15,45,30.0,0,200,0,72.01,591.244046
1606,14.0,10.0,0.0,2.0,10.0,6.0,0.15,45,30.0,0,200,0,72.01,612.8218245
1607,14.0,10.0,0.0,2.0,10.0,6.0,0.15,45,30.0,0,200,0,72.01,584.9227393
1608,14.0,10.0,0.0,2.0,10.0,6.0,0.15,45,30.0,0,200,0,72.01,596.1520559
1609,14.0,10.0,0.0,2.0,10.0,6.0,0.15,45,30.0,0,200,0,72.01,593.319539
1610,14.0,10.0,0.0,2.0,10.0,6.0,0.15,45,30.0,0,200,0,72.01,576.7855153
1611,14.0,10.0,0.0,2.0,10.0,6.0,0.15,45,30.0,0,200,0,72.01,576.7984212
1612,14.0,10.0,0.0,2.0,10.0,6.0,0.15,45,30.0,0,200,0,72.01,510.0674256
1613,14.0,10.0,0.0,2.0,10.0,6.0,0.15,45,30.0,0,200,0,72.01,587.5481477
1614,14.0,10.0,0.0,2.0,10.0,6.0,0.15,45,30.0,0,200,0,72.01,566.7491141
1615,14.0,10.0,0.0,2.0,10.0,6.0,0.15,45,30.0,0,200,0,72.01,630.4112112
1616,14.0,10.0,0.0,2.0,10.0,6.0,0.15,45,30.0,0,200,0,72.01,615.5127704
1617,14.0,10.0,0.0,2.0,10.0,6.0,0.15,45,30.0,0,200,0,72.01,608.8852093
1618,14.0,10.0,0.0,2.0,10.0,6.0,0.15,45,30.0,0,200,0,72.01,575.318746
1619,14.0,10.0,0.0,2.0,10.0,6.0,0.15,45,30.0,0,200,0,72.01,571.9127963
1620,14.0,10.0,0.0,2.0,10.0,6.0,0.15,45,30.0,0,200,0,72.01,647.2759348
1621,14.0,10.0,0.0,2.0,10.0,6.0,0.15,45,30.0,0,200,0,72.01,561.599578
1622,14.0,10.0,0.0,2.0,10.0,6.0,0.15,45,30.0,0,200,0,72.01,587.4786798
1623,14.0,10.0,0.0,2.0,10.0,6.0,0.15,45,30.0,0,200,0,72.01,579.0701134
1624,14.0,10.0,0.0,2.0,10.0,6.0,0.15,45,30.0,0,200,0,72.01,592.7871532
1625,14.0,10.0,0.0,2.0,10.0,6.0,0.15,45,30.0,0,200,0,72.01,594.213652
1626,14.0,10.0,0.0,2.0,10.0,6.0,0.15,45,30.0,0,200,0,72.01,638.6769694
1627,14.0,10.0,0.0,2.0,10.0,6.0,0.15,45,30.0,0,200,0,72.01,612.3649646
1628,14.0,10.0,0.0,2.0,10.0,6.0,0.15,45,30.0,0,200,0,72.01,587.7731109
1629,14.0,10.0,0.0,2.0,10.0,6.0,0.15,45,30.0,0,200,0,72.01,622.7401779
1630,14.0,10.0,0.0,2.0,10.0,6.0,0.15,45,30.0,0,200,0,72.01,591.6249928
1631,14.0,10.0,0.0,2.0,10.0,6.0,0.15,45,30.0,0,200,0,72.01,714.6338631
1632,14.0,10.0,0.0,2.0,10.0,6.0,0.15,45,30.0,0,200,0,72.01,721.0560901
1633,14.0,10.0,0.0,2.0,10.0,6.0,0.15,45,30.0,0,200,0,72.01,678.132999
1634,14.0,10.0,0.0,2.0,10.0,6.0,0.15,45,30.0,0,200,0,72.01,686.0486022
1635,14.0,10.0,0.0,2.0,10.0,6.0,0.15,45,30.0,0,200,0,72.01,755.3614661
1636,14.0,10.0,0.0,2.0,10.0,6.0,0.15,45,30.0,0,200,0,72.01,651.3115878
1637,14.0,10.0,0.0,2.0,10.0,6.0,0.15,45,30.0,0,200,0,72.01,725.4473685
1638,14.0,10.0,0.0,2.0,10.0,6.0,0.15,45,30.0,0,200,0,72.01,762.7632395
1639,14.0,10.0,0.0,2.0,10.0,6.0,0.15,45,30.0,0,200,0,72.01,709.5720893
1640,14.0,10.0,0.0,2.0,10.0,6.0,0.15,45,30.0,0,200,0,72.01,718.0525239
1641,14.0,10.0,0.0,2.0,10.0,6.0,0.15,45,30.0,0,200,0,72.01,732.9358919
1642,14.0,10.0,0.0,2.0,10.0,6.0,0.15,45,30.0,0,200,0,72.01,737.3480937
1643,14.0,10.0,0.0,2.0,10.0,6.0,0.15,45,30.0,0,200,0,72.01,730.9196177
1644,14.0,10.0,0.0,2.0,10.0,6.0,0.15,45,30.0,0,200,0,72.01,708.6129883
1645,14.0,10.0,0.0,2.0,10.0,6.0,0.15,45,30.0,0,200,0,72.01,744.4860408
1646,14.0,10.0,0.0,2.0,10.0,6.0,0.15,45,30.0,0,200,0,72.01,716.5141077
1647,14.0,10.0,0.0,2.0,10.0,6.0,0.15,45,30.0,0,200,0,72.01,728.0387073
1648,14.0,10.0,0.0,2.0,10.0,6.0,0.15,45,30.0,0,200,0,72.01,725.3083054
1649,14.0,10.0,0.0,2.0,10.0,6.0,0.15,45,30.0,0,200,0,72.01,741.5433709
1650,14.0,10.0,0.0,2.0,10.0,6.0,0.15,45,30.0,0,200,0,72.01,760.0437939
1651,14.0,10.0,0.0,2.0,10.0,6.0,0.15,45,30.0,0,200,0,72.01,753.1516836
1652,14.0,10.0,0.0,2.0,10.0,6.0,0.15,45,30.0,0,200,0,72.01,740.9919312
1653,14.0,10.0,0.0,2.0,10.0,6.0,0.15,45,30.0,0,200,0,72.01,719.2458972
1654,14.0,10.0,0.0,2.0,10.0,6.0,0.15,45,30.0,0,200,0,72.01,678.5616616
1655,14.0,10.0,0.0,2.0,10.0,6.0,0.15,45,30.0,0,200,0,72.01,740.1519972
1656,14.0,10.0,0.0,2.0,10.0,6.0,0.15,45,30.0,0,200,0,72.01,708.2801885
1657,14.0,10.0,0.0,2.0,10.0,6.0,0.15,45,30.0,0,200,0,72.01,705.6175261
1658,14.0,10.0,0.0,2.0,10.0,6.0,0.15,45,30.0,0,200,0,72.01,717.2186878
1659,14.0,10.0,0.0,2.0,10.0,6.0,0.15,45,30.0,0,200,0,72.01,764.9298223
1660,14.0,10.0,0.0,2.0,10.0,6.0,0.15,45,30.0,0,200,0,72.01,695.2167885
1661,14.0,10.0,0.0,2.0,10.0,6.0,0.15,45,30.0,0,200,0,72.01,753.3928439
1662,14.0,10.0,0.0,2.0,10.0,6.0,0.15,45,30.0,0,200,0,72.01,748.1341887
1663,14.0,10.0,0.0,2.0,10.0,6.0,0.15,45,30.0,0,200,0,72.01,706.8192365
1664,14.0,10.0,0.0,2.0,10.0,6.0,0.15,45,30.0,0,200,0,72.01,734.9453473
1665,14.0,10.0,0.0,2.0,10.0,6.0,0.15,45,30.0,0,200,0,72.01,763.7751085
1666,14.0,10.0,0.0,2.0,10.0,6.0,0.15,45,30.0,0,200,0,72.01,757.6485784
1667,14.0,10.0,0.0,2.0,10.0,6.0,0.15,45,30.0,0,200,0,72.01,689.0942046
1668,14.0,10.0,0.0,2.0,10.0,6.0,0.15,45,30.0,0,200,0,72.01,741.4924689
1669,14.0,10.0,0.0,2.0,10.0,6.0,0.15,45,30.0,0,200,0,72.01,705.338052
1670,14.0,10.0,0.0,2.0,10.0,6.0,0.15,45,30.0,0,200,0,72.01,603.7106251
1671,14.0,10.0,0.0,2.0,10.0,6.0,0.15,45,30.0,0,200,0,72.01,742.6973807
1672,14.0,10.0,0.0,2.0,10.0,6.0,0.15,45,30.0,0,200,0,72.01,699.722666
1673,14.0,10.0,0.0,2.0,10.0,6.0,0.15,45,30.0,0,200,0,72.01,712.7449823
1674,14.0,10.0,0.0,2.0,10.0,6.0,0.15,45,30.0,0,200,0,72.01,735.1115619
1675,14.0,10.0,0.0,2.0,10.0,6.0,0.15,45,30.0,0,200,0,72.01,668.2255276
1676,14.0,10.0,0.0,2.0,10.0,6.0,0.15,45,30.0,0,200,0,72.01,704.8031749
1677,14.0,10.0,0.0,2.0,10.0,6.0,0.15,45,30.0,0,200,0,72.01,748.3305909
1678,14.0,10.0,0.0,2.0,10.0,6.0,0.15,45,30.0,0,200,0,72.01,725.1626505
1679,14.0,10.0,0.0,2.0,10.0,6.0,0.15,45,30.0,0,200,0,72.01,740.800374
1680,14.0,10.0,0.0,2.0,10.0,6.0,0.15,45,30.0,0,200,0,72.01,747.8362625
1681,14.0,10.0,0.0,2.0,10.0,6.0,0.15,45,30.0,0,200,0,72.01,765.2433306
1682,14.0,10.0,0.0,2.0,10.0,6.0,0.15,45,30.0,0,200,0,72.01,741.7483331
1683,14.0,10.0,0.0,2.0,10.0,6.0,0.15,45,30.0,0,200,0,72.01,720.4353942
1684,14.0,10.0,0.0,2.0,10.0,6.0,0.15,45,30.0,0,200,0,72.01,743.6336791
1685,14.0,10.0,0.0,2.0,10.0,6.0,0.15,45,30.0,0,200,0,72.01,735.2629262
1686,14.0,10.0,0.0,2.0,10.0,40.0,0.15,45,30.0,0,200,0,72.01,255.9512843
1687,14.0,10.0,0.0,2.0,10.0,40.0,0.15,45,30.0,0,200,0,72.01,257.4730922
1688,14.0,10.0,0.0,2.0,10.0,40.0,0.15,45,30.0,0,200,0,72.01,215.522147
1689,14.0,10.0,0.0,2.0,10.0,40.0,0.15,45,30.0,0,200,0,72.01,260.9845988
1690,14.0,10.0,0.0,2.0,10.0,40.0,0.15,45,30.0,0,200,0,72.01,267.3602278
1691,14.0,10.0,0.0,2.0,10.0,40.0,0.15,45,30.0,0,200,0,72.01,271.7018875
1692,14.0,10.0,0.0,2.0,10.0,40.0,0.15,45,30.0,0,200,0,72.01,238.2438339
