Repository: connor-verheyen/DataDrivenGranularHydrogels

# Integrated data-driven modeling and experimental optimization of granular hydrogel matrices



* * * * * * * * * * * * * * * * * * * * * * * * * * * * * * * * * * * * * * * * * * * * * * * * * * * * * * * * * * * * 
* * * * * * * * * * * * * * * * * * * * * * * * * * * * * * * * * * * * * * * * * * * * * * * * * * * * * * * * * * * * 
* * * * * * * * * * * * * * * * * * * * * * * * * * * * * * * * * * * * * * * * * * * * * * * * * * * * * * * * * * * * 
need to update this section below:

*This repository contains code, data, and SI Material for the paper:
C. A. Verheyen and  L. Bourouiba (2022) Associations between indoor relative humidity and global COVID-19 outcomes.

File: data/processed/Data_for_Model_Predicting_Microgel_Evolution_in_Fluids.csv (part 4 of 10)
,Num. Days In Fluid,Fluid Ca2+ (mM),Fluid Na+ (mM),Precursor Conc. (wt. %),Crosslinker Conc. (mM),Detach. Pressure (PSI),Nozzle Diam. (mm),Nozzle Angle (deg),Dist. P to N (cm),Angle P to N (deg),Flow Rate (uL/min),Nozzle Coating,Surface Tension (mN/m),Microgel Diam. (um)
1693,14.0,10.0,0.0,2.0,10.0,40.0,0.15,45,30.0,0,200,0,72.01,243.9359201
1694,14.0,10.0,0.0,2.0,10.0,40.0,0.15,45,30.0,0,200,0,72.01,240.9347022
1695,14.0,10.0,0.0,2.0,10.0,40.0,0.15,45,30.0,0,200,0,72.01,255.5008278
1696,14.0,10.0,0.0,2.0,10.0,40.0,0.15,45,30.0,0,200,0,72.01,206.3693062
1697,14.0,10.0,0.0,2.0,10.0,40.0,0.15,45,30.0,0,200,0,72.01,248.7553561
1698,14.0,10.0,0.0,2.0,10.0,40.0,0.15,45,30.0,0,200,0,72.01,256.2788498
1699,14.0,10.0,0.0,2.0,10.0,40.0,0.15,45,30.0,0,200,0,72.01,209.13636
1700,14.0,10.0,0.0,2.0,10.0,40.0,0.15,45,30.0,0,200,0,72.01,247.4101332
1701,14.0,10.0,0.0,2.0,10.0,40.0,0.15,45,30.0,0,200,0,72.01,213.4248546
1702,14.0,10.0,0.0,2.0,10.0,40.0,0.15,45,30.0,0,200,0,72.01,203.9242194
1703,14.0,10.0,0.0,2.0,10.0,40.0,0.15,45,30.0,0,200,0,72.01,255.6863148
1704,14.0,10.0,0.0,2.0,10.0,40.0,0.15,45,30.0,0,200,0,72.01,270.5781313
1705,14.0,10.0,0.0,2.0,10.0,40.0,0.15,45,30.0,0,200,0,72.01,240.9347022
1706,14.0,10.0,0.0,2.0,10.0,40.0,0.15,45,30.0,0,200,0,72.01,216.7462575
1707,14.0,10.0,0.0,2.0,10.0,40.0,0.15,45,30.0,0,200,0,72.01,240.7400801
1708,14.0,10.0,0.0,2.0,10.0,40.0,0.15,45,30.0,0,200,0,72.01,262.1771824
1709,14.0,10.0,0.0,2.0,10.0,40.0,0.15,45,30.0,0,200,0,72.01,235.2233624
1710,14.0,10.0,0.0,2.0,10.0,40.0,0.15,45,30.0,0,200,0,72.01,252.3702272
1711,14.0,10.0,0.0,2.0,10.0,40.0,0.15,45,30.0,0,200,0,72.01,237.6815599
1712,14.0,10.0,0.0,2.0,10.0,40.0,0.15,45,30.0,0,200,0,72.01,227.2989781
1713,14.0,10.0,0.0,2.0,10.0,40.0,0.15,45,30.0,0,200,0,72.01,246.5929534
1714,14.0,10.0,0.0,2.0,10.0,40.0,0.15,45,30.0,0,200,0,72.01,261.6454828
1715,14.0,10.0,0.0,2.0,10.0,40.0,0.15,45,30.0,0,200,0,72.01,256.8426982
1716,14.0,10.0,0.0,2.0,10.0,40.0,0.15,45,30.0,0,200,0,72.01,252.9102616
1717,14.0,10.0,0.0,2.0,10.0,40.0,0.15,45,30.0,0,200,0,72.01,235.599177
1718,14.0,10.0,0.0,2.0,10.0,40.0,0.15,45,30.0,0,200,0,72.01,260.9169317
1719,14.0,10.0,0.0,2.0,10.0,40.0,0.15,45,30.0,0,200,0,72.01,251.4642251
1720,14.0,10.0,0.0,2.0,10.0,40.0,0.15,45,30.0,0,200,0,72.01,270.8386848
1721,14.0,10.0,0.0,2.0,10.0,40.0,0.15,45,30.0,0,200,0,72.01,245.7952459
1722,14.0,10.0,0.0,2.0,10.0,40.0,0.15,45,30.0,0,200,0,72.01,241.7276518
1723,14.0,10.0,0.0,2.0,10.0,40.0,0.15,45,30.0,0,200,0,72.01,259.5280377
1724,14.0,10.0,0.0,2.0,10.0,40.0,0.15,45,30.0,0,200,0,72.01,245.69395
1725,14.0,10.0,0.0,2.0,10.0,40.0,0.15,45,30.0,0,200,0,72.01,226.1084659
1726,14.0,10.0,0.0,2.0,10.0,40.0,0.15,45,30.0,0,200,0,72.01,283.8157247
1727,14.0,10.0,0.0,2.0,10.0,40.0,0.15,45,30.0,0,200,0,72.01,283.279086
1728,14.0,10.0,0.0,2.0,10.0,40.0,0.15,45,30.0,0,200,0,72.01,261.4601564
1729,14.0,10.0,0.0,2.0,10.0,40.0,0.15,45,30.0,0,200,0,72.01,252.5066731
1730,14.0,10.0,0.0,2.0,10.0,40.0,0.15,45,30.0,0,200,0,72.01,272.737752
1731,14.0,10.0,0.0,2.0,10.0,40.0,0.15,45,30.0,0,200,0,72.01,236.7979276
1732,14.0,10.0,0.0,2.0,10.0,40.0,0.15,45,30.0,0,200,0,72.01,256.1030785
1733,14.0,10.0,0.0,2.0,10.0,40.0,0.15,45,30.0,0,200,0,72.01,202.8557562
1734,14.0,10.0,0.0,2.0,10.0,40.0,0.15,45,30.0,0,200,0,72.01,219.2687267
1735,14.0,10.0,0.0,2.0,10.0,40.0,0.15,45,30.0,0,200,0,72.01,240.0247396
1736,14.0,10.0,0.0,2.0,10.0,40.0,0.15,45,30.0,0,200,0,72.01,274.6634141
1737,14.0,10.0,0.0,2.0,10.0,40.0,0.15,45,30.0,0,200,0,72.01,248.7992485
1738,14.0,10.0,0.0,2.0,10.0,40.0,0.15,45,30.0,0,200,0,72.01,268.4907947
1739,14.0,10.0,0.0,2.0,10.0,40.0,0.15,45,30.0,0,200,0,72.01,246.7036888
1740,14.0,10.0,0.0,2.0,10.0,40.0,0.15,45,30.0,0,200,0,72.01,211.8818951
1741,14.0,10.0,0.0,2.0,10.0,40.0,0.15,45,30.0,0,200,0,72.01,242.8061615
1742,14.0,10.0,0.0,2.0,10.0,40.0,0.15,45,30.0,0,200,0,72.01,236.4344979
1743,14.0,10.0,0.0,2.0,10.0,40.0,0.15,45,30.0,0,200,0,72.01,259.8365159
1744,14.0,10.0,0.0,2.0,10.0,40.0,0.15,45,30.0,0,200,0,72.01,224.2130727
1745,14.0,10.0,0.0,2.0,10.0,40.0,0.15,45,30.0,0,200,0,72.01,267.7078394
1746,14.0,10.0,0.0,2.0,10.0,40.0,0.15,45,30.0,0,200,0,72.01,247.5534991
1747,14.0,10.0,0.0,2.0,10.0,40.0,0.15,45,30.0,0,200,0,72.01,255.4590738
1748,14.0,10.0,0.0,2.0,10.0,40.0,0.15,45,30.0,0,200,0,72.01,248.2298078
1749,14.0,10.0,0.0,2.0,10.0,40.0,0.15,45,30.0,0,200,0,72.01,240.7321702
1750,14.0,10.0,0.0,2.0,10.0,40.0,0.15,45,30.0,0,200,0,72.01,264.614357
1751,14.0,10.0,0.0,2.0,10.0,40.0,0.15,45,30.0,0,200,0,72.01,251.3329523
1752,14.0,10.0,0.0,2.0,10.0,40.0,0.15,45,30.0,0,200,0,72.01,270.4517333
1753,14.0,10.0,0.0,2.0,10.0,40.0,0.15,45,30.0,0,200,0,72.01,187.5174771
1754,14.0,10.0,0.0,2.0,10.0,40.0,0.15,45,30.0,0,200,0,72.01,238.2529316
1755,14.0,10.0,0.0,2.0,10.0,40.0,0.15,45,30.0,0,200,0,72.01,251.3789977
1756,14.0,10.0,0.0,2.0,10.0,40.0,0.15,45,30.0,0,200,0,72.01,254.7696243
1757,14.0,10.0,0.0,2.0,10.0,40.0,0.15,45,30.0,0,200,0,72.01,231.6033016
1758,14.0,10.0,0.0,2.0,10.0,40.0,0.15,45,30.0,0,200,0,72.01,226.1692551
1759,14.0,10.0,0.0,2.0,10.0,40.0,0.15,45,30.0,0,200,0,72.01,253.2956971
1760,14.0,10.0,0.0,2.0,10.0,40.0,0.15,45,30.0,0,200,0,72.01,251.001504
1761,14.0,10.0,0.0,2.0,10.0,40.0,0.15,45,30.0,0,200,0,72.01,247.444343
1762,14.0,10.0,0.0,2.0,10.0,40.0,0.15,45,30.0,0,200,0,72.01,247.4447973
1763,14.0,10.0,0.0,2.0,10.0,40.0,0.15,45,30.0,0,200,0,72.01,246.3584987
1764,14.0,10.0,0.0,2.0,10.0,40.0,0.15,45,30.0,0,200,0,72.01,286.5957955
1765,14.0,10.0,0.0,2.0,10.0,40.0,0.15,45,30.0,0,200,0,72.01,250.4569887
1766,14.0,10.0,0.0,2.0,10.0,40.0,0.15,45,30.0,0,200,0,72.01,284.8061961
1767,14.0,10.0,0.0,2.0,10.0,40.0,0.15,45,30.0,0,200,0,72.01,247.9334951
1768,14.0,10.0,0.0,2.0,10.0,40.0,0.15,45,30.0,0,200,0,72.01,252.7037148
1769,14.0,10.0,0.0,2.0,10.0,40.0,0.15,45,30.0,0,200,0,72.01,262.0744987
1770,14.0,10.0,0.0,2.0,10.0,40.0,0.15,45,30.0,0,200,0,72.01,264.4145
1771,14.0,10.0,0.0,2.0,10.0,40.0,0.15,45,30.0,0,200,0,72.01,251.7345
1772,14.0,10.0,0.0,2.0,10.0,40.0,0.15,45,30.0,0,200,0,72.01,209.3554966
1773,14.0,10.0,0.0,2.0,10.0,40.0,0.15,45,30.0,0,200,0,72.01,248.0884859
1774,14.0,10.0,0.0,2.0,10.0,40.0,0.15,45,30.0,0,200,0,72.01,259.8453863
1775,14.0,10.0,0.0,2.0,10.0,40.0,0.15,45,30.0,0,200,0,72.01,244.0745632
1776,14.0,10.0,0.0,2.0,10.0,40.0,0.15,45,30.0,0,200,0,72.01,242.1735185
1777,14.0,10.0,0.0,2.0,10.0,40.0,0.15,45,30.0,0,200,0,72.01,241.8856296
1778,14.0,10.0,0.0,2.0,10.0,40.0,0.15,45,30.0,0,200,0,72.01,233.8605365
1779,14.0,10.0,0.0,2.0,10.0,40.0,0.15,45,30.0,0,200,0,72.01,268.4282684
1780,14.0,10.0,0.0,2.0,10.0,40.0,0.15,45,30.0,0,200,0,72.01,234.4843648
1781,14.0,10.0,0.0,2.0,10.0,40.0,0.15,45,30.0,0,200,0,72.01,271.5571347
1782,14.0,10.0,0.0,2.0,10.0,40.0,0.15,45,30.0,0,200,0,72.01,281.0343335
1783,14.0,10.0,0.0,2.0,10.0,40.0,0.15,45,30.0,0,200,0,72.01,269.9034293
1784,14.0,10.0,0.0,2.0,10.0,40.0,0.15,45,30.0,0,200,0,72.01,268.4269589
1785,14.0,10.0,0.0,2.0,10.0,40.0,0.15,45,30.0,0,200,0,72.01,268.4784441
1786,14.0,10.0,0.0,2.0,10.0,40.0,0.15,45,30.0,0,200,0,72.01,227.380692
1787,14.0,10.0,0.0,2.0,10.0,40.0,0.15,45,30.0,0,200,0,72.01,255.1754249
1788,14.0,10.0,0.0,2.0,10.0,40.0,0.15,45,30.0,0,200,0,72.01,215.196099
1789,14.0,10.0,0.0,2.0,10.0,40.0,0.15,45,30.0,0,200,0,72.01,259.648
1790,14.0,10.0,0.0,2.0,10.0,40.0,0.15,45,30.0,0,200,0,72.01,282.84599
1791,14.0,10.0,0.0,2.0,10.0,40.0,0.15,45,30.0,0,200,0,72.01,314.5952827
1792,14.0,10.0,0.0,2.0,10.0,40.0,0.15,45,30.0,0,200,0,72.01,275.8349802
1793,14.0,10.0,0.0,2.0,10.0,40.0,0.15,45,30.0,0,200,0,72.01,284.4460555
1794,14.0,10.0,0.0,2.0,10.0,40.0,0.15,45,30.0,0,200,0,72.01,291.3809837
1795,14.0,10.0,0.0,2.0,10.0,40.0,0.15,45,30.0,0,200,0,72.01,295.2136063
1796,14.0,10.0,0.0,2.0,10.0,40.0,0.15,45,30.0,0,200,0,72.01,285.6182117
1797,14.0,10.0,0.0,2.0,10.0,40.0,0.15,45,30.0,0,200,0,72.01,290.0711695
1798,14.0,10.0,0.0,2.0,10.0,40.0,0.15,45,30.0,0,200,0,72.01,267.3749955
1799,14.0,10.0,0.0,2.0,10.0,40.0,0.15,45,30.0,0,200,0,72.01,272.211
1800,14.0,10.0,0.0,2.0,10.0,40.0,0.15,45,30.0,0,200,0,72.01,274.7139987
1801,14.0,10.0,0.0,2.0,10.0,40.0,0.15,45,30.0,0,200,0,72.01,269.986
1802,14.0,10.0,0.0,2.0,10.0,40.0,0.15,45,30.0,0,200,0,72.01,255.4577732
1803,14.0,10.0,0.0,2.0,10.0,40.0,0.15,45,30.0,0,200,0,72.01,276.2415842
1804,14.0,10.0,0.0,2.0,10.0,40.0,0.15,45,30.0,0,200,0,72.01,272.4374471
1805,14.0,10.0,0.0,2.0,10.0,40.0,0.15,45,30.0,0,200,0,72.01,248.273435
1806,14.0,10.0,0.0,2.0,10.0,40.0,0.15,45,30.0,0,200,0,72.01,277.937584
1807,14.0,10.0,0.0,2.0,10.0,40.0,0.15,45,30.0,0,200,0,72.01,268.7729759
1808,14.0,10.0,0.0,2.0,10.0,40.0,0.15,45,30.0,0,200,0,72.01,287.556
1809,14.0,10.0,0.0,2.0,10.0,40.0,0.15,45,30.0,0,200,0,72.01,290.8612369
1810,14.0,10.0,0.0,2.0,10.0,40.0,0.15,45,30.0,0,200,0,72.01,284.4078159
1811,14.0,10.0,0.0,2.0,10.0,40.0,0.15,45,30.0,0,200,0,72.01,279.4453292
1812,14.0,10.0,0.0,2.0,10.0,40.0,0.15,45,30.0,0,200,0,72.01,236.1889205
1813,14.0,10.0,0.0,2.0,10.0,40.0,0.15,45,30.0,0,200,0,72.01,271.8989515
1814,14.0,10.0,0.0,2.0,10.0,40.0,0.15,45,30.0,0,200,0,72.01,269.9476036
1815,14.0,10.0,0.0,2.0,10.0,40.0,0.15,45,30.0,0,200,0,72.01,246.6742809
1816,14.0,10.0,0.0,2.0,10.0,40.0,0.15,45,30.0,0,200,0,72.01,250.3301151
1817,14.0,10.0,0.0,2.0,10.0,40.0,0.15,45,30.0,0,200,0,72.01,271.8830449
1818,14.0,10.0,0.0,2.0,10.0,40.0,0.15,45,30.0,0,200,0,72.01,280.992979
1819,14.0,10.0,0.0,2.0,10.0,40.0,0.15,45,30.0,0,200,0,72.01,281.7076659
1820,14.0,10.0,0.0,2.0,10.0,40.0,0.15,45,30.0,0,200,0,72.01,276.5415198
1821,14.0,10.0,0.0,2.0,10.0,40.0,0.15,45,30.0,0,200,0,72.01,300.927397
1822,14.0,10.0,0.0,2.0,10.0,40.0,0.15,45,30.0,0,200,0,72.01,284.5122901
1823,14.0,10.0,0.0,2.0,10.0,40.0,0.15,45,30.0,0,200,0,72.01,265.8368485
1824,14.0,10.0,0.0,2.0,10.0,40.0,0.15,45,30.0,0,200,0,72.01,274.8121682
1825,14.0,10.0,0.0,2.0,10.0,40.0,0.15,45,30.0,0,200,0,72.01,236.2879533
1826,14.0,10.0,0.0,2.0,10.0,40.0,0.15,45,30.0,0,200,0,72.01,269.1154566
1827,14.0,10.0,0.0,2.0,10.0,40.0,0.15,45,30.0,0,200,0,72.01,277.847837
1828,14.0,10.0,0.0,2.0,10.0,40.0,0.15,45,30.0,0,200,0,72.01,251.4006889
1829,14.0,10.0,0.0,2.0,10.0,40.0,0.15,45,30.0,0,200,0,72.01,278.3864714
1830,14.0,10.0,0.0,2.0,10.0,40.0,0.15,45,30.0,0,200,0,72.01,235.2723624
1831,14.0,10.0,0.0,2.0,10.0,40.0,0.15,45,30.0,0,200,0,72.01,213.7508025
1832,14.0,10.0,0.0,2.0,10.0,40.0,0.15,45,30.0,0,200,0,72.01,222.1866675
1833,14.0,10.0,0.0,2.0,10.0,40.0,0.15,45,30.0,0,200,0,72.01,218.2519742
1834,14.0,10.0,0.0,2.0,10.0,40.0,0.15,45,30.0,0,200,0,72.01,251.6494866
1835,14.0,10.0,0.0,2.0,10.0,40.0,0.15,45,30.0,0,200,0,72.01,286.3334789
1836,14.0,10.0,0.0,2.0,10.0,40.0,0.15,45,30.0,0,200,0,72.01,275.118619
1837,14.0,10.0,0.0,2.0,10.0,40.0,0.15,45,30.0,0,200,0,72.01,268.2988651
1838,14.0,10.0,0.0,2.0,10.0,40.0,0.15,45,30.0,0,200,0,72.01,218.101932
1839,14.0,10.0,0.0,2.0,10.0,40.0,0.15,45,30.0,0,200,0,72.01,243.9679512
1840,14.0,10.0,0.0,2.0,10.0,40.0,0.15,45,30.0,0,200,0,72.01,231.8735991
1841,14.0,10.0,0.0,2.0,10.0,40.0,0.15,45,30.0,0,200,0,72.01,282.3640653
1842,14.0,10.0,0.0,2.0,10.0,40.0,0.15,45,30.0,0,200,0,72.01,250.8183785
1843,14.0,10.0,0.0,2.0,10.0,40.0,0.15,45,30.0,0,200,0,72.01,287.9994039
1844,14.0,10.0,0.0,2.0,10.0,40.0,0.15,45,30.0,0,200,0,72.01,258.6838758
1845,14.0,10.0,0.0,2.0,10.0,40.0,0.15,45,30.0,0,200,0,72.01,253.8547354
1846,14.0,10.0,0.0,2.0,10.0,40.0,0.15,45,30.0,0,200,0,72.01,210.1026872
1847,14.0,10.0,0.0,2.0,10.0,40.0,0.15,45,30.0,0,200,0,72.01,255.0173781
1848,14.0,10.0,0.0,2.0,10.0,40.0,0.15,45,30.0,0,200,0,72.01,242.8238463
1849,14.0,10.0,0.0,2.0,10.0,40.0,0.15,45,30.0,0,200,0,72.01,262.5700605
1850,14.0,10.0,0.0,2.0,10.0,40.0,0.15,45,30.0,0,200,0,72.01,278.4145613
1851,14.0,10.0,0.0,2.0,10.0,40.0,0.15,45,30.0,0,200,0,72.01,268.0357942
1852,14.0,10.0,0.0,2.0,10.0,40.0,0.15,45,30.0,0,200,0,72.01,258.7683925
1853,14.0,10.0,0.0,2.0,10.0,40.0,0.15,45,30.0,0,200,0,72.01,268.3191625
1854,14.0,10.0,0.0,2.0,10.0,40.0,0.15,45,30.0,0,200,0,72.01,293.5394508
1855,14.0,10.0,0.0,2.0,10.0,40.0,0.15,45,30.0,0,200,0,72.01,306.3226574
1856,14.0,10.0,0.0,2.0,10.0,40.0,0.15,45,30.0,0,200,0,72.01,304.1340292
1857,14.0,10.0,0.0,2.0,10.0,40.0,0.15,45,30.0,0,200,0,72.01,335.9869843
1858,14.0,10.0,0.0,2.0,10.0,40.0,0.15,45,30.0,0,200,0,72.01,387.1488709
1859,14.0,10.0,0.0,2.0,10.0,40.0,0.15,45,30.0,0,200,0,72.01,364.659535
1860,14.0,10.0,0.0,2.0,10.0,40.0,0.15,45,30.0,0,200,0,72.01,343.2934051
1861,14.0,10.0,0.0,2.0,10.0,40.0,0.15,45,30.0,0,200,0,72.01,303.8924663
1862,14.0,10.0,0.0,2.0,10.0,40.0,0.15,45,30.0,0,200,0,72.01,298.3289374
1863,14.0,10.0,0.0,2.0,10.0,40.0,0.15,45,30.0,0,200,0,72.01,367.5938115
1864,14.0,10.0,0.0,2.0,10.0,40.0,0.15,45,30.0,0,200,0,72.01,354.717136
1865,14.0,10.0,0.0,2.0,10.0,40.0,0.15,45,30.0,0,200,0,72.01,337.9602073
1866,14.0,10.0,0.0,2.0,10.0,40.0,0.15,45,30.0,0,200,0,72.01,331.8515871
1867,14.0,10.0,0.0,2.0,10.0,40.0,0.15,45,30.0,0,200,0,72.01,346.071732
1868,14.0,10.0,0.0,2.0,10.0,40.0,0.15,45,30.0,0,200,0,72.01,322.2109944
1869,14.0,10.0,0.0,2.0,10.0,40.0,0.15,45,30.0,0,200,0,72.01,345.8753194
1870,14.0,10.0,0.0,2.0,10.0,40.0,0.15,45,30.0,0,200,0,72.01,298.4452155
1871,14.0,10.0,0.0,2.0,10.0,40.0,0.15,45,30.0,0,200,0,72.01,356.6758403
1872,14.0,10.0,0.0,2.0,10.0,40.0,0.15,45,30.0,0,200,0,72.01,381.830844
1873,14.0,10.0,0.0,2.0,10.0,40.0,0.15,45,30.0,0,200,0,72.01,300.2790441
1874,14.0,10.0,0.0,2.0,10.0,40.0,0.15,45,30.0,0,200,0,72.01,282.647578
1875,14.0,10.0,0.0,2.0,10.0,40.0,0.15,45,30.0,0,200,0,72.01,303.7730821
1876,14.0,10.0,0.0,2.0,10.0,40.0,0.15,45,30.0,0,200,0,72.01,372.0982539
1877,14.0,10.0,0.0,2.0,10.0,40.0,0.15,45,30.0,0,200,0,72.01,293.3924423
1878,14.0,10.0,0.0,2.0,10.0,40.0,0.15,45,30.0,0,200,0,72.01,354.9678728
1879,14.0,10.0,0.0,2.0,10.0,40.0,0.15,45,30.0,0,200,0,72.01,341.2175064
1880,14.0,10.0,0.0,2.0,10.0,40.0,0.15,45,30.0,0,200,0,72.01,331.3591851
1881,14.0,10.0,0.0,2.0,10.0,40.0,0.15,45,30.0,0,200,0,72.01,312.1320011
1882,14.0,10.0,0.0,2.0,10.0,40.0,0.15,45,30.0,0,200,0,72.01,324.7976443
1883,14.0,10.0,0.0,2.0,10.0,40.0,0.15,45,30.0,0,200,0,72.01,321.6559462
1884,14.0,10.0,0.0,2.0,10.0,40.0,0.15,45,30.0,0,200,0,72.01,356.7210658
1885,14.0,10.0,0.0,2.0,10.0,40.0,0.15,45,30.0,0,200,0,72.01,318.4436881
1886,14.0,10.0,0.0,2.0,10.0,40.0,0.15,45,30.0,0,200,0,72.01,298.9271713
1887,14.0,10.0,0.0,2.0,10.0,40.0,0.15,45,30.0,0,200,0,72.01,284.8643585
1888,14.0,10.0,0.0,2.0,10.0,40.0,0.15,45,30.0,0,200,0,72.01,318.1934896
1889,14.0,10.0,0.0,2.0,10.0,40.0,0.15,45,30.0,0,200,0,72.01,320.8127452
1890,14.0,10.0,0.0,2.0,10.0,40.0,0.15,45,30.0,0,200,0,72.01,357.2508652
1891,14.0,10.0,0.0,2.0,10.0,40.0,0.15,45,30.0,0,200,0,72.01,318.1379179
1892,14.0,10.0,0.0,2.0,10.0,40.0,0.15,45,30.0,0,200,0,72.01,335.4851064
1893,14.0,10.0,0.0,2.0,10.0,40.0,0.15,45,30.0,0,200,0,72.01,308.1994172
1894,14.0,10.0,0.0,2.0,10.0,40.0,0.15,45,30.0,0,200,0,72.01,360.0384349
1895,14.0,10.0,0.0,2.0,10.0,40.0,0.15,45,30.0,0,200,0,72.01,340.5734488
1896,14.0,10.0,0.0,2.0,10.0,40.0,0.15,45,30.0,0,200,0,72.01,338.6986824
1897,14.0,10.0,0.0,2.0,10.0,40.0,0.15,45,30.0,0,200,0,72.01,302.7792725
1898,14.0,10.0,0.0,2.0,10.0,40.0,0.15,45,30.0,0,200,0,72.01,370.064168
1899,14.0,10.0,0.0,2.0,10.0,40.0,0.15,45,30.0,0,200,0,72.01,302.8463129
1900,14.0,10.0,0.0,2.0,10.0,40.0,0.15,45,30.0,0,200,0,72.01,349.1789667
1901,14.0,10.0,0.0,2.0,10.0,40.0,0.15,45,30.0,0,200,0,72.01,363.0004069
1902,14.0,10.0,0.0,2.0,10.0,40.0,0.15,45,30.0,0,200,0,72.01,325.5358227
1903,14.0,10.0,0.0,2.0,10.0,40.0,0.15,45,30.0,0,200,0,72.01,313.0948208
1904,14.0,10.0,0.0,2.0,10.0,40.0,0.15,45,30.0,0,200,0,72.01,305.1065256
1905,14.0,10.0,0.0,2.0,10.0,40.0,0.15,45,30.0,0,200,0,72.01,323.1540509
1906,14.0,10.0,0.0,2.0,10.0,40.0,0.15,45,30.0,0,200,0,72.01,387.1646888
1907,14.0,10.0,0.0,2.0,10.0,40.0,0.15,45,30.0,0,200,0,72.01,316.5574756
1908,14.0,10.0,0.0,2.0,10.0,40.0,0.15,45,30.0,0,200,0,72.01,303.128141
1909,14.0,10.0,0.0,2.0,10.0,40.0,0.15,45,30.0,0,200,0,72.01,353.8732517
1910,14.0,10.0,0.0,2.0,10.0,40.0,0.15,45,30.0,0,200,0,72.01,320.7275564
1911,14.0,10.0,0.0,2.0,10.0,40.0,0.15,45,30.0,0,200,0,72.01,321.1704557
1912,14.0,10.0,0.0,2.0,10.0,40.0,0.15,45,30.0,0,200,0,72.01,358.1019757
1913,14.0,10.0,0.0,2.0,10.0,40.0,0.15,45,30.0,0,200,0,72.01,315.981195
1914,14.0,10.0,0.0,2.0,10.0,40.0,0.15,45,30.0,0,200,0,72.01,341.971082
1915,14.0,10.0,0.0,2.0,10.0,40.0,0.15,45,30.0,0,200,0,72.01,313.4196885
1916,14.0,10.0,0.0,2.0,10.0,40.0,0.15,45,30.0,0,200,0,72.01,320.175829
1917,14.0,10.0,0.0,2.0,10.0,40.0,0.15,45,30.0,0,200,0,72.01,317.7631769
1918,14.0,10.0,0.0,2.0,10.0,40.0,0.15,45,30.0,0,200,0,72.01,341.983579
1919,14.0,10.0,0.0,2.0,10.0,40.0,0.15,45,30.0,0,200,0,72.01,333.028103
1920,14.0,10.0,0.0,2.0,10.0,40.0,0.15,45,30.0,0,200,0,72.01,313.1502993
1921,14.0,10.0,0.0,2.0,10.0,40.0,0.15,45,30.0,0,200,0,72.01,310.4078423
1922,14.0,10.0,0.0,2.0,10.0,40.0,0.15,45,30.0,0,200,0,72.01,327.4265353
1923,14.0,10.0,0.0,2.0,10.0,40.0,0.15,45,30.0,0,200,0,72.01,352.4658188
1924,14.0,10.0,0.0,2.0,10.0,40.0,0.15,45,30.0,0,200,0,72.01,332.1944244
1925,14.0,10.0,0.0,2.0,10.0,40.0,0.15,45,30.0,0,200,0,72.01,341.4282842
1926,14.0,10.0,0.0,2.0,10.0,40.0,0.15,45,30.0,0,200,0,72.01,329.1187169
1927,14.0,10.0,0.0,2.0,10.0,40.0,0.15,45,30.0,0,200,0,72.01,330.6735313
1928,14.0,10.0,0.0,2.0,10.0,40.0,0.15,45,30.0,0,200,0,72.01,363.847428
1929,14.0,10.0,0.0,2.0,10.0,40.0,0.15,45,30.0,0,200,0,72.01,357.5332947
1930,14.0,10.0,0.0,2.0,10.0,40.0,0.15,45,30.0,0,200,0,72.01,327.857991
1931,14.0,10.0,0.0,2.0,10.0,40.0,0.15,45,30.0,0,200,0,72.01,319.6389992
1932,14.0,10.0,0.0,2.0,10.0,40.0,0.15,45,30.0,0,200,0,72.01,344.5161626
1933,14.0,10.0,0.0,2.0,10.0,40.0,0.15,45,30.0,0,200,0,72.01,335.1359827
1934,14.0,10.0,0.0,2.0,10.0,40.0,0.15,45,30.0,0,200,0,72.01,315.3952334
1935,14.0,10.0,0.0,2.0,10.0,40.0,0.15,45,30.0,0,200,0,72.01,315.5872838
1936,14.0,10.0,0.0,2.0,10.0,40.0,0.15,45,30.0,0,200,0,72.01,342.7259071
1937,14.0,10.0,0.0,2.0,10.0,40.0,0.15,45,30.0,0,200,0,72.01,329.539731
1938,14.0,10.0,0.0,2.0,10.0,40.0,0.15,45,30.0,0,200,0,72.01,348.169964
1939,14.0,10.0,0.0,2.0,10.0,40.0,0.15,45,30.0,0,200,0,72.01,319.8780905
1940,14.0,10.0,0.0,2.0,10.0,40.0,0.15,45,30.0,0,200,0,72.01,307.9149839
1941,14.0,10.0,0.0,2.0,10.0,40.0,0.15,45,30.0,0,200,0,72.01,324.434496
1942,14.0,10.0,0.0,2.0,10.0,40.0,0.15,45,30.0,0,200,0,72.01,327.5987389
1943,14.0,10.0,0.0,2.0,10.0,40.0,0.15,45,30.0,0,200,0,72.01,325.6443418
1944,14.0,10.0,0.0,2.0,10.0,40.0,0.15,45,30.0,0,200,0,72.01,341.9247282
1945,14.0,10.0,0.0,2.0,10.0,40.0,0.15,45,30.0,0,200,0,72.01,324.3239004
1946,14.0,10.0,0.0,2.0,10.0,40.0,0.15,45,30.0,0,200,0,72.01,317.9203624
1947,14.0,10.0,0.0,2.0,10.0,40.0,0.15,45,30.0,0,200,0,72.01,295.9837752
1948,14.0,10.0,0.0,2.0,10.0,40.0,0.15,45,30.0,0,200,0,72.01,305.1214883
1949,14.0,10.0,0.0,2.0,10.0,40.0,0.15,45,30.0,0,200,0,72.01,323.0402789
1950,14.0,10.0,0.0,2.0,10.0,40.0,0.15,45,30.0,0,200,0,72.01,326.2169954
1951,14.0,100.0,0.0,2.0,100.0,6.0,0.15,45,30.0,0,200,0,72.01,489.7650028
1952,14.0,100.0,0.0,2.0,100.0,6.0,0.15,45,30.0,0,200,0,72.01,541.8506382
1953,14.0,100.0,0.0,2.0,100.0,6.0,0.15,45,30.0,0,200,0,72.01,499.8374021
1954,14.0,100.0,0.0,2.0,100.0,6.0,0.15,45,30.0,0,200,0,72.01,493.9485549
1955,14.0,100.0,0.0,2.0,100.0,6.0,0.15,45,30.0,0,200,0,72.01,510.1145349
1956,14.0,100.0,0.0,2.0,100.0,6.0,0.15,45,30.0,0,200,0,72.01,498.3124682
1957,14.0,100.0,0.0,2.0,100.0,6.0,0.15,45,30.0,0,200,0,72.01,524.9512224
1958,14.0,100.0,0.0,2.0,100.0,6.0,0.15,45,30.0,0,200,0,72.01,526.456696
1959,14.0,100.0,0.0,2.0,100.0,6.0,0.15,45,30.0,0,200,0,72.01,511.9822182
1960,14.0,100.0,0.0,2.0,100.0,6.0,0.15,45,30.0,0,200,0,72.01,517.0796871
1961,14.0,100.0,0.0,2.0,100.0,6.0,0.15,45,30.0,0,200,0,72.01,491.8421079
1962,14.0,100.0,0.0,2.0,100.0,6.0,0.15,45,30.0,0,200,0,72.01,508.8519185
1963,14.0,100.0,0.0,2.0,100.0,6.0,0.15,45,30.0,0,200,0,72.01,497.6909802
1964,14.0,100.0,0.0,2.0,100.0,6.0,0.15,45,30.0,0,200,0,72.01,493.8125959
1965,14.0,100.0,0.0,2.0,100.0,6.0,0.15,45,30.0,0,200,0,72.01,512.6037136
1966,14.0,100.0,0.0,2.0,100.0,6.0,0.15,45,30.0,0,200,0,72.01,506.3829947
1967,14.0,100.0,0.0,2.0,100.0,6.0,0.15,45,30.0,0,200,0,72.01,509.7941832
1968,14.0,100.0,0.0,2.0,100.0,6.0,0.15,45,30.0,0,200,0,72.01,554.7356854
1969,14.0,100.0,0.0,2.0,100.0,6.0,0.15,45,30.0,0,200,0,72.01,516.255825
1970,14.0,100.0,0.0,2.0,100.0,6.0,0.15,45,30.0,0,200,0,72.01,557.9149934
1971,14.0,100.0,0.0,2.0,100.0,6.0,0.15,45,30.0,0,200,0,72.01,486.5996794
1972,14.0,100.0,0.0,2.0,100.0,6.0,0.15,45,30.0,0,200,0,72.01,455.4334038
1973,14.0,100.0,0.0,2.0,100.0,6.0,0.15,45,30.0,0,200,0,72.01,495.7510755
1974,14.0,100.0,0.0,2.0,100.0,6.0,0.15,45,30.0,0,200,0,72.01,521.3425356
1975,14.0,100.0,0.0,2.0,100.0,6.0,0.15,45,30.0,0,200,0,72.01,524.0667026
1976,14.0,100.0,0.0,2.0,100.0,6.0,0.15,45,30.0,0,200,0,72.01,496.8882518
1977,14.0,100.0,0.0,2.0,100.0,6.0,0.15,45,30.0,0,200,0,72.01,522.8165625
1978,14.0,100.0,0.0,2.0,100.0,6.0,0.15,45,30.0,0,200,0,72.01,516.005917
1979,14.0,100.0,0.0,2.0,100.0,6.0,0.15,45,30.0,0,200,0,72.01,508.6497048
1980,14.0,100.0,0.0,2.0,100.0,6.0,0.15,45,30.0,0,200,0,72.01,486.6560661
1981,14.0,100.0,0.0,2.0,100.0,6.0,0.15,45,30.0,0,200,0,72.01,495.0506188
1982,14.0,100.0,0.0,2.0,100.0,6.0,0.15,45,30.0,0,200,0,72.01,514.7199836
1983,14.0,100.0,0.0,2.0,100.0,6.0,0.15,45,30.0,0,200,0,72.01,537.5827068
1984,14.0,100.0,0.0,2.0,100.0,6.0,0.15,45,30.0,0,200,0,72.01,541.3552605
1985,14.0,100.0,0.0,2.0,100.0,6.0,0.15,45,30.0,0,200,0,72.01,512.1769969
1986,14.0,100.0,0.0,2.0,100.0,6.0,0.15,45,30.0,0,200,0,72.01,537.7170998
1987,14.0,100.0,0.0,2.0,100.0,6.0,0.15,45,30.0,0,200,0,72.01,511.7826153
1988,14.0,100.0,0.0,2.0,100.0,6.0,0.15,45,30.0,0,200,0,72.01,506.8007607
1989,14.0,100.0,0.0,2.0,100.0,6.0,0.15,45,30.0,0,200,0,72.01,510.8154182
1990,14.0,100.0,0.0,2.0,100.0,6.0,0.15,45,30.0,0,200,0,72.01,497.8570507
1991,14.0,100.0,0.0,2.0,100.0,6.0,0.15,45,30.0,0,200,0,72.01,525.6653525
1992,14.0,100.0,0.0,2.0,100.0,6.0,0.15,45,30.0,0,200,0,72.01,502.5898672
1993,14.0,100.0,0.0,2.0,100.0,6.0,0.15,45,30.0,0,200,0,72.01,523.5951218
1994,14.0,100.0,0.0,2.0,100.0,6.0,0.15,45,30.0,0,200,0,72.01,492.7907591
1995,14.0,100.0,0.0,2.0,100.0,6.0,0.15,45,30.0,0,200,0,72.01,533.259326
1996,14.0,100.0,0.0,2.0,100.0,6.0,0.15,45,30.0,0,200,0,72.01,503.621247
1997,14.0,100.0,0.0,2.0,100.0,6.0,0.15,45,30.0,0,200,0,72.01,499.1833346
1998,14.0,100.0,0.0,2.0,100.0,6.0,0.15,45,30.0,0,200,0,72.01,507.5417322
1999,14.0,100.0,0.0,2.0,100.0,6.0,0.15,45,30.0,0,200,0,72.01,495.542548
2000,14.0,100.0,0.0,2.0,100.0,6.0,0.15,45,30.0,0,200,0,72.01,465.8555573
2001,14.0,100.0,0.0,2.0,100.0,6.0,0.15,45,30.0,0,200,0,72.01,516.0326015
2002,14.0,100.0,0.0,2.0,100.0,6.0,0.15,45,30.0,0,200,0,72.01,476.3833023
2003,14.0,100.0,0.0,2.0,100.0,6.0,0.15,45,30.0,0,200,0,72.01,509.1899203
2004,14.0,100.0,0.0,2.0,100.0,6.0,0.15,45,30.0,0,200,0,72.01,501.9189102
2005,14.0,100.0,0.0,2.0,100.0,6.0,0.15,45,30.0,0,200,0,72.01,506.1031704
2006,14.0,100.0,0.0,2.0,100.0,6.0,0.15,45,30.0,0,200,0,72.01,512.0844651
2007,14.0,100.0,0.0,2.0,100.0,6.0,0.15,45,30.0,0,200,0,72.01,531.5583396
2008,14.0,100.0,0.0,2.0,100.0,6.0,0.15,45,30.0,0,200,0,72.01,498.799769
2009,14.0,100.0,0.0,2.0,100.0,6.0,0.15,45,30.0,0,200,0,72.01,523.0141991
2010,14.0,100.0,0.0,2.0,100.0,6.0,0.15,45,30.0,0,200,0,72.01,508.2682318
2011,14.0,100.0,0.0,2.0,100.0,6.0,0.15,45,30.0,0,200,0,72.01,508.0626758
2012,14.0,100.0,0.0,2.0,100.0,6.0,0.15,45,30.0,0,200,0,72.01,506.6998075
2013,14.0,100.0,0.0,2.0,100.0,6.0,0.15,45,30.0,0,200,0,72.01,497.9049172
2014,14.0,100.0,0.0,2.0,100.0,6.0,0.15,45,30.0,0,200,0,72.01,486.6364986
2015,14.0,100.0,0.0,2.0,100.0,6.0,0.15,45,30.0,0,200,0,72.01,522.4899986
2016,14.0,100.0,0.0,2.0,100.0,6.0,0.15,45,30.0,0,200,0,72.01,526.4619848
2017,14.0,100.0,0.0,2.0,100.0,6.0,0.15,45,30.0,0,200,0,72.01,535.7524074
2018,14.0,100.0,0.0,2.0,100.0,6.0,0.15,45,30.0,0,200,0,72.01,508.0280093
2019,14.0,100.0,0.0,2.0,100.0,6.0,0.15,45,30.0,0,200,0,72.01,522.9004579
2020,14.0,100.0,0.0,2.0,100.0,6.0,0.15,45,30.0,0,200,0,72.01,543.2171164
2021,14.0,100.0,0.0,2.0,100.0,6.0,0.15,45,30.0,0,200,0,72.01,504.8052825
2022,14.0,100.0,0.0,2.0,100.0,6.0,0.15,45,30.0,0,200,0,72.01,499.7434041
2023,14.0,100.0,0.0,2.0,100.0,6.0,0.15,45,30.0,0,200,0,72.01,495.5295457
2024,14.0,100.0,0.0,2.0,100.0,6.0,0.15,45,30.0,0,200,0,72.01,494.8716358
2025,14.0,100.0,0.0,2.0,100.0,6.0,0.15,45,30.0,0,200,0,72.01,568.6450247
2026,14.0,100.0,0.0,2.0,100.0,6.0,0.15,45,30.0,0,200,0,72.01,551.6271686
2027,14.0,100.0,0.0,2.0,100.0,6.0,0.15,45,30.0,0,200,0,72.01,545.4391206
2028,14.0,100.0,0.0,2.0,100.0,6.0,0.15,45,30.0,0,200,0,72.01,580.099509
2029,14.0,100.0,0.0,2.0,100.0,6.0,0.15,45,30.0,0,200,0,72.01,542.1084664
2030,14.0,100.0,0.0,2.0,100.0,6.0,0.15,45,30.0,0,200,0,72.01,555.8436526
2031,14.0,100.0,0.0,2.0,100.0,6.0,0.15,45,30.0,0,200,0,72.01,551.2274398
2032,14.0,100.0,0.0,2.0,100.0,6.0,0.15,45,30.0,0,200,0,72.01,567.8071841
2033,14.0,100.0,0.0,2.0,100.0,6.0,0.15,45,30.0,0,200,0,72.01,569.4346787
2034,14.0,100.0,0.0,2.0,100.0,6.0,0.15,45,30.0,0,200,0,72.01,531.8684689
2035,14.0,100.0,0.0,2.0,100.0,6.0,0.15,45,30.0,0,200,0,72.01,559.60442
2036,14.0,100.0,0.0,2.0,100.0,6.0,0.15,45,30.0,0,200,0,72.01,515.395627
2037,14.0,100.0,0.0,2.0,100.0,6.0,0.15,45,30.0,0,200,0,72.01,584.177472
2038,14.0,100.0,0.0,2.0,100.0,6.0,0.15,45,30.0,0,200,0,72.01,565.9208308
2039,14.0,100.0,0.0,2.0,100.0,6.0,0.15,45,30.0,0,200,0,72.01,555.684939
2040,14.0,100.0,0.0,2.0,100.0,6.0,0.15,45,30.0,0,200,0,72.01,534.9522019
2041,14.0,100.0,0.0,2.0,100.0,6.0,0.15,45,30.0,0,200,0,72.01,535.087225
2042,14.0,100.0,0.0,2.0,100.0,6.0,0.15,45,30.0,0,200,0,72.01,549.1783723
2043,14.0,100.0,0.0,2.0,100.0,6.0,0.15,45,30.0,0,200,0,72.01,521.4244953
2044,14.0,100.0,0.0,2.0,100.0,6.0,0.15,45,30.0,0,200,0,72.01,551.943997
2045,14.0,100.0,0.0,2.0,100.0,6.0,0.15,45,30.0,0,200,0,72.01,553.8634757
2046,14.0,100.0,0.0,2.0,100.0,6.0,0.15,45,30.0,0,200,0,72.01,551.6222842
2047,14.0,100.0,0.0,2.0,100.0,6.0,0.15,45,30.0,0,200,0,72.01,573.2405333
2048,14.0,100.0,0.0,2.0,100.0,6.0,0.15,45,30.0,0,200,0,72.01,545.7009992
2049,14.0,100.0,0.0,2.0,100.0,6.0,0.15,45,30.0,0,200,0,72.01,563.4957467
2050,14.0,100.0,0.0,2.0,100.0,6.0,0.15,45,30.0,0,200,0,72.01,560.358498
2051,14.0,100.0,0.0,2.0,100.0,6.0,0.15,45,30.0,0,200,0,72.01,577.0495165
2052,14.0,100.0,0.0,2.0,100.0,6.0,0.15,45,30.0,0,200,0,72.01,571.9632777
2053,14.0,100.0,0.0,2.0,100.0,6.0,0.15,45,30.0,0,200,0,72.01,510.2707203
2054,14.0,100.0,0.0,2.0,100.0,6.0,0.15,45,30.0,0,200,0,72.01,515.5066957
2055,14.0,100.0,0.0,2.0,100.0,6.0,0.15,45,30.0,0,200,0,72.01,557.0624336
2056,14.0,100.0,0.0,2.0,100.0,6.0,0.15,45,30.0,0,200,0,72.01,547.5601613
2057,14.0,100.0,0.0,2.0,100.0,6.0,0.15,45,30.0,0,200,0,72.01,545.6774995
2058,14.0,100.0,0.0,2.0,100.0,6.0,0.15,45,30.0,0,200,0,72.01,568.288305
2059,14.0,100.0,0.0,2.0,100.0,6.0,0.15,45,30.0,0,200,0,72.01,528.4366225
2060,14.0,100.0,0.0,2.0,100.0,6.0,0.15,45,30.0,0,200,0,72.01,547.4069546
2061,14.0,100.0,0.0,2.0,100.0,6.0,0.15,45,30.0,0,200,0,72.01,585.0986228
2062,14.0,100.0,0.0,2.0,100.0,6.0,0.15,45,30.0,0,200,0,72.01,558.407155
2063,14.0,100.0,0.0,2.0,100.0,6.0,0.15,45,30.0,0,200,0,72.01,568.2061764
2064,14.0,100.0,0.0,2.0,100.0,6.0,0.15,45,30.0,0,200,0,72.01,553.0666552
2065,14.0,100.0,0.0,2.0,100.0,6.0,0.15,45,30.0,0,200,0,72.01,553.7367597
2066,14.0,100.0,0.0,2.0,100.0,6.0,0.15,45,30.0,0,200,0,72.01,533.6642857
2067,14.0,100.0,0.0,2.0,100.0,6.0,0.15,45,30.0,0,200,0,72.01,570.3408145
2068,14.0,100.0,0.0,2.0,100.0,6.0,0.15,45,30.0,0,200,0,72.01,549.2073631
2069,14.0,100.0,0.0,2.0,100.0,6.0,0.15,45,30.0,0,200,0,72.01,568.1981766
2070,14.0,100.0,0.0,2.0,100.0,6.0,0.15,45,30.0,0,200,0,72.01,562.0565513
2071,14.0,100.0,0.0,2.0,100.0,6.0,0.15,45,30.0,0,200,0,72.01,558.4288467
2072,14.0,100.0,0.0,2.0,100.0,6.0,0.15,45,30.0,0,200,0,72.01,561.5394904
2073,14.0,100.0,0.0,2.0,100.0,6.0,0.15,45,30.0,0,200,0,72.01,543.1104174
2074,14.0,100.0,0.0,2.0,100.0,6.0,0.15,45,30.0,0,200,0,72.01,584.7615775
2075,14.0,100.0,0.0,2.0,100.0,6.0,0.15,45,30.0,0,200,0,72.01,505.9329185
2076,14.0,100.0,0.0,2.0,100.0,6.0,0.15,45,30.0,0,200,0,72.01,573.5707492
2077,14.0,100.0,0.0,2.0,100.0,6.0,0.15,45,30.0,0,200,0,72.01,494.4956261
2078,14.0,100.0,0.0,2.0,100.0,6.0,0.15,45,30.0,0,200,0,72.01,566.3267399
2079,14.0,100.0,0.0,2.0,100.0,6.0,0.15,45,30.0,0,200,0,72.01,542.1791521
2080,14.0,100.0,0.0,2.0,100.0,6.0,0.15,45,30.0,0,200,0,72.01,566.3115762
2081,14.0,100.0,0.0,2.0,100.0,6.0,0.15,45,30.0,0,200,0,72.01,564.0715283
2082,14.0,100.0,0.0,2.0,100.0,6.0,0.15,45,30.0,0,200,0,72.01,513.6347528
2083,14.0,100.0,0.0,2.0,100.0,6.0,0.15,45,30.0,0,200,0,72.01,574.4058165
2084,14.0,100.0,0.0,2.0,100.0,6.0,0.15,45,30.0,0,200,0,72.01,536.9511241
2085,14.0,100.0,0.0,2.0,100.0,6.0,0.15,45,30.0,0,200,0,72.01,585.0986228
2086,14.0,100.0,0.0,2.0,100.0,6.0,0.15,45,30.0,0,200,0,72.01,548.4726715
2087,14.0,100.0,0.0,2.0,100.0,6.0,0.15,45,30.0,0,200,0,72.01,578.4524227
2088,14.0,100.0,0.0,2.0,100.0,6.0,0.15,45,30.0,0,200,0,72.01,546.551789
2089,14.0,100.0,0.0,2.0,100.0,6.0,0.15,45,30.0,0,200,0,72.01,542.3509325
2090,14.0,100.0,0.0,2.0,100.0,6.0,0.15,45,30.0,0,200,0,72.01,574.1090622
2091,14.0,100.0,0.0,2.0,100.0,6.0,0.15,45,30.0,0,200,0,72.01,564.2997189
2092,14.0,100.0,0.0,2.0,100.0,6.0,0.15,45,30.0,0,200,0,72.01,548.9603945
2093,14.0,100.0,0.0,2.0,100.0,6.0,0.15,45,30.0,0,200,0,72.01,569.8744927
2094,14.0,100.0,0.0,2.0,100.0,6.0,0.15,45,30.0,0,200,0,72.01,575.5977406
2095,14.0,100.0,0.0,2.0,100.0,6.0,0.15,45,30.0,0,200,0,72.01,552.1454997
2096,14.0,100.0,0.0,2.0,100.0,6.0,0.15,45,30.0,0,200,0,72.01,563.5574118
2097,14.0,100.0,0.0,2.0,100.0,6.0,0.15,45,30.0,0,200,0,72.01,556.175496
2098,14.0,100.0,0.0,2.0,100.0,6.0,0.15,45,30.0,0,200,0,72.01,555.2465106
2099,14.0,100.0,0.0,2.0,100.0,6.0,0.15,45,30.0,0,200,0,72.01,572.2902143
2100,14.0,100.0,0.0,2.0,100.0,6.0,0.15,45,30.0,0,200,0,72.01,484.3217514
2101,14.0,100.0,0.0,2.0,100.0,6.0,0.15,45,30.0,0,200,0,72.01,520.0381494
2102,14.0,100.0,0.0,2.0,100.0,6.0,0.15,45,30.0,0,200,0,72.01,553.3246611
2103,14.0,100.0,0.0,2.0,100.0,6.0,0.15,45,30.0,0,200,0,72.01,498.7065745
2104,14.0,100.0,0.0,2.0,100.0,6.0,0.15,45,30.0,0,200,0,72.01,492.3970386
2105,14.0,100.0,0.0,2.0,100.0,6.0,0.15,45,30.0,0,200,0,72.01,489.3470351
2106,14.0,100.0,0.0,2.0,100.0,6.0,0.15,45,30.0,0,200,0,72.01,500.177329
2107,14.0,100.0,0.0,2.0,100.0,6.0,0.15,45,30.0,0,200,0,72.01,487.612352
2108,14.0,100.0,0.0,2.0,100.0,6.0,0.15,45,30.0,0,200,0,72.01,495.4100043
2109,14.0,100.0,0.0,2.0,100.0,6.0,0.15,45,30.0,0,200,0,72.01,528.2286877
2110,14.0,100.0,0.0,2.0,100.0,6.0,0.15,45,30.0,0,200,0,72.01,510.1993398
2111,14.0,100.0,0.0,2.0,100.0,6.0,0.15,45,30.0,0,200,0,72.01,462.5539885
2112,14.0,100.0,0.0,2.0,100.0,6.0,0.15,45,30.0,0,200,0,72.01,506.2312319
2113,14.0,100.0,0.0,2.0,100.0,6.0,0.15,45,30.0,0,200,0,72.01,513.8785822
2114,14.0,100.0,0.0,2.0,100.0,6.0,0.15,45,30.0,0,200,0,72.01,501.7068804
2115,14.0,100.0,0.0,2.0,100.0,6.0,0.15,45,30.0,0,200,0,72.01,481.9208458
2116,14.0,100.0,0.0,2.0,100.0,6.0,0.15,45,30.0,0,200,0,72.01,513.2981198
2117,14.0,100.0,0.0,2.0,100.0,6.0,0.15,45,30.0,0,200,0,72.01,504.7099482
2118,14.0,100.0,0.0,2.0,100.0,6.0,0.15,45,30.0,0,200,0,72.01,464.2605677
2119,14.0,100.0,0.0,2.0,100.0,6.0,0.15,45,30.0,0,200,0,72.01,502.4341941
2120,14.0,100.0,0.0,2.0,100.0,6.0,0.15,45,30.0,0,200,0,72.01,504.1822147
2121,14.0,100.0,0.0,2.0,100.0,6.0,0.15,45,30.0,0,200,0,72.01,540.1887984
2122,14.0,100.0,0.0,2.0,100.0,6.0,0.15,45,30.0,0,200,0,72.01,476.4748252
2123,14.0,100.0,0.0,2.0,100.0,6.0,0.15,45,30.0,0,200,0,72.01,530.0009915
2124,14.0,100.0,0.0,2.0,100.0,6.0,0.15,45,30.0,0,200,0,72.01,494.7398618
2125,14.0,100.0,0.0,2.0,100.0,6.0,0.15,45,30.0,0,200,0,72.01,449.1098672
2126,14.0,100.0,0.0,2.0,100.0,6.0,0.15,45,30.0,0,200,0,72.01,520.437128
2127,14.0,100.0,0.0,2.0,100.0,6.0,0.15,45,30.0,0,200,0,72.01,506.0177975
2128,14.0,100.0,0.0,2.0,100.0,6.0,0.15,45,30.0,0,200,0,72.01,497.7864967
2129,14.0,100.0,0.0,2.0,100.0,6.0,0.15,45,30.0,0,200,0,72.01,474.2220064
2130,14.0,100.0,0.0,2.0,100.0,6.0,0.15,45,30.0,0,200,0,72.01,537.4634251
2131,14.0,100.0,0.0,2.0,100.0,6.0,0.15,45,30.0,0,200,0,72.01,503.26391
2132,14.0,100.0,0.0,2.0,100.0,6.0,0.15,45,30.0,0,200,0,72.01,528.5428326
2133,14.0,100.0,0.0,2.0,100.0,6.0,0.15,45,30.0,0,200,0,72.01,487.6173897
2134,14.0,100.0,0.0,2.0,100.0,6.0,0.15,45,30.0,0,200,0,72.01,494.0181733
2135,14.0,100.0,0.0,2.0,100.0,6.0,0.15,45,30.0,0,200,0,72.01,506.3742597
2136,14.0,100.0,0.0,2.0,100.0,6.0,0.15,45,30.0,0,200,0,72.01,519.5461959
2137,14.0,100.0,0.0,2.0,100.0,6.0,0.15,45,30.0,0,200,0,72.01,508.4471633
2138,14.0,100.0,0.0,2.0,100.0,6.0,0.15,45,30.0,0,200,0,72.01,491.841068
2139,14.0,100.0,0.0,2.0,100.0,6.0,0.15,45,30.0,0,200,0,72.01,492.5164991
2140,14.0,100.0,0.0,2.0,100.0,6.0,0.15,45,30.0,0,200,0,72.01,523.7846626
2141,14.0,100.0,0.0,2.0,100.0,6.0,0.15,45,30.0,0,200,0,72.01,503.7253239
2142,14.0,100.0,0.0,2.0,100.0,6.0,0.15,45,30.0,0,200,0,72.01,501.3000479
2143,14.0,100.0,0.0,2.0,100.0,6.0,0.15,45,30.0,0,200,0,72.01,519.3815112
2144,14.0,100.0,0.0,2.0,100.0,6.0,0.15,45,30.0,0,200,0,72.01,514.4901522
2145,14.0,100.0,0.0,2.0,100.0,6.0,0.15,45,30.0,0,200,0,72.01,508.6858598
2146,14.0,100.0,0.0,2.0,100.0,6.0,0.15,45,30.0,0,200,0,72.01,541.0838163
2147,14.0,100.0,0.0,2.0,100.0,6.0,0.15,45,30.0,0,200,0,72.01,506.0764398
2148,14.0,100.0,0.0,2.0,100.0,6.0,0.15,45,30.0,0,200,0,72.01,494.0819593
2149,14.0,100.0,0.0,2.0,100.0,6.0,0.15,45,30.0,0,200,0,72.01,510.6777353
2150,14.0,100.0,0.0,2.0,100.0,6.0,0.15,45,30.0,0,200,0,72.01,478.4426519
2151,14.0,100.0,0.0,2.0,100.0,6.0,0.15,45,30.0,0,200,0,72.01,498.4654998
2152,14.0,100.0,0.0,2.0,100.0,6.0,0.15,45,30.0,0,200,0,72.01,498.8079991
2153,14.0,100.0,0.0,2.0,100.0,6.0,0.15,45,30.0,0,200,0,72.01,517.7365041
2154,14.0,100.0,0.0,2.0,100.0,6.0,0.15,45,30.0,0,200,0,72.01,489.4715475
2155,14.0,100.0,0.0,2.0,100.0,6.0,0.15,45,30.0,0,200,0,72.01,464.5108494
2156,14.0,100.0,0.0,2.0,100.0,6.0,0.15,45,30.0,0,200,0,72.01,514.6805785
2157,14.0,100.0,0.0,2.0,100.0,6.0,0.15,45,30.0,0,200,0,72.01,491.2119067
2158,14.0,100.0,0.0,2.0,100.0,6.0,0.15,45,30.0,0,200,0,72.01,509.5488011
2159,14.0,100.0,0.0,2.0,100.0,6.0,0.15,45,30.0,0,200,0,72.01,480.6793208
2160,14.0,100.0,0.0,2.0,100.0,6.0,0.15,45,30.0,0,200,0,72.01,509.5488011
2161,14.0,100.0,0.0,2.0,100.0,6.0,0.15,45,30.0,0,200,0,72.01,493.5134451
2162,14.0,100.0,0.0,2.0,100.0,6.0,0.15,45,30.0,0,200,0,72.01,522.8221809
2163,14.0,100.0,0.0,2.0,100.0,6.0,0.15,45,30.0,0,200,0,72.01,514.3957675
2164,14.0,100.0,0.0,2.0,100.0,6.0,0.15,45,30.0,0,200,0,72.01,515.2184173
2165,14.0,100.0,0.0,2.0,100.0,6.0,0.15,45,30.0,0,200,0,72.01,535.1342788
2166,14.0,100.0,0.0,2.0,100.0,6.0,0.15,45,30.0,0,200,0,72.01,510.0281948
2167,14.0,100.0,0.0,2.0,100.0,6.0,0.15,45,30.0,0,200,0,72.01,477.5031264
2168,14.0,100.0,0.0,2.0,100.0,6.0,0.15,45,30.0,0,200,0,72.01,508.2501748
2169,14.0,100.0,0.0,2.0,100.0,6.0,0.15,45,30.0,0,200,0,72.01,515.4991344
2170,14.0,100.0,0.0,2.0,100.0,6.0,0.15,45,30.0,0,200,0,72.01,492.0700949
2171,14.0,100.0,0.0,2.0,100.0,6.0,0.15,45,30.0,0,200,0,72.01,526.7450134
2172,14.0,100.0,0.0,2.0,100.0,6.0,0.15,45,30.0,0,200,0,72.01,509.0488993
2173,14.0,100.0,0.0,2.0,100.0,6.0,0.15,45,30.0,0,200,0,72.01,495.4810079
2174,14.0,100.0,0.0,2.0,100.0,6.0,0.15,45,30.0,0,200,0,72.01,523.5080706
2175,14.0,100.0,0.0,2.0,100.0,6.0,0.15,45,30.0,0,200,0,72.01,496.8699239
2176,14.0,100.0,0.0,2.0,100.0,6.0,0.15,45,30.0,0,200,0,72.01,475.506285
2177,14.0,100.0,0.0,2.0,100.0,6.0,0.15,45,30.0,0,200,0,72.01,510.7433461
2178,14.0,100.0,0.0,2.0,100.0,40.0,0.15,45,30.0,0,200,0,72.01,232.9212887
2179,14.0,100.0,0.0,2.0,100.0,40.0,0.15,45,30.0,0,200,0,72.01,246.9838252
2180,14.0,100.0,0.0,2.0,100.0,40.0,0.15,45,30.0,0,200,0,72.01,246.8832571
2181,14.0,100.0,0.0,2.0,100.0,40.0,0.15,45,30.0,0,200,0,72.01,239.8170443
2182,14.0,100.0,0.0,2.0,100.0,40.0,0.15,45,30.0,0,200,0,72.01,233.5201894
2183,14.0,100.0,0.0,2.0,100.0,40.0,0.15,45,30.0,0,200,0,72.01,234.436996
2184,14.0,100.0,0.0,2.0,100.0,40.0,0.15,45,30.0,0,200,0,72.01,233.8281782
2185,14.0,100.0,0.0,2.0,100.0,40.0,0.15,45,30.0,0,200,0,72.01,218.5004662
2186,14.0,100.0,0.0,2.0,100.0,40.0,0.15,45,30.0,0,200,0,72.01,240.5613709
2187,14.0,100.0,0.0,2.0,100.0,40.0,0.15,45,30.0,0,200,0,72.01,251.6351306
2188,14.0,100.0,0.0,2.0,100.0,40.0,0.15,45,30.0,0,200,0,72.01,194.9931171
2189,14.0,100.0,0.0,2.0,100.0,40.0,0.15,45,30.0,0,200,0,72.01,235.2148512
2190,14.0,100.0,0.0,2.0,100.0,40.0,0.15,45,30.0,0,200,0,72.01,232.9657152
2191,14.0,100.0,0.0,2.0,100.0,40.0,0.15,45,30.0,0,200,0,72.01,244.7211595
2192,14.0,100.0,0.0,2.0,100.0,40.0,0.15,45,30.0,0,200,0,72.01,239.1160327
2193,14.0,100.0,0.0,2.0,100.0,40.0,0.15,45,30.0,0,200,0,72.01,253.7691881
2194,14.0,100.0,0.0,2.0,100.0,40.0,0.15,45,30.0,0,200,0,72.01,243.2366548
2195,14.0,100.0,0.0,2.0,100.0,40.0,0.15,45,30.0,0,200,0,72.01,230.4663874
2196,14.0,100.0,0.0,2.0,100.0,40.0,0.15,45,30.0,0,200,0,72.01,247.5849769
2197,14.0,100.0,0.0,2.0,100.0,40.0,0.15,45,30.0,0,200,0,72.01,254.4535854
2198,14.0,100.0,0.0,2.0,100.0,40.0,0.15,45,30.0,0,200,0,72.01,258.0310754
2199,14.0,100.0,0.0,2.0,100.0,40.0,0.15,45,30.0,0,200,0,72.01,230.7831608
2200,14.0,100.0,0.0,2.0,100.0,40.0,0.15,45,30.0,0,200,0,72.01,236.0743005
2201,14.0,100.0,0.0,2.0,100.0,40.0,0.15,45,30.0,0,200,0,72.01,227.2281939
2202,14.0,100.0,0.0,2.0,100.0,40.0,0.15,45,30.0,0,200,0,72.01,223.8905734
2203,14.0,100.0,0.0,2.0,100.0,40.0,0.15,45,30.0,0,200,0,72.01,271.5931689
2204,14.0,100.0,0.0,2.0,100.0,40.0,0.15,45,30.0,0,200,0,72.01,264.4425515
2205,14.0,100.0,0.0,2.0,100.0,40.0,0.15,45,30.0,0,200,0,72.01,243.5793218
2206,14.0,100.0,0.0,2.0,100.0,40.0,0.15,45,30.0,0,200,0,72.01,239.1558488
2207,14.0,100.0,0.0,2.0,100.0,40.0,0.15,45,30.0,0,200,0,72.01,244.2550438
2208,14.0,100.0,0.0,2.0,100.0,40.0,0.15,45,30.0,0,200,0,72.01,200.7261976
2209,14.0,100.0,0.0,2.0,100.0,40.0,0.15,45,30.0,0,200,0,72.01,247.585437
2210,14.0,100.0,0.0,2.0,100.0,40.0,0.15,45,30.0,0,200,0,72.01,253.9012545
2211,14.0,100.0,0.0,2.0,100.0,40.0,0.15,45,30.0,0,200,0,72.01,222.2031748
2212,14.0,100.0,0.0,2.0,100.0,40.0,0.15,45,30.0,0,200,0,72.01,233.7644081
2213,14.0,100.0,0.0,2.0,100.0,40.0,0.15,45,30.0,0,200,0,72.01,254.1660891
2214,14.0,100.0,0.0,2.0,100.0,40.0,0.15,45,30.0,0,200,0,72.01,240.6605943
2215,14.0,100.0,0.0,2.0,100.0,40.0,0.15,45,30.0,0,200,0,72.01,250.8526525
2216,14.0,100.0,0.0,2.0,100.0,40.0,0.15,45,30.0,0,200,0,72.01,276.661302
2217,14.0,100.0,0.0,2.0,100.0,40.0,0.15,45,30.0,0,200,0,72.01,273.0894896
2218,14.0,100.0,0.0,2.0,100.0,40.0,0.15,45,30.0,0,200,0,72.01,226.854165
2219,14.0,100.0,0.0,2.0,100.0,40.0,0.15,45,30.0,0,200,0,72.01,242.5543832
2220,14.0,100.0,0.0,2.0,100.0,40.0,0.15,45,30.0,0,200,0,72.01,247.8884708
2221,14.0,100.0,0.0,2.0,100.0,40.0,0.15,45,30.0,0,200,0,72.01,230.6853802
2222,14.0,100.0,0.0,2.0,100.0,40.0,0.15,45,30.0,0,200,0,72.01,220.4449463
2223,14.0,100.0,0.0,2.0,100.0,40.0,0.15,45,30.0,0,200,0,72.01,239.7303529
2224,14.0,100.0,0.0,2.0,100.0,40.0,0.15,45,30.0,0,200,0,72.01,251.2190553
2225,14.0,100.0,0.0,2.0,100.0,40.0,0.15,45,30.0,0,200,0,72.01,228.6340637
2226,14.0,100.0,0.0,2.0,100.0,40.0,0.15,45,30.0,0,200,0,72.01,236.1112301
2227,14.0,100.0,0.0,2.0,100.0,40.0,0.15,45,30.0,0,200,0,72.01,216.566486
2228,14.0,100.0,0.0,2.0,100.0,40.0,0.15,45,30.0,0,200,0,72.01,243.4235
2229,14.0,100.0,0.0,2.0,100.0,40.0,0.15,45,30.0,0,200,0,72.01,235.5168802
2230,14.0,100.0,0.0,2.0,100.0,40.0,0.15,45,30.0,0,200,0,72.01,252.7197861
2231,14.0,100.0,0.0,2.0,100.0,40.0,0.15,45,30.0,0,200,0,72.01,277.3770289
2232,14.0,100.0,0.0,2.0,100.0,40.0,0.15,45,30.0,0,200,0,72.01,229.9046275
2233,14.0,100.0,0.0,2.0,100.0,40.0,0.15,45,30.0,0,200,0,72.01,203.8682631
2234,14.0,100.0,0.0,2.0,100.0,40.0,0.15,45,30.0,0,200,0,72.01,238.7101357
2235,14.0,100.0,0.0,2.0,100.0,40.0,0.15,45,30.0,0,200,0,72.01,244.9419808
2236,14.0,100.0,0.0,2.0,100.0,40.0,0.15,45,30.0,0,200,0,72.01,263.2923754
2237,14.0,100.0,0.0,2.0,100.0,40.0,0.15,45,30.0,0,200,0,72.01,249.1593225
2238,14.0,100.0,0.0,2.0,100.0,40.0,0.15,45,30.0,0,200,0,72.01,236.0613322
2239,14.0,100.0,0.0,2.0,100.0,40.0,0.15,45,30.0,0,200,0,72.01,232.462816
2240,14.0,100.0,0.0,2.0,100.0,40.0,0.15,45,30.0,0,200,0,72.01,234.5146721
2241,14.0,100.0,0.0,2.0,100.0,40.0,0.15,45,30.0,0,200,0,72.01,263.4189027
2242,14.0,100.0,0.0,2.0,100.0,40.0,0.15,45,30.0,0,200,0,72.01,260.4263802
2243,14.0,100.0,0.0,2.0,100.0,40.0,0.15,45,30.0,0,200,0,72.01,211.5304599
