Repository: connor-verheyen/DataDrivenGranularHydrogels

# Integrated data-driven modeling and experimental optimization of granular hydrogel matrices



* * * * * * * * * * * * * * * * * * * * * * * * * * * * * * * * * * * * * * * * * * * * * * * * * * * * * * * * * * * * 
* * * * * * * * * * * * * * * * * * * * * * * * * * * * * * * * * * * * * * * * * * * * * * * * * * * * * * * * * * * * 
* * * * * * * * * * * * * * * * * * * * * * * * * * * * * * * * * * * * * * * * * * * * * * * * * * * * * * * * * * * * 
need to update this section below:

*This repository contains code, data, and SI Material for the paper:
C. A. Verheyen and  L. Bourouiba (2022) Associations between indoor relative humidity and global COVID-19 outcomes.

File: data/processed/Data_for_Model_Predicting_Microgel_Evolution_in_Fluids.csv (part 5 of 10)
,Num. Days In Fluid,Fluid Ca2+ (mM),Fluid Na+ (mM),Precursor Conc. (wt. %),Crosslinker Conc. (mM),Detach. Pressure (PSI),Nozzle Diam. (mm),Nozzle Angle (deg),Dist. P to N (cm),Angle P to N (deg),Flow Rate (uL/min),Nozzle Coating,Surface Tension (mN/m),Microgel Diam. (um)
2244,14.0,100.0,0.0,2.0,100.0,40.0,0.15,45,30.0,0,200,0,72.01,260.0399775
2245,14.0,100.0,0.0,2.0,100.0,40.0,0.15,45,30.0,0,200,0,72.01,247.1505633
2246,14.0,100.0,0.0,2.0,100.0,40.0,0.15,45,30.0,0,200,0,72.01,245.8574199
2247,14.0,100.0,0.0,2.0,100.0,40.0,0.15,45,30.0,0,200,0,72.01,225.3405629
2248,14.0,100.0,0.0,2.0,100.0,40.0,0.15,45,30.0,0,200,0,72.01,251.5314775
2249,14.0,100.0,0.0,2.0,100.0,40.0,0.15,45,30.0,0,200,0,72.01,236.641935
2250,14.0,100.0,0.0,2.0,100.0,40.0,0.15,45,30.0,0,200,0,72.01,242.5197622
2251,14.0,100.0,0.0,2.0,100.0,40.0,0.15,45,30.0,0,200,0,72.01,210.3289739
2252,14.0,100.0,0.0,2.0,100.0,40.0,0.15,45,30.0,0,200,0,72.01,242.4443466
2253,14.0,100.0,0.0,2.0,100.0,40.0,0.15,45,30.0,0,200,0,72.01,228.3539827
2254,14.0,100.0,0.0,2.0,100.0,40.0,0.15,45,30.0,0,200,0,72.01,249.8929042
2255,14.0,100.0,0.0,2.0,100.0,40.0,0.15,45,30.0,0,200,0,72.01,263.3412153
2256,14.0,100.0,0.0,2.0,100.0,40.0,0.15,45,30.0,0,200,0,72.01,247.9780665
2257,14.0,100.0,0.0,2.0,100.0,40.0,0.15,45,30.0,0,200,0,72.01,211.6062226
2258,14.0,100.0,0.0,2.0,100.0,40.0,0.15,45,30.0,0,200,0,72.01,222.4529017
2259,14.0,100.0,0.0,2.0,100.0,40.0,0.15,45,30.0,0,200,0,72.01,257.2925139
2260,14.0,100.0,0.0,2.0,100.0,40.0,0.15,45,30.0,0,200,0,72.01,248.6083472
2261,14.0,100.0,0.0,2.0,100.0,40.0,0.15,45,30.0,0,200,0,72.01,241.8335084
2262,14.0,100.0,0.0,2.0,100.0,40.0,0.15,45,30.0,0,200,0,72.01,231.6482157
2263,14.0,100.0,0.0,2.0,100.0,40.0,0.15,45,30.0,0,200,0,72.01,220.1319984
2264,14.0,100.0,0.0,2.0,100.0,40.0,0.15,45,30.0,0,200,0,72.01,240.7054857
2265,14.0,100.0,0.0,2.0,100.0,40.0,0.15,45,30.0,0,200,0,72.01,242.0664872
2266,14.0,100.0,0.0,2.0,100.0,40.0,0.15,45,30.0,0,200,0,72.01,261.4864938
2267,14.0,100.0,0.0,2.0,100.0,40.0,0.15,45,30.0,0,200,0,72.01,253.070759
2268,14.0,100.0,0.0,2.0,100.0,40.0,0.15,45,30.0,0,200,0,72.01,269.9224926
2269,14.0,100.0,0.0,2.0,100.0,40.0,0.15,45,30.0,0,200,0,72.01,241.6423055
2270,14.0,100.0,0.0,2.0,100.0,40.0,0.15,45,30.0,0,200,0,72.01,265.6650581
2271,14.0,100.0,0.0,2.0,100.0,40.0,0.15,45,30.0,0,200,0,72.01,211.8997921
2272,14.0,100.0,0.0,2.0,100.0,40.0,0.15,45,30.0,0,200,0,72.01,247.518997
2273,14.0,100.0,0.0,2.0,100.0,40.0,0.15,45,30.0,0,200,0,72.01,264.0744887
2274,14.0,100.0,0.0,2.0,100.0,40.0,0.15,45,30.0,0,200,0,72.01,236.5427917
2275,14.0,100.0,0.0,2.0,100.0,40.0,0.15,45,30.0,0,200,0,72.01,232.8650455
2276,14.0,100.0,0.0,2.0,100.0,40.0,0.15,45,30.0,0,200,0,72.01,242.8285094
2277,14.0,100.0,0.0,2.0,100.0,40.0,0.15,45,30.0,0,200,0,72.01,238.6514833
2278,14.0,100.0,0.0,2.0,100.0,40.0,0.15,45,30.0,0,200,0,72.01,242.6887058
2279,14.0,100.0,0.0,2.0,100.0,40.0,0.15,45,30.0,0,200,0,72.01,231.7014947
2280,14.0,100.0,0.0,2.0,100.0,40.0,0.15,45,30.0,0,200,0,72.01,243.6519984
2281,14.0,100.0,0.0,2.0,100.0,40.0,0.15,45,30.0,0,200,0,72.01,255.6036348
2282,14.0,100.0,0.0,2.0,100.0,40.0,0.15,45,30.0,0,200,0,72.01,227.794425
2283,14.0,100.0,0.0,2.0,100.0,40.0,0.15,45,30.0,0,200,0,72.01,231.3890182
2284,14.0,100.0,0.0,2.0,100.0,40.0,0.15,45,30.0,0,200,0,72.01,245.7282498
2285,14.0,100.0,0.0,2.0,100.0,40.0,0.15,45,30.0,0,200,0,72.01,240.2239899
2286,14.0,100.0,0.0,2.0,100.0,40.0,0.15,45,30.0,0,200,0,72.01,240.3833445
2287,14.0,100.0,0.0,2.0,100.0,40.0,0.15,45,30.0,0,200,0,72.01,263.2771392
2288,14.0,100.0,0.0,2.0,100.0,40.0,0.15,45,30.0,0,200,0,72.01,253.1684422
2289,14.0,100.0,0.0,2.0,100.0,40.0,0.15,45,30.0,0,200,0,72.01,228.3539827
2290,14.0,100.0,0.0,2.0,100.0,40.0,0.15,45,30.0,0,200,0,72.01,250.6959875
2291,14.0,100.0,0.0,2.0,100.0,40.0,0.15,45,30.0,0,200,0,72.01,236.8103266
2292,14.0,100.0,0.0,2.0,100.0,40.0,0.15,45,30.0,0,200,0,72.01,236.6385138
2293,14.0,100.0,0.0,2.0,100.0,40.0,0.15,45,30.0,0,200,0,72.01,261.4094564
2294,14.0,100.0,0.0,2.0,100.0,40.0,0.15,45,30.0,0,200,0,72.01,275.4879113
2295,14.0,100.0,0.0,2.0,100.0,40.0,0.15,45,30.0,0,200,0,72.01,244.9080834
2296,14.0,100.0,0.0,2.0,100.0,40.0,0.15,45,30.0,0,200,0,72.01,248.7426502
2297,14.0,100.0,0.0,2.0,100.0,40.0,0.15,45,30.0,0,200,0,72.01,265.1694682
2298,14.0,100.0,0.0,2.0,100.0,40.0,0.15,45,30.0,0,200,0,72.01,240.214399
2299,14.0,100.0,0.0,2.0,100.0,40.0,0.15,45,30.0,0,200,0,72.01,248.6743597
2300,14.0,100.0,0.0,2.0,100.0,40.0,0.15,45,30.0,0,200,0,72.01,194.9884333
2301,14.0,100.0,0.0,2.0,100.0,40.0,0.15,45,30.0,0,200,0,72.01,242.184634
2302,14.0,100.0,0.0,2.0,100.0,40.0,0.15,45,30.0,0,200,0,72.01,237.7806195
2303,14.0,100.0,0.0,2.0,100.0,40.0,0.15,45,30.0,0,200,0,72.01,243.2788394
2304,14.0,100.0,0.0,2.0,100.0,40.0,0.15,45,30.0,0,200,0,72.01,221.0429713
2305,14.0,100.0,0.0,2.0,100.0,40.0,0.15,45,30.0,0,200,0,72.01,251.0899138
2306,14.0,100.0,0.0,2.0,100.0,40.0,0.15,45,30.0,0,200,0,72.01,259.5975645
2307,14.0,100.0,0.0,2.0,100.0,40.0,0.15,45,30.0,0,200,0,72.01,239.5979926
2308,14.0,100.0,0.0,2.0,100.0,40.0,0.15,45,30.0,0,200,0,72.01,239.5979926
2309,14.0,100.0,0.0,2.0,100.0,40.0,0.15,45,30.0,0,200,0,72.01,263.0359562
2310,14.0,100.0,0.0,2.0,100.0,40.0,0.15,45,30.0,0,200,0,72.01,252.5491703
2311,14.0,100.0,0.0,2.0,100.0,40.0,0.15,45,30.0,0,200,0,72.01,244.5804997
2312,14.0,100.0,0.0,2.0,100.0,40.0,0.15,45,30.0,0,200,0,72.01,270.481922
2313,14.0,100.0,0.0,2.0,100.0,40.0,0.15,45,30.0,0,200,0,72.01,220.8689928
2314,14.0,100.0,0.0,2.0,100.0,40.0,0.15,45,30.0,0,200,0,72.01,234.6914807
2315,14.0,100.0,0.0,2.0,100.0,40.0,0.15,45,30.0,0,200,0,72.01,253.3775
2316,14.0,100.0,0.0,2.0,100.0,40.0,0.15,45,30.0,0,200,0,72.01,268.0619922
2317,14.0,100.0,0.0,2.0,100.0,40.0,0.15,45,30.0,0,200,0,72.01,249.0518428
2318,14.0,100.0,0.0,2.0,100.0,40.0,0.15,45,30.0,0,200,0,72.01,248.1039682
2319,14.0,100.0,0.0,2.0,100.0,40.0,0.15,45,30.0,0,200,0,72.01,216.289982
2320,14.0,100.0,0.0,2.0,100.0,40.0,0.15,45,30.0,0,200,0,72.01,250.6959875
2321,14.0,100.0,0.0,2.0,100.0,40.0,0.15,45,30.0,0,200,0,72.01,273.9809997
2322,14.0,100.0,0.0,2.0,100.0,40.0,0.15,45,30.0,0,200,0,72.01,237.6794994
2323,14.0,100.0,0.0,2.0,100.0,40.0,0.15,45,30.0,0,200,0,72.01,242.2162611
2324,14.0,100.0,0.0,2.0,100.0,40.0,0.15,45,30.0,0,200,0,72.01,221.6819305
2325,14.0,100.0,0.0,2.0,100.0,40.0,0.15,45,30.0,0,200,0,72.01,246.3194218
2326,14.0,100.0,0.0,2.0,100.0,40.0,0.15,45,30.0,0,200,0,72.01,228.0698094
2327,14.0,100.0,0.0,2.0,100.0,40.0,0.15,45,30.0,0,200,0,72.01,228.1252541
2328,14.0,100.0,0.0,2.0,100.0,40.0,0.15,45,30.0,0,200,0,72.01,238.0935
2329,14.0,100.0,0.0,2.0,100.0,40.0,0.15,45,30.0,0,200,0,72.01,253.3774999
2330,14.0,100.0,0.0,2.0,100.0,40.0,0.15,45,30.0,0,200,0,72.01,227.7362033
2331,14.0,100.0,0.0,2.0,100.0,40.0,0.15,45,30.0,0,200,0,72.01,236.5964782
2332,14.0,100.0,0.0,2.0,100.0,40.0,0.15,45,30.0,0,200,0,72.01,228.2439264
2333,14.0,100.0,0.0,2.0,100.0,40.0,0.15,45,30.0,0,200,0,72.01,233.2783633
2334,14.0,100.0,0.0,2.0,100.0,40.0,0.15,45,30.0,0,200,0,72.01,227.4297118
2335,14.0,100.0,0.0,2.0,100.0,40.0,0.15,45,30.0,0,200,0,72.01,204.8367476
2336,14.0,100.0,0.0,2.0,100.0,40.0,0.15,45,30.0,0,200,0,72.01,251.6306748
2337,14.0,100.0,0.0,2.0,100.0,40.0,0.15,45,30.0,0,200,0,72.01,229.0214381
2338,14.0,100.0,0.0,2.0,100.0,40.0,0.15,45,30.0,0,200,0,72.01,243.5860059
2339,14.0,100.0,0.0,2.0,100.0,40.0,0.15,45,30.0,0,200,0,72.01,234.0718667
2340,14.0,100.0,0.0,2.0,100.0,40.0,0.15,45,30.0,0,200,0,72.01,228.1284106
2341,14.0,100.0,0.0,2.0,100.0,40.0,0.15,45,30.0,0,200,0,72.01,234.1292878
2342,14.0,100.0,0.0,2.0,100.0,40.0,0.15,45,30.0,0,200,0,72.01,238.5293873
2343,14.0,100.0,0.0,2.0,100.0,40.0,0.15,45,30.0,0,200,0,72.01,265.7014893
2344,14.0,100.0,0.0,2.0,100.0,40.0,0.15,45,30.0,0,200,0,72.01,256.1428819
2345,14.0,100.0,0.0,2.0,100.0,40.0,0.15,45,30.0,0,200,0,72.01,248.6793616
2346,14.0,100.0,0.0,2.0,100.0,40.0,0.15,45,30.0,0,200,0,72.01,248.970176
2347,14.0,100.0,0.0,2.0,100.0,40.0,0.15,45,30.0,0,200,0,72.01,236.1280639
2348,14.0,100.0,0.0,2.0,100.0,40.0,0.15,45,30.0,0,200,0,72.01,245.8439146
2349,14.0,100.0,0.0,2.0,100.0,40.0,0.15,45,30.0,0,200,0,72.01,261.2177609
2350,14.0,100.0,0.0,2.0,100.0,40.0,0.15,45,30.0,0,200,0,72.01,242.7427281
2351,14.0,100.0,0.0,2.0,100.0,40.0,0.15,45,30.0,0,200,0,72.01,264.8682393
2352,14.0,100.0,0.0,2.0,100.0,40.0,0.15,45,30.0,0,200,0,72.01,255.3997483
2353,14.0,100.0,0.0,2.0,100.0,40.0,0.15,45,30.0,0,200,0,72.01,252.0016515
2354,14.0,100.0,0.0,2.0,100.0,40.0,0.15,45,30.0,0,200,0,72.01,242.869649
2355,14.0,100.0,0.0,2.0,100.0,40.0,0.15,45,30.0,0,200,0,72.01,245.446587
2356,14.0,100.0,0.0,2.0,100.0,40.0,0.15,45,30.0,0,200,0,72.01,235.1076295
2357,14.0,100.0,0.0,2.0,100.0,40.0,0.15,45,30.0,0,200,0,72.01,242.869649
2358,14.0,100.0,0.0,2.0,100.0,40.0,0.15,45,30.0,0,200,0,72.01,241.5402051
2359,14.0,100.0,0.0,2.0,100.0,40.0,0.15,45,30.0,0,200,0,72.01,222.9925341
2360,14.0,100.0,0.0,2.0,100.0,40.0,0.15,45,30.0,0,200,0,72.01,286.3334789
2361,14.0,100.0,0.0,2.0,100.0,40.0,0.15,45,30.0,0,200,0,72.01,266.8898261
2362,14.0,100.0,0.0,2.0,100.0,40.0,0.15,45,30.0,0,200,0,72.01,290.560103
2363,14.0,100.0,0.0,2.0,100.0,40.0,0.15,45,30.0,0,200,0,72.01,276.585155
2364,14.0,100.0,0.0,2.0,100.0,40.0,0.15,45,30.0,0,200,0,72.01,267.8133161
2365,14.0,100.0,0.0,2.0,100.0,40.0,0.15,45,30.0,0,200,0,72.01,278.7268717
2366,14.0,100.0,0.0,2.0,100.0,40.0,0.15,45,30.0,0,200,0,72.01,292.7100994
2367,14.0,100.0,0.0,2.0,100.0,40.0,0.15,45,30.0,0,200,0,72.01,283.5456439
2368,14.0,100.0,0.0,2.0,100.0,40.0,0.15,45,30.0,0,200,0,72.01,271.344742
2369,14.0,100.0,0.0,2.0,100.0,40.0,0.15,45,30.0,0,200,0,72.01,274.3835381
2370,14.0,100.0,0.0,2.0,100.0,40.0,0.15,45,30.0,0,200,0,72.01,283.8263217
2371,14.0,100.0,0.0,2.0,100.0,40.0,0.15,45,30.0,0,200,0,72.01,275.2061
2372,14.0,100.0,0.0,2.0,100.0,40.0,0.15,45,30.0,0,200,0,72.01,271.0618505
2373,14.0,100.0,0.0,2.0,100.0,40.0,0.15,45,30.0,0,200,0,72.01,262.4149728
2374,14.0,100.0,0.0,2.0,100.0,40.0,0.15,45,30.0,0,200,0,72.01,265.2219834
2375,14.0,100.0,0.0,2.0,100.0,40.0,0.15,45,30.0,0,200,0,72.01,233.7707856
2376,14.0,100.0,0.0,2.0,100.0,40.0,0.15,45,30.0,0,200,0,72.01,268.2284416
2377,14.0,100.0,0.0,2.0,100.0,40.0,0.15,45,30.0,0,200,0,72.01,282.2211237
2378,14.0,100.0,0.0,2.0,100.0,40.0,0.15,45,30.0,0,200,0,72.01,270.0311002
2379,14.0,100.0,0.0,2.0,100.0,40.0,0.15,45,30.0,0,200,0,72.01,317.6386289
2380,14.0,100.0,0.0,2.0,100.0,40.0,0.15,45,30.0,0,200,0,72.01,273.3443924
2381,14.0,100.0,0.0,2.0,100.0,40.0,0.15,45,30.0,0,200,0,72.01,278.408755
2382,14.0,100.0,0.0,2.0,100.0,40.0,0.15,45,30.0,0,200,0,72.01,279.4820481
2383,14.0,100.0,0.0,2.0,100.0,40.0,0.15,45,30.0,0,200,0,72.01,287.8034182
2384,14.0,100.0,0.0,2.0,100.0,40.0,0.15,45,30.0,0,200,0,72.01,275.4965003
2385,14.0,100.0,0.0,2.0,100.0,40.0,0.15,45,30.0,0,200,0,72.01,270.5253607
2386,14.0,100.0,0.0,2.0,100.0,40.0,0.15,45,30.0,0,200,0,72.01,268.2694911
2387,14.0,100.0,0.0,2.0,100.0,40.0,0.15,45,30.0,0,200,0,72.01,262.0744987
2388,14.0,100.0,0.0,2.0,100.0,40.0,0.15,45,30.0,0,200,0,72.01,267.3749914
2389,14.0,100.0,0.0,2.0,100.0,40.0,0.15,45,30.0,0,200,0,72.01,251.9237438
2390,14.0,100.0,0.0,2.0,100.0,40.0,0.15,45,30.0,0,200,0,72.01,269.9370728
2391,14.0,100.0,0.0,2.0,100.0,40.0,0.15,45,30.0,0,200,0,72.01,305.3371875
2392,14.0,100.0,0.0,2.0,100.0,40.0,0.15,45,30.0,0,200,0,72.01,278.1510515
2393,14.0,100.0,0.0,2.0,100.0,40.0,0.15,45,30.0,0,200,0,72.01,282.1203384
2394,14.0,100.0,0.0,2.0,100.0,40.0,0.15,45,30.0,0,200,0,72.01,260.417334
2395,14.0,100.0,0.0,2.0,100.0,40.0,0.15,45,30.0,0,200,0,72.01,258.276971
2396,14.0,100.0,0.0,2.0,100.0,40.0,0.15,45,30.0,0,200,0,72.01,289.0519957
2397,14.0,100.0,0.0,2.0,100.0,40.0,0.15,45,30.0,0,200,0,72.01,262.6674223
2398,14.0,100.0,0.0,2.0,100.0,40.0,0.15,45,30.0,0,200,0,72.01,256.5503612
2399,14.0,100.0,0.0,2.0,100.0,40.0,0.15,45,30.0,0,200,0,72.01,273.160943
2400,14.0,100.0,0.0,2.0,100.0,40.0,0.15,45,30.0,0,200,0,72.01,262.267253
2401,14.0,100.0,0.0,2.0,100.0,40.0,0.15,45,30.0,0,200,0,72.01,258.8225
2402,14.0,100.0,0.0,2.0,100.0,40.0,0.15,45,30.0,0,200,0,72.01,277.2935016
2403,14.0,100.0,0.0,2.0,100.0,40.0,0.15,45,30.0,0,200,0,72.01,282.3043383
2404,14.0,100.0,0.0,2.0,100.0,40.0,0.15,45,30.0,0,200,0,72.01,296.8980832
2405,14.0,100.0,0.0,2.0,100.0,40.0,0.15,45,30.0,0,200,0,72.01,297.4080523
2406,14.0,100.0,0.0,2.0,100.0,40.0,0.15,45,30.0,0,200,0,72.01,265.1074025
2407,14.0,100.0,0.0,2.0,100.0,40.0,0.15,45,30.0,0,200,0,72.01,274.5860676
2408,14.0,100.0,0.0,2.0,100.0,40.0,0.15,45,30.0,0,200,0,72.01,260.531878
2409,14.0,100.0,0.0,2.0,100.0,40.0,0.15,45,30.0,0,200,0,72.01,270.3193119
2410,14.0,100.0,0.0,2.0,100.0,40.0,0.15,45,30.0,0,200,0,72.01,267.324721
2411,14.0,100.0,0.0,2.0,100.0,40.0,0.15,45,30.0,0,200,0,72.01,286.524159
2412,14.0,100.0,0.0,2.0,100.0,40.0,0.15,45,30.0,0,200,0,72.01,280.4016451
2413,14.0,100.0,0.0,2.0,100.0,40.0,0.15,45,30.0,0,200,0,72.01,280.0512748
2414,14.0,100.0,0.0,2.0,100.0,40.0,0.15,45,30.0,0,200,0,72.01,281.3909886
2415,14.0,100.0,0.0,2.0,100.0,40.0,0.15,45,30.0,0,200,0,72.01,281.8000165
2416,14.0,100.0,0.0,2.0,100.0,40.0,0.15,45,30.0,0,200,0,72.01,284.1556558
2417,14.0,100.0,0.0,2.0,100.0,40.0,0.15,45,30.0,0,200,0,72.01,256.4248863
2418,14.0,100.0,0.0,2.0,100.0,40.0,0.15,45,30.0,0,200,0,72.01,277.1642898
2419,14.0,100.0,0.0,2.0,100.0,40.0,0.15,45,30.0,0,200,0,72.01,282.2592954
2420,14.0,100.0,0.0,2.0,100.0,40.0,0.15,45,30.0,0,200,0,72.01,262.5955263
2421,14.0,100.0,0.0,2.0,100.0,40.0,0.15,45,30.0,0,200,0,72.01,256.0410602
2422,14.0,100.0,0.0,2.0,100.0,40.0,0.15,45,30.0,0,200,0,72.01,266.2579248
2423,14.0,100.0,0.0,2.0,100.0,40.0,0.15,45,30.0,0,200,0,72.01,278.2064371
2424,14.0,100.0,0.0,2.0,100.0,40.0,0.15,45,30.0,0,200,0,72.01,249.9949712
2425,14.0,100.0,0.0,2.0,100.0,40.0,0.15,45,30.0,0,200,0,72.01,287.3714925
2426,14.0,100.0,0.0,2.0,100.0,40.0,0.15,45,30.0,0,200,0,72.01,268.0139871
2427,14.0,100.0,0.0,2.0,100.0,40.0,0.15,45,30.0,0,200,0,72.01,281.5862323
2428,14.0,100.0,0.0,2.0,100.0,40.0,0.15,45,30.0,0,200,0,72.01,273.8642279
2429,14.0,100.0,0.0,2.0,100.0,40.0,0.15,45,30.0,0,200,0,72.01,259.1547053
2430,14.0,100.0,0.0,2.0,100.0,40.0,0.15,45,30.0,0,200,0,72.01,248.2636203
2431,14.0,100.0,0.0,2.0,100.0,40.0,0.15,45,30.0,0,200,0,72.01,278.9033927
2432,14.0,100.0,0.0,2.0,100.0,40.0,0.15,45,30.0,0,200,0,72.01,266.8355408
2433,14.0,100.0,0.0,2.0,100.0,40.0,0.15,45,30.0,0,200,0,72.01,278.9208819
2434,14.0,100.0,0.0,2.0,100.0,40.0,0.15,45,30.0,0,200,0,72.01,245.8202062
2435,14.0,100.0,0.0,2.0,100.0,40.0,0.15,45,30.0,0,200,0,72.01,282.4806723
2436,14.0,100.0,0.0,2.0,100.0,40.0,0.15,45,30.0,0,200,0,72.01,290.4235245
2437,14.0,100.0,0.0,2.0,100.0,40.0,0.15,45,30.0,0,200,0,72.01,279.4987419
2438,14.0,100.0,0.0,2.0,100.0,40.0,0.15,45,30.0,0,200,0,72.01,274.4302239
2439,14.0,100.0,0.0,2.0,100.0,40.0,0.15,45,30.0,0,200,0,72.01,288.2555537
2440,14.0,100.0,0.0,2.0,100.0,40.0,0.15,45,30.0,0,200,0,72.01,281.7062088
2441,14.0,100.0,0.0,2.0,100.0,40.0,0.15,45,30.0,0,200,0,72.01,285.2409583
2442,14.0,100.0,0.0,2.0,100.0,40.0,0.15,45,30.0,0,200,0,72.01,264.0749984
2443,14.0,100.0,0.0,2.0,100.0,40.0,0.15,45,30.0,0,200,0,72.01,288.105991
2444,14.0,100.0,0.0,2.0,100.0,40.0,0.15,45,30.0,0,200,0,72.01,280.6660875
2445,14.0,100.0,0.0,2.0,100.0,40.0,0.15,45,30.0,0,200,0,72.01,274.4975391
2446,14.0,100.0,0.0,2.0,100.0,40.0,0.15,45,30.0,0,200,0,72.01,282.4614499
2447,14.0,100.0,0.0,2.0,100.0,40.0,0.15,45,30.0,0,200,0,72.01,275.9255734
2448,14.0,100.0,0.0,2.0,100.0,40.0,0.15,45,30.0,0,200,0,72.01,278.9781972
2449,14.0,100.0,0.0,2.0,100.0,40.0,0.15,45,30.0,0,200,0,72.01,276.8285934
2450,14.0,100.0,0.0,2.0,100.0,40.0,0.15,45,30.0,0,200,0,72.01,270.0552699
2451,14.0,100.0,0.0,2.0,100.0,40.0,0.15,45,30.0,0,200,0,72.01,284.171751
2452,14.0,100.0,0.0,2.0,100.0,40.0,0.15,45,30.0,0,200,0,72.01,272.5875
2453,14.0,100.0,0.0,2.0,100.0,40.0,0.15,45,30.0,0,200,0,72.01,254.4743941
2454,14.0,100.0,0.0,2.0,100.0,40.0,0.15,45,30.0,0,200,0,72.01,267.4549986
2455,14.0,100.0,0.0,2.0,100.0,40.0,0.15,45,30.0,0,200,0,72.01,261.8847564
2456,14.0,10.0,0.0,0.5,10.0,6.0,0.15,45,30.0,0,200,0,72.01,372.0464867
2457,14.0,10.0,0.0,0.5,10.0,6.0,0.15,45,30.0,0,200,0,72.01,405.070442
2458,14.0,10.0,0.0,0.5,10.0,6.0,0.15,45,30.0,0,200,0,72.01,421.90675
2459,14.0,10.0,0.0,0.5,10.0,6.0,0.15,45,30.0,0,200,0,72.01,392.679946
2460,14.0,10.0,0.0,0.5,10.0,6.0,0.15,45,30.0,0,200,0,72.01,424.6908129
2461,14.0,10.0,0.0,0.5,10.0,6.0,0.15,45,30.0,0,200,0,72.01,468.7034691
2462,14.0,10.0,0.0,0.5,10.0,6.0,0.15,45,30.0,0,200,0,72.01,385.7903177
2463,14.0,10.0,0.0,0.5,10.0,6.0,0.15,45,30.0,0,200,0,72.01,392.6066755
2464,14.0,10.0,0.0,0.5,10.0,6.0,0.15,45,30.0,0,200,0,72.01,426.4538668
2465,14.0,10.0,0.0,0.5,10.0,6.0,0.15,45,30.0,0,200,0,72.01,419.444995
2466,14.0,10.0,0.0,0.5,10.0,6.0,0.15,45,30.0,0,200,0,72.01,370.5243597
2467,14.0,10.0,0.0,0.5,10.0,6.0,0.15,45,30.0,0,200,0,72.01,384.9361526
2468,14.0,10.0,0.0,0.5,10.0,6.0,0.15,45,30.0,0,200,0,72.01,387.3131584
2469,14.0,10.0,0.0,0.5,10.0,6.0,0.15,45,30.0,0,200,0,72.01,436.4579991
2470,14.0,10.0,0.0,0.5,10.0,6.0,0.15,45,30.0,0,200,0,72.01,412.6894729
2471,14.0,10.0,0.0,0.5,10.0,6.0,0.15,45,30.0,0,200,0,72.01,423.0656701
2472,14.0,10.0,0.0,0.5,10.0,6.0,0.15,45,30.0,0,200,0,72.01,359.3711243
2473,14.0,10.0,0.0,0.5,10.0,6.0,0.15,45,30.0,0,200,0,72.01,396.0996691
2474,14.0,10.0,0.0,0.5,10.0,6.0,0.15,45,30.0,0,200,0,72.01,397.8006008
2475,14.0,10.0,0.0,0.5,10.0,6.0,0.15,45,30.0,0,200,0,72.01,417.8167038
2476,14.0,10.0,0.0,0.5,10.0,6.0,0.15,45,30.0,0,200,0,72.01,442.2853017
2477,14.0,10.0,0.0,0.5,10.0,6.0,0.15,45,30.0,0,200,0,72.01,381.257495
2478,14.0,10.0,0.0,0.5,10.0,6.0,0.15,45,30.0,0,200,0,72.01,357.4089995
2479,14.0,10.0,0.0,0.5,10.0,6.0,0.15,45,30.0,0,200,0,72.01,388.9849283
2480,14.0,10.0,0.0,0.5,10.0,6.0,0.15,45,30.0,0,200,0,72.01,350.5441188
2481,14.0,10.0,0.0,0.5,10.0,6.0,0.15,45,30.0,0,200,0,72.01,412.548794
2482,14.0,10.0,0.0,0.5,10.0,6.0,0.15,45,30.0,0,200,0,72.01,362.2099087
2483,14.0,10.0,0.0,0.5,10.0,6.0,0.15,45,30.0,0,200,0,72.01,415.1613518
2484,14.0,10.0,0.0,0.5,10.0,6.0,0.15,45,30.0,0,200,0,72.01,353.7486772
2485,14.0,10.0,0.0,0.5,10.0,6.0,0.15,45,30.0,0,200,0,72.01,379.3434575
2486,14.0,10.0,0.0,0.5,10.0,6.0,0.15,45,30.0,0,200,0,72.01,394.113539
2487,14.0,10.0,0.0,0.5,10.0,6.0,0.15,45,30.0,0,200,0,72.01,410.0409138
2488,14.0,10.0,0.0,0.5,10.0,6.0,0.15,45,30.0,0,200,0,72.01,366.9273332
2489,14.0,10.0,0.0,0.5,10.0,6.0,0.15,45,30.0,0,200,0,72.01,404.9545309
2490,14.0,10.0,0.0,0.5,10.0,6.0,0.15,45,30.0,0,200,0,72.01,384.7143577
2491,14.0,10.0,0.0,0.5,10.0,6.0,0.15,45,30.0,0,200,0,72.01,378.7562061
2492,14.0,10.0,0.0,0.5,10.0,6.0,0.15,45,30.0,0,200,0,72.01,339.7102766
2493,14.0,10.0,0.0,0.5,10.0,6.0,0.15,45,30.0,0,200,0,72.01,443.0334709
2494,14.0,10.0,0.0,0.5,10.0,6.0,0.15,45,30.0,0,200,0,72.01,381.9298781
2495,14.0,10.0,0.0,0.5,10.0,6.0,0.15,45,30.0,0,200,0,72.01,378.0874711
2496,14.0,10.0,0.0,0.5,10.0,6.0,0.15,45,30.0,0,200,0,72.01,403.1343083
2497,14.0,10.0,0.0,0.5,10.0,6.0,0.15,45,30.0,0,200,0,72.01,408.177551
2498,14.0,10.0,0.0,0.5,10.0,6.0,0.15,45,30.0,0,200,0,72.01,449.645093
2499,14.0,10.0,0.0,0.5,10.0,6.0,0.15,45,30.0,0,200,0,72.01,359.5074841
2500,14.0,10.0,0.0,0.5,10.0,6.0,0.15,45,30.0,0,200,0,72.01,409.6846694
2501,14.0,10.0,0.0,0.5,10.0,6.0,0.15,45,30.0,0,200,0,72.01,377.9606367
2502,14.0,10.0,0.0,0.5,10.0,6.0,0.15,45,30.0,0,200,0,72.01,371.5480512
2503,14.0,10.0,0.0,0.5,10.0,6.0,0.15,45,30.0,0,200,0,72.01,447.2485268
2504,14.0,10.0,0.0,0.5,10.0,6.0,0.15,45,30.0,0,200,0,72.01,405.5880491
2505,14.0,10.0,0.0,0.5,10.0,6.0,0.15,45,30.0,0,200,0,72.01,407.2854999
2506,14.0,10.0,0.0,0.5,10.0,6.0,0.15,45,30.0,0,200,0,72.01,393.5794762
2507,14.0,10.0,0.0,0.5,10.0,6.0,0.15,45,30.0,0,200,0,72.01,386.7741803
2508,14.0,10.0,0.0,0.5,10.0,6.0,0.15,45,30.0,0,200,0,72.01,370.6441743
2509,14.0,10.0,0.0,0.5,10.0,6.0,0.15,45,30.0,0,200,0,72.01,384.3393165
2510,14.0,10.0,0.0,0.5,10.0,6.0,0.15,45,30.0,0,200,0,72.01,399.6927444
2511,14.0,10.0,0.0,0.5,10.0,6.0,0.15,45,30.0,0,200,0,72.01,414.0408228
2512,14.0,10.0,0.0,0.5,10.0,6.0,0.15,45,30.0,0,200,0,72.01,431.2334638
2513,14.0,10.0,0.0,0.5,10.0,6.0,0.15,45,30.0,0,200,0,72.01,391.4010079
2514,14.0,10.0,0.0,0.5,10.0,6.0,0.15,45,30.0,0,200,0,72.01,452.1430917
2515,14.0,10.0,0.0,0.5,10.0,6.0,0.15,45,30.0,0,200,0,72.01,437.1819588
2516,14.0,10.0,0.0,0.5,10.0,6.0,0.15,45,30.0,0,200,0,72.01,419.9139992
2517,14.0,100.0,0.0,0.5,100.0,6.0,0.15,45,30.0,0,200,0,72.01,387.6883557
2518,14.0,100.0,0.0,0.5,100.0,6.0,0.15,45,30.0,0,200,0,72.01,396.4785961
2519,14.0,100.0,0.0,0.5,100.0,6.0,0.15,45,30.0,0,200,0,72.01,365.3942351
2520,14.0,100.0,0.0,0.5,100.0,6.0,0.15,45,30.0,0,200,0,72.01,404.3008268
2521,14.0,100.0,0.0,0.5,100.0,6.0,0.15,45,30.0,0,200,0,72.01,422.8003107
2522,14.0,100.0,0.0,0.5,100.0,6.0,0.15,45,30.0,0,200,0,72.01,390.4576694
2523,14.0,100.0,0.0,0.5,100.0,6.0,0.15,45,30.0,0,200,0,72.01,387.5764682
2524,14.0,100.0,0.0,0.5,100.0,6.0,0.15,45,30.0,0,200,0,72.01,399.0414993
2525,14.0,100.0,0.0,0.5,100.0,6.0,0.15,45,30.0,0,200,0,72.01,398.9853028
2526,14.0,100.0,0.0,0.5,100.0,6.0,0.15,45,30.0,0,200,0,72.01,409.2764999
2527,14.0,100.0,0.0,0.5,100.0,6.0,0.15,45,30.0,0,200,0,72.01,419.444995
2528,14.0,100.0,0.0,0.5,100.0,6.0,0.15,45,30.0,0,200,0,72.01,381.4935164
2529,14.0,100.0,0.0,0.5,100.0,6.0,0.15,45,30.0,0,200,0,72.01,388.6909982
2530,14.0,100.0,0.0,0.5,100.0,6.0,0.15,45,30.0,0,200,0,72.01,406.2907073
2531,14.0,100.0,0.0,0.5,100.0,6.0,0.15,45,30.0,0,200,0,72.01,333.6267153
2532,14.0,100.0,0.0,0.5,100.0,6.0,0.15,45,30.0,0,200,0,72.01,382.1215962
2533,14.0,100.0,0.0,0.5,100.0,6.0,0.15,45,30.0,0,200,0,72.01,404.7799962
2534,14.0,100.0,0.0,0.5,100.0,6.0,0.15,45,30.0,0,200,0,72.01,398.5497499
2535,14.0,100.0,0.0,0.5,100.0,6.0,0.15,45,30.0,0,200,0,72.01,418.3852247
2536,14.0,100.0,0.0,0.5,100.0,6.0,0.15,45,30.0,0,200,0,72.01,407.5008295
2537,14.0,100.0,0.0,0.5,100.0,6.0,0.15,45,30.0,0,200,0,72.01,434.8899671
2538,14.0,100.0,0.0,0.5,100.0,6.0,0.15,45,30.0,0,200,0,72.01,406.1284649
2539,14.0,100.0,0.0,0.5,100.0,6.0,0.15,45,30.0,0,200,0,72.01,413.5990564
2540,14.0,100.0,0.0,0.5,100.0,6.0,0.15,45,30.0,0,200,0,72.01,376.4657355
2541,14.0,100.0,0.0,0.5,100.0,6.0,0.15,45,30.0,0,200,0,72.01,441.3604988
2542,14.0,100.0,0.0,0.5,100.0,6.0,0.15,45,30.0,0,200,0,72.01,460.6180678
2543,14.0,100.0,0.0,0.5,100.0,6.0,0.15,45,30.0,0,200,0,72.01,363.1794644
2544,14.0,100.0,0.0,0.5,100.0,6.0,0.15,45,30.0,0,200,0,72.01,406.0023338
2545,14.0,100.0,0.0,0.5,100.0,6.0,0.15,45,30.0,0,200,0,72.01,382.2631993
2546,14.0,100.0,0.0,0.5,100.0,6.0,0.15,45,30.0,0,200,0,72.01,380.9989996
2547,14.0,100.0,0.0,0.5,100.0,6.0,0.15,45,30.0,0,200,0,72.01,399.0414993
2548,14.0,100.0,0.0,0.5,100.0,6.0,0.15,45,30.0,0,200,0,72.01,381.324493
2549,14.0,100.0,0.0,0.5,100.0,6.0,0.15,45,30.0,0,200,0,72.01,403.8364993
2550,14.0,100.0,0.0,0.5,100.0,6.0,0.15,45,30.0,0,200,0,72.01,412.2859996
2551,14.0,100.0,0.0,0.5,100.0,6.0,0.15,45,30.0,0,200,0,72.01,410.2369968
2552,14.0,100.0,0.0,0.5,100.0,6.0,0.15,45,30.0,0,200,0,72.01,373.4349987
2553,14.0,100.0,0.0,0.5,100.0,6.0,0.15,45,30.0,0,200,0,72.01,412.0884992
2554,14.0,100.0,0.0,0.5,100.0,6.0,0.15,45,30.0,0,200,0,72.01,403.476487
2555,14.0,100.0,0.0,0.5,100.0,6.0,0.15,45,30.0,0,200,0,72.01,427.1736303
2556,14.0,100.0,0.0,0.5,100.0,6.0,0.15,45,30.0,0,200,0,72.01,435.5949861
2557,14.0,100.0,0.0,0.5,100.0,6.0,0.15,45,30.0,0,200,0,72.01,421.1774792
2558,14.0,100.0,0.0,0.5,100.0,6.0,0.15,45,30.0,0,200,0,72.01,397.1641779
2559,14.0,100.0,0.0,0.5,100.0,6.0,0.15,45,30.0,0,200,0,72.01,383.5277792
2560,14.0,100.0,0.0,0.5,100.0,6.0,0.15,45,30.0,0,200,0,72.01,392.004452
2561,14.0,100.0,0.0,0.5,100.0,6.0,0.15,45,30.0,0,200,0,72.01,378.3145862
2562,14.0,100.0,0.0,0.5,100.0,6.0,0.15,45,30.0,0,200,0,72.01,429.9809903
2563,14.0,100.0,0.0,0.5,100.0,6.0,0.15,45,30.0,0,200,0,72.01,396.7944996
2564,14.0,100.0,0.0,0.5,100.0,6.0,0.15,45,30.0,0,200,0,72.01,381.5037474
2565,14.0,100.0,0.0,0.5,100.0,6.0,0.15,45,30.0,0,200,0,72.01,387.4452375
2566,14.0,100.0,0.0,0.5,100.0,6.0,0.15,45,30.0,0,200,0,72.01,377.6323225
2567,14.0,100.0,0.0,0.5,100.0,6.0,0.15,45,30.0,0,200,0,72.01,413.5944485
2568,14.0,100.0,0.0,0.5,100.0,6.0,0.15,45,30.0,0,200,0,72.01,380.8866537
2569,14.0,100.0,0.0,0.5,100.0,6.0,0.15,45,30.0,0,200,0,72.01,402.2071074
2570,14.0,100.0,0.0,0.5,100.0,6.0,0.15,45,30.0,0,200,0,72.01,410.5454885
2571,14.0,100.0,0.0,0.5,100.0,6.0,0.15,45,30.0,0,200,0,72.01,409.6834987
2572,14.0,100.0,0.0,0.5,100.0,6.0,0.15,45,30.0,0,200,0,72.01,411.6340458
2573,14.0,100.0,0.0,0.5,100.0,6.0,0.15,45,30.0,0,200,0,72.01,398.2760486
2574,14.0,100.0,0.0,0.5,100.0,6.0,0.15,45,30.0,0,200,0,72.01,412.4834992
2575,14.0,100.0,0.0,0.5,100.0,6.0,0.15,45,30.0,0,200,0,72.01,418.2299877
2576,14.0,100.0,0.0,0.5,100.0,6.0,0.15,45,30.0,0,200,0,72.01,431.816998
2577,14.0,100.0,0.0,0.5,100.0,6.0,0.15,45,30.0,0,200,0,72.01,412.399966
2578,14.0,100.0,0.0,0.5,100.0,6.0,0.15,45,30.0,0,200,0,72.01,407.7472109
2579,14.0,100.0,0.0,0.5,100.0,6.0,0.15,45,30.0,0,200,0,72.01,420.1584999
2580,14.0,100.0,0.0,0.5,100.0,6.0,0.15,45,30.0,0,200,0,72.01,392.5812651
2581,14.0,100.0,0.0,0.5,100.0,40.0,0.15,45,30.0,0,200,0,72.01,200.8315263
2582,14.0,100.0,0.0,0.5,100.0,40.0,0.15,45,30.0,0,200,0,72.01,177.8449201
2583,14.0,100.0,0.0,0.5,100.0,40.0,0.15,45,30.0,0,200,0,72.01,203.9597515
2584,14.0,100.0,0.0,0.5,100.0,40.0,0.15,45,30.0,0,200,0,72.01,182.5811684
2585,14.0,100.0,0.0,0.5,100.0,40.0,0.15,45,30.0,0,200,0,72.01,214.8524013
2586,14.0,100.0,0.0,0.5,100.0,40.0,0.15,45,30.0,0,200,0,72.01,172.4519634
2587,14.0,100.0,0.0,0.5,100.0,40.0,0.15,45,30.0,0,200,0,72.01,209.0743441
2588,14.0,100.0,0.0,0.5,100.0,40.0,0.15,45,30.0,0,200,0,72.01,192.069516
2589,14.0,100.0,0.0,0.5,100.0,40.0,0.15,45,30.0,0,200,0,72.01,171.4052679
2590,14.0,100.0,0.0,0.5,100.0,40.0,0.15,45,30.0,0,200,0,72.01,199.9741637
2591,14.0,100.0,0.0,0.5,100.0,40.0,0.15,45,30.0,0,200,0,72.01,192.9704648
2592,14.0,100.0,0.0,0.5,100.0,40.0,0.15,45,30.0,0,200,0,72.01,202.2240497
2593,14.0,100.0,0.0,0.5,100.0,40.0,0.15,45,30.0,0,200,0,72.01,183.6513426
2594,14.0,100.0,0.0,0.5,100.0,40.0,0.15,45,30.0,0,200,0,72.01,195.7998765
2595,14.0,100.0,0.0,0.5,100.0,40.0,0.15,45,30.0,0,200,0,72.01,196.8015755
2596,14.0,100.0,0.0,0.5,100.0,40.0,0.15,45,30.0,0,200,0,72.01,199.6699493
2597,14.0,100.0,0.0,0.5,100.0,40.0,0.15,45,30.0,0,200,0,72.01,162.7567983
2598,14.0,100.0,0.0,0.5,100.0,40.0,0.15,45,30.0,0,200,0,72.01,177.5351793
2599,14.0,100.0,0.0,0.5,100.0,40.0,0.15,45,30.0,0,200,0,72.01,184.6519766
2600,14.0,100.0,0.0,0.5,100.0,40.0,0.15,45,30.0,0,200,0,72.01,188.7000691
2601,14.0,100.0,0.0,0.5,100.0,40.0,0.15,45,30.0,0,200,0,72.01,186.5921294
2602,14.0,100.0,0.0,0.5,100.0,40.0,0.15,45,30.0,0,200,0,72.01,187.3877587
2603,14.0,100.0,0.0,0.5,100.0,40.0,0.15,45,30.0,0,200,0,72.01,211.5744718
2604,14.0,100.0,0.0,0.5,100.0,40.0,0.15,45,30.0,0,200,0,72.01,195.753637
2605,14.0,100.0,0.0,0.5,100.0,40.0,0.15,45,30.0,0,200,0,72.01,215.8062136
2606,1.5,10.0,0.0,2.0,10.0,8.0,0.15,45,30.0,0,200,0,72.01,545.5750504
2607,1.5,10.0,0.0,2.0,10.0,8.0,0.15,45,30.0,0,200,0,72.01,645.4609705
2608,1.5,10.0,0.0,2.0,10.0,8.0,0.15,45,30.0,0,200,0,72.01,601.48854
2609,1.5,10.0,0.0,2.0,10.0,8.0,0.15,45,30.0,0,200,0,72.01,602.9865158
2610,1.5,10.0,0.0,2.0,10.0,8.0,0.15,45,30.0,0,200,0,72.01,542.0522041
2611,1.5,10.0,0.0,2.0,10.0,8.0,0.15,45,30.0,0,200,0,72.01,524.0033073
2612,1.5,10.0,0.0,2.0,10.0,8.0,0.15,45,30.0,0,200,0,72.01,619.6263691
2613,1.5,10.0,0.0,2.0,10.0,8.0,0.15,45,30.0,0,200,0,72.01,696.7975702
2614,1.5,10.0,0.0,2.0,10.0,8.0,0.15,45,30.0,0,200,0,72.01,587.6454897
2615,1.5,10.0,0.0,2.0,10.0,8.0,0.15,45,30.0,0,200,0,72.01,577.0798567
2616,1.5,10.0,0.0,2.0,10.0,8.0,0.15,45,30.0,0,200,0,72.01,641.1474769
2617,1.5,10.0,0.0,2.0,10.0,8.0,0.15,45,30.0,0,200,0,72.01,636.9276908
2618,1.5,10.0,0.0,2.0,10.0,8.0,0.15,45,30.0,0,200,0,72.01,541.2415488
2619,1.5,10.0,0.0,2.0,10.0,8.0,0.15,45,30.0,0,200,0,72.01,567.6587311
2620,1.5,10.0,0.0,2.0,10.0,8.0,0.15,45,30.0,0,200,0,72.01,585.4852866
2621,1.5,10.0,0.0,2.0,10.0,8.0,0.15,45,30.0,0,200,0,72.01,555.1192019
2622,1.5,10.0,0.0,2.0,10.0,8.0,0.15,45,30.0,0,200,0,72.01,549.4209386
2623,1.5,10.0,0.0,2.0,10.0,8.0,0.15,45,30.0,0,200,0,72.01,539.1555865
2624,1.5,10.0,0.0,2.0,10.0,8.0,0.15,45,30.0,0,200,0,72.01,565.4355173
2625,1.5,10.0,0.0,2.0,10.0,8.0,0.15,45,30.0,0,200,0,72.01,673.3987854
2626,1.5,10.0,0.0,2.0,10.0,8.0,0.15,45,30.0,0,200,0,72.01,630.123599
2627,1.5,10.0,0.0,2.0,10.0,8.0,0.15,45,30.0,0,200,0,72.01,594.1286951
2628,1.5,10.0,0.0,2.0,10.0,8.0,0.15,45,30.0,0,200,0,72.01,628.9602885
2629,1.5,10.0,0.0,2.0,10.0,8.0,0.15,45,30.0,0,200,0,72.01,591.4469413
2630,1.5,10.0,0.0,2.0,10.0,8.0,0.15,45,30.0,0,200,0,72.01,535.3728173
2631,1.5,10.0,0.0,2.0,10.0,8.0,0.15,45,30.0,0,200,0,72.01,546.6728109
2632,1.5,10.0,0.0,2.0,10.0,8.0,0.15,45,30.0,0,200,0,72.01,520.4793347
2633,1.5,10.0,0.0,2.0,10.0,8.0,0.15,45,30.0,0,200,0,72.01,532.4391462
2634,1.5,10.0,0.0,2.0,10.0,8.0,0.15,45,30.0,0,200,0,72.01,543.3741638
2635,1.5,10.0,0.0,2.0,10.0,8.0,0.15,45,30.0,0,200,0,72.01,580.3825803
2636,1.5,10.0,0.0,2.0,10.0,8.0,0.15,45,30.0,0,200,0,72.01,538.3457172
2637,1.5,10.0,0.0,2.0,10.0,8.0,0.15,45,30.0,0,200,0,72.01,588.6520167
2638,1.5,10.0,0.0,2.0,10.0,8.0,0.15,45,30.0,0,200,0,72.01,539.5061151
2639,1.5,10.0,0.0,2.0,10.0,8.0,0.15,45,30.0,0,200,0,72.01,576.1776635
2640,1.5,10.0,0.0,2.0,10.0,8.0,0.15,45,30.0,0,200,0,72.01,566.3386023
2641,1.5,10.0,0.0,2.0,10.0,8.0,0.15,45,30.0,0,200,0,72.01,602.788892
2642,1.5,10.0,0.0,2.0,10.0,8.0,0.15,45,30.0,0,200,0,72.01,574.8075197
2643,1.5,10.0,0.0,2.0,10.0,8.0,0.15,45,30.0,0,200,0,72.01,586.4682117
2644,1.5,10.0,0.0,2.0,10.0,8.0,0.15,45,30.0,0,200,0,72.01,545.0859626
2645,1.5,10.0,0.0,2.0,10.0,8.0,0.15,45,30.0,0,200,0,72.01,615.5227524
2646,1.5,10.0,0.0,2.0,10.0,8.0,0.15,45,30.0,0,200,0,72.01,535.9503982
2647,1.5,10.0,0.0,2.0,10.0,8.0,0.15,45,30.0,0,200,0,72.01,623.4121483
2648,1.5,10.0,0.0,2.0,10.0,8.0,0.15,45,30.0,0,200,0,72.01,661.0279086
2649,1.5,10.0,0.0,2.0,10.0,8.0,0.15,45,30.0,0,200,0,72.01,590.6820708
2650,1.5,10.0,0.0,2.0,10.0,8.0,0.15,45,30.0,0,200,0,72.01,562.8978504
2651,1.5,10.0,0.0,2.0,10.0,8.0,0.15,45,30.0,0,200,0,72.01,635.1102878
2652,1.5,10.0,0.0,2.0,10.0,8.0,0.15,45,30.0,0,200,0,72.01,561.7244642
2653,1.5,10.0,0.0,2.0,10.0,8.0,0.15,45,30.0,0,200,0,72.01,577.4659368
2654,1.5,10.0,0.0,2.0,10.0,8.0,0.15,45,30.0,0,200,0,72.01,544.9277622
2655,1.5,10.0,0.0,2.0,10.0,8.0,0.15,45,30.0,0,200,0,72.01,591.4133255
2656,1.5,10.0,0.0,2.0,10.0,8.0,0.15,45,30.0,0,200,0,72.01,545.6561836
2657,1.5,10.0,0.0,2.0,10.0,8.0,0.15,45,30.0,0,200,0,72.01,610.2544329
2658,1.5,10.0,0.0,2.0,10.0,8.0,0.15,45,30.0,0,200,0,72.01,533.8732655
2659,1.5,10.0,0.0,2.0,10.0,8.0,0.15,45,30.0,0,200,0,72.01,540.5796021
2660,1.5,10.0,0.0,2.0,10.0,8.0,0.15,45,30.0,0,200,0,72.01,521.0139876
2661,1.5,10.0,0.0,2.0,10.0,8.0,0.15,45,30.0,0,200,0,72.01,578.4132524
2662,1.5,10.0,0.0,2.0,10.0,8.0,0.15,45,30.0,0,200,0,72.01,622.2629981
2663,1.5,10.0,0.0,2.0,10.0,8.0,0.15,45,30.0,0,200,0,72.01,617.942138
2664,1.5,10.0,0.0,2.0,10.0,8.0,0.15,45,30.0,0,200,0,72.01,657.6003726
2665,1.5,10.0,0.0,2.0,10.0,8.0,0.15,45,30.0,0,200,0,72.01,600.774974
2666,1.5,10.0,0.0,2.0,10.0,8.0,0.15,45,30.0,0,200,0,72.01,603.2110178
2667,1.5,10.0,0.0,2.0,10.0,8.0,0.15,45,30.0,0,200,0,72.01,566.6807886
2668,1.5,10.0,0.0,2.0,10.0,8.0,0.15,45,30.0,0,200,0,72.01,508.879849
2669,1.5,10.0,0.0,2.0,10.0,8.0,0.15,45,30.0,0,200,0,72.01,540.922756
2670,1.5,10.0,0.0,2.0,10.0,8.0,0.15,45,30.0,0,200,0,72.01,584.4034372
2671,1.5,10.0,0.0,2.0,10.0,8.0,0.15,45,30.0,0,200,0,72.01,627.7179571
2672,1.5,10.0,0.0,2.0,10.0,8.0,0.15,45,30.0,0,200,0,72.01,562.6623225
2673,1.5,10.0,0.0,2.0,10.0,8.0,0.15,45,30.0,0,200,0,72.01,555.1628639
2674,1.5,10.0,0.0,2.0,10.0,8.0,0.15,45,30.0,0,200,0,72.01,575.342015
2675,1.5,10.0,0.0,2.0,10.0,8.0,0.15,45,30.0,0,200,0,72.01,606.3910755
2676,1.5,10.0,0.0,2.0,10.0,8.0,0.15,45,30.0,0,200,0,72.01,513.1171498
2677,1.5,10.0,0.0,2.0,10.0,8.0,0.15,45,30.0,0,200,0,72.01,544.0296309
2678,1.5,10.0,0.0,2.0,10.0,8.0,0.15,45,30.0,0,200,0,72.01,588.9728743
2679,1.5,10.0,0.0,2.0,10.0,8.0,0.15,45,30.0,0,200,0,72.01,569.7657385
2680,1.5,10.0,0.0,2.0,10.0,8.0,0.15,45,30.0,0,200,0,72.01,650.8748979
2681,1.5,10.0,0.0,2.0,10.0,8.0,0.15,45,30.0,0,200,0,72.01,517.9230045
2682,1.5,10.0,0.0,2.0,10.0,8.0,0.15,45,30.0,0,200,0,72.01,625.5399993
2683,1.5,10.0,0.0,2.0,10.0,8.0,0.15,45,30.0,0,200,0,72.01,605.2569998
2684,1.5,10.0,0.0,2.0,10.0,8.0,0.15,45,30.0,0,200,0,72.01,591.114842
2685,1.5,10.0,0.0,2.0,10.0,8.0,0.15,45,30.0,0,200,0,72.01,625.841
2686,1.5,10.0,0.0,2.0,10.0,8.0,0.15,45,30.0,0,200,0,72.01,550.4309989
2687,1.5,10.0,0.0,2.0,10.0,8.0,0.15,45,30.0,0,200,0,72.01,563.8280905
2688,1.5,10.0,0.0,2.0,10.0,8.0,0.15,45,30.0,0,200,0,72.01,597.9085339
2689,1.5,10.0,0.0,2.0,10.0,8.0,0.15,45,30.0,0,200,0,72.01,573.182621
2690,1.5,10.0,0.0,2.0,10.0,8.0,0.15,45,30.0,0,200,0,72.01,547.2951316
2691,1.5,10.0,0.0,2.0,10.0,8.0,0.15,45,30.0,0,200,0,72.01,648.951704
2692,1.5,10.0,0.0,2.0,10.0,8.0,0.15,45,30.0,0,200,0,72.01,569.467131
2693,1.5,10.0,0.0,2.0,10.0,8.0,0.15,45,30.0,0,200,0,72.01,670.5818624
2694,1.5,10.0,0.0,2.0,10.0,8.0,0.15,45,30.0,0,200,0,72.01,586.4180467
2695,1.5,10.0,0.0,2.0,10.0,8.0,0.15,45,30.0,0,200,0,72.01,556.1405351
2696,1.5,10.0,0.0,2.0,10.0,8.0,0.15,45,30.0,0,200,0,72.01,575.8317619
2697,1.5,10.0,0.0,2.0,10.0,8.0,0.15,45,30.0,0,200,0,72.01,594.5474167
2698,1.5,10.0,0.0,2.0,10.0,8.0,0.15,45,30.0,0,200,0,72.01,569.5883321
2699,1.5,10.0,0.0,2.0,10.0,8.0,0.15,45,30.0,0,200,0,72.01,563.3120143
2700,1.5,10.0,0.0,2.0,10.0,8.0,0.15,45,30.0,0,200,0,72.01,634.8906628
2701,1.5,10.0,0.0,2.0,10.0,8.0,0.15,45,30.0,0,200,0,72.01,618.3512923
2702,1.5,10.0,0.0,2.0,10.0,8.0,0.15,45,30.0,0,200,0,72.01,532.1327193
2703,1.5,10.0,0.0,2.0,10.0,8.0,0.15,45,30.0,0,200,0,72.01,653.883329
2704,1.5,10.0,0.0,2.0,10.0,8.0,0.15,45,30.0,0,200,0,72.01,651.6521167
2705,1.5,10.0,0.0,2.0,10.0,8.0,0.15,45,30.0,0,200,0,72.01,555.5997309
2706,1.5,10.0,0.0,2.0,10.0,8.0,0.15,45,30.0,0,200,0,72.01,624.6376526
2707,1.5,10.0,0.0,2.0,10.0,8.0,0.15,45,30.0,0,200,0,72.01,528.51454
2708,1.5,10.0,0.0,2.0,10.0,8.0,0.15,45,30.0,0,200,0,72.01,549.506989
2709,1.5,10.0,0.0,2.0,10.0,8.0,0.15,45,30.0,0,200,0,72.01,631.0877357
2710,1.5,10.0,0.0,2.0,10.0,8.0,0.15,45,30.0,0,200,0,72.01,536.1156528
2711,1.5,10.0,0.0,2.0,10.0,8.0,0.15,45,30.0,0,200,0,72.01,571.0952897
2712,1.5,10.0,0.0,2.0,10.0,8.0,0.15,45,30.0,0,200,0,72.01,633.8166748
2713,1.5,10.0,0.0,2.0,10.0,8.0,0.15,45,30.0,0,200,0,72.01,572.4070117
2714,1.5,10.0,0.0,2.0,10.0,8.0,0.15,45,30.0,0,200,0,72.01,637.7132148
2715,1.5,10.0,0.0,2.0,10.0,8.0,0.15,45,30.0,0,200,0,72.01,556.9749983
2716,1.5,10.0,0.0,2.0,10.0,8.0,0.15,45,30.0,0,200,0,72.01,570.2586627
2717,1.5,10.0,0.0,2.0,10.0,8.0,0.15,45,30.0,0,200,0,72.01,565.4162225
2718,1.5,10.0,0.0,2.0,10.0,8.0,0.15,45,30.0,0,200,0,72.01,595.7027336
2719,1.5,10.0,0.0,2.0,10.0,8.0,0.15,45,30.0,0,200,0,72.01,580.0902471
2720,1.5,10.0,0.0,2.0,10.0,8.0,0.15,45,30.0,0,200,0,72.01,568.8634101
2721,1.5,10.0,0.0,2.0,10.0,8.0,0.15,45,30.0,0,200,0,72.01,671.4354253
2722,1.5,10.0,0.0,2.0,10.0,8.0,0.15,45,30.0,0,200,0,72.01,577.744063
2723,1.5,10.0,0.0,2.0,10.0,8.0,0.15,45,30.0,0,200,0,72.01,649.545659
2724,1.5,10.0,0.0,2.0,10.0,8.0,0.15,45,30.0,0,200,0,72.01,644.3080268
2725,1.5,10.0,0.0,2.0,10.0,8.0,0.15,45,30.0,0,200,0,72.01,661.0198402
2726,1.5,10.0,0.0,2.0,10.0,8.0,0.15,45,30.0,0,200,0,72.01,554.2148778
2727,1.5,10.0,0.0,2.0,10.0,8.0,0.15,45,30.0,0,200,0,72.01,610.1419978
2728,1.5,10.0,0.0,2.0,10.0,8.0,0.15,45,30.0,0,200,0,72.01,578.9441815
2729,1.5,10.0,0.0,2.0,10.0,8.0,0.15,45,30.0,0,200,0,72.01,602.1117669
2730,1.5,10.0,0.0,2.0,10.0,8.0,0.15,45,30.0,0,200,0,72.01,620.1554951
2731,1.5,10.0,0.0,2.0,10.0,8.0,0.15,45,30.0,0,200,0,72.01,571.6580753
2732,1.5,10.0,0.0,2.0,10.0,8.0,0.15,45,30.0,0,200,0,72.01,544.0655914
2733,1.5,10.0,0.0,2.0,10.0,8.0,0.15,45,30.0,0,200,0,72.01,584.4415622
2734,1.5,10.0,0.0,2.0,10.0,8.0,0.15,45,30.0,0,200,0,72.01,669.0225285
2735,1.5,10.0,0.0,2.0,10.0,8.0,0.15,45,30.0,0,200,0,72.01,549.4086096
2736,1.5,10.0,0.0,2.0,10.0,8.0,0.15,45,30.0,0,200,0,72.01,639.3445114
2737,1.5,10.0,0.0,2.0,10.0,8.0,0.15,45,30.0,0,200,0,72.01,577.288654
2738,1.5,10.0,0.0,2.0,10.0,8.0,0.15,45,30.0,0,200,0,72.01,569.7706248
2739,1.5,10.0,0.0,2.0,10.0,8.0,0.15,45,30.0,0,200,0,72.01,581.7018997
2740,1.5,10.0,0.0,2.0,10.0,8.0,0.15,45,30.0,0,200,0,72.01,515.2672687
2741,1.5,10.0,0.0,2.0,10.0,8.0,0.15,45,30.0,0,200,0,72.01,593.801957
2742,1.5,10.0,0.0,2.0,10.0,8.0,0.15,45,30.0,0,200,0,72.01,539.9589174
2743,1.5,10.0,0.0,2.0,10.0,8.0,0.15,45,30.0,0,200,0,72.01,609.0462664
2744,1.5,10.0,0.0,2.0,10.0,8.0,0.15,45,30.0,0,200,0,72.01,616.6276558
2745,1.5,10.0,0.0,2.0,10.0,8.0,0.15,45,30.0,0,200,0,72.01,664.2676246
2746,1.5,10.0,0.0,2.0,10.0,8.0,0.15,45,30.0,0,200,0,72.01,656.7701856
2747,1.5,10.0,0.0,2.0,10.0,8.0,0.15,45,30.0,0,200,0,72.01,673.1868328
2748,1.5,10.0,0.0,2.0,10.0,8.0,0.15,45,30.0,0,200,0,72.01,634.8330069
2749,1.5,10.0,0.0,2.0,10.0,8.0,0.15,45,30.0,0,200,0,72.01,632.954716
2750,1.5,10.0,0.0,2.0,10.0,8.0,0.15,45,30.0,0,200,0,72.01,636.2947241
2751,1.5,10.0,0.0,2.0,10.0,8.0,0.15,45,30.0,0,200,0,72.01,661.1464163
2752,1.5,10.0,0.0,2.0,10.0,8.0,0.15,45,30.0,0,200,0,72.01,636.4095067
2753,1.5,10.0,0.0,2.0,10.0,8.0,0.15,45,30.0,0,200,0,72.01,649.7834459
2754,1.5,10.0,0.0,2.0,10.0,8.0,0.15,45,30.0,0,200,0,72.01,638.8318354
2755,1.5,10.0,0.0,2.0,10.0,8.0,0.15,45,30.0,0,200,0,72.01,569.0776745
2756,1.5,10.0,0.0,0.5,10.0,6.0,0.15,45,30.0,0,200,0,72.01,524.307699
2757,1.5,10.0,0.0,0.5,10.0,6.0,0.15,45,30.0,0,200,0,72.01,499.1735033
2758,1.5,10.0,0.0,0.5,10.0,6.0,0.15,45,30.0,0,200,0,72.01,548.653757
2759,1.5,10.0,0.0,0.5,10.0,6.0,0.15,45,30.0,0,200,0,72.01,538.9152812
2760,1.5,10.0,0.0,0.5,10.0,6.0,0.15,45,30.0,0,200,0,72.01,540.9808052
2761,1.5,10.0,0.0,0.5,10.0,6.0,0.15,45,30.0,0,200,0,72.01,512.407788
2762,1.5,10.0,0.0,0.5,10.0,6.0,0.15,45,30.0,0,200,0,72.01,467.3488892
2763,1.5,10.0,0.0,0.5,10.0,6.0,0.15,45,30.0,0,200,0,72.01,499.7754881
2764,1.5,10.0,0.0,0.5,10.0,6.0,0.15,45,30.0,0,200,0,72.01,493.2453006
2765,1.5,10.0,0.0,0.5,10.0,6.0,0.15,45,30.0,0,200,0,72.01,592.0509499
2766,1.5,10.0,0.0,0.5,10.0,6.0,0.15,45,30.0,0,200,0,72.01,554.7535926
2767,1.5,10.0,0.0,0.5,10.0,6.0,0.15,45,30.0,0,200,0,72.01,484.9383656
2768,1.5,10.0,0.0,0.5,10.0,6.0,0.15,45,30.0,0,200,0,72.01,537.0087835
2769,1.5,10.0,0.0,0.5,10.0,6.0,0.15,45,30.0,0,200,0,72.01,502.9099822
2770,1.5,10.0,0.0,0.5,10.0,6.0,0.15,45,30.0,0,200,0,72.01,509.6350912
2771,1.5,10.0,0.0,0.5,10.0,6.0,0.15,45,30.0,0,200,0,72.01,503.1196812
2772,1.5,10.0,0.0,0.5,10.0,6.0,0.15,45,30.0,0,200,0,72.01,535.9562539
2773,1.5,10.0,0.0,0.5,10.0,6.0,0.15,45,30.0,0,200,0,72.01,521.3388743
2774,1.5,10.0,0.0,0.5,10.0,6.0,0.15,45,30.0,0,200,0,72.01,566.2612395
2775,1.5,10.0,0.0,0.5,10.0,6.0,0.15,45,30.0,0,200,0,72.01,507.4012429
2776,1.5,10.0,0.0,0.5,10.0,6.0,0.15,45,30.0,0,200,0,72.01,544.366497
2777,1.5,10.0,0.0,0.5,10.0,6.0,0.15,45,30.0,0,200,0,72.01,500.3623355
2778,1.5,10.0,0.0,0.5,10.0,6.0,0.15,45,30.0,0,200,0,72.01,524.8344943
2779,1.5,10.0,0.0,0.5,10.0,6.0,0.15,45,30.0,0,200,0,72.01,498.2175272
2780,1.5,10.0,0.0,0.5,10.0,6.0,0.15,45,30.0,0,200,0,72.01,531.8210355
2781,1.5,10.0,0.0,0.5,10.0,6.0,0.15,45,30.0,0,200,0,72.01,582.7190222
2782,1.5,10.0,0.0,0.5,10.0,6.0,0.15,45,30.0,0,200,0,72.01,540.3610535
2783,1.5,10.0,0.0,0.5,10.0,6.0,0.15,45,30.0,0,200,0,72.01,520.8379168
2784,1.5,10.0,0.0,0.5,10.0,6.0,0.15,45,30.0,0,200,0,72.01,511.5637815
2785,1.5,10.0,0.0,0.5,10.0,6.0,0.15,45,30.0,0,200,0,72.01,597.4839321
2786,1.5,10.0,0.0,0.5,10.0,6.0,0.15,45,30.0,0,200,0,72.01,535.9128169
2787,1.5,10.0,0.0,0.5,10.0,6.0,0.15,45,30.0,0,200,0,72.01,511.3425168
2788,1.5,10.0,0.0,0.5,10.0,6.0,0.15,45,30.0,0,200,0,72.01,565.779853
2789,1.5,10.0,0.0,0.5,10.0,6.0,0.15,45,30.0,0,200,0,72.01,536.0121094
2790,1.5,10.0,0.0,0.5,10.0,6.0,0.15,45,30.0,0,200,0,72.01,512.7808035
2791,1.5,10.0,0.0,0.5,10.0,6.0,0.15,45,30.0,0,200,0,72.01,544.3875421
2792,1.5,10.0,0.0,0.5,10.0,6.0,0.15,45,30.0,0,200,0,72.01,511.0834931
2793,1.5,10.0,0.0,0.5,10.0,6.0,0.15,45,30.0,0,200,0,72.01,539.3059999
2794,1.5,10.0,0.0,0.5,10.0,6.0,0.15,45,30.0,0,200,0,72.01,533.8362156
2795,1.5,10.0,0.0,0.5,10.0,6.0,0.15,45,30.0,0,200,0,72.01,517.9659145
2796,1.5,10.0,0.0,0.5,10.0,6.0,0.15,45,30.0,0,200,0,72.01,531.2558271
2797,1.5,10.0,0.0,0.5,10.0,6.0,0.15,45,30.0,0,200,0,72.01,512.2433031
2798,1.5,10.0,0.0,0.5,10.0,6.0,0.15,45,30.0,0,200,0,72.01,492.2564292
