Repository: connor-verheyen/DataDrivenGranularHydrogels

# Integrated data-driven modeling and experimental optimization of granular hydrogel matrices



* * * * * * * * * * * * * * * * * * * * * * * * * * * * * * * * * * * * * * * * * * * * * * * * * * * * * * * * * * * * 
* * * * * * * * * * * * * * * * * * * * * * * * * * * * * * * * * * * * * * * * * * * * * * * * * * * * * * * * * * * * 
* * * * * * * * * * * * * * * * * * * * * * * * * * * * * * * * * * * * * * * * * * * * * * * * * * * * * * * * * * * * 
need to update this section below:

*This repository contains code, data, and SI Material for the paper:
C. A. Verheyen and  L. Bourouiba (2022) Associations between indoor relative humidity and global COVID-19 outcomes.

File: data/processed/Data_for_Model_Predicting_Microgel_Evolution_in_Fluids.csv (part 6 of 10)
,Num. Days In Fluid,Fluid Ca2+ (mM),Fluid Na+ (mM),Precursor Conc. (wt. %),Crosslinker Conc. (mM),Detach. Pressure (PSI),Nozzle Diam. (mm),Nozzle Angle (deg),Dist. P to N (cm),Angle P to N (deg),Flow Rate (uL/min),Nozzle Coating,Surface Tension (mN/m),Microgel Diam. (um)
2799,1.5,10.0,0.0,0.5,10.0,6.0,0.15,45,30.0,0,200,0,72.01,516.4108929
2800,1.5,10.0,0.0,0.5,10.0,6.0,0.15,45,30.0,0,200,0,72.01,557.6108913
2801,1.5,10.0,0.0,0.5,10.0,6.0,0.15,45,30.0,0,200,0,72.01,537.4965351
2802,1.5,10.0,0.0,0.5,10.0,6.0,0.15,45,30.0,0,200,0,72.01,478.6433715
2803,1.5,10.0,0.0,0.5,10.0,6.0,0.15,45,30.0,0,200,0,72.01,536.4219559
2804,1.5,10.0,0.0,0.5,10.0,6.0,0.15,45,30.0,0,200,0,72.01,475.1674627
2805,1.5,10.0,0.0,0.5,10.0,6.0,0.15,45,30.0,0,200,0,72.01,527.8081077
2806,1.5,10.0,0.0,0.5,10.0,6.0,0.15,45,30.0,0,200,0,72.01,490.2269849
2807,1.5,10.0,0.0,0.5,10.0,6.0,0.15,45,30.0,0,200,0,72.01,529.8056506
2808,1.5,10.0,0.0,0.5,10.0,6.0,0.15,45,30.0,0,200,0,72.01,496.7884982
2809,1.5,10.0,0.0,0.5,10.0,6.0,0.15,45,30.0,0,200,0,72.01,588.4864995
2810,1.5,10.0,0.0,0.5,10.0,6.0,0.15,45,30.0,0,200,0,72.01,564.0828687
2811,1.5,10.0,0.0,0.5,10.0,6.0,0.15,45,30.0,0,200,0,72.01,495.0317575
2812,1.5,10.0,0.0,0.5,10.0,6.0,0.15,45,30.0,0,200,0,72.01,506.1129998
2813,1.5,10.0,0.0,0.5,10.0,6.0,0.15,45,30.0,0,200,0,72.01,551.045022
2814,1.5,10.0,0.0,0.5,10.0,6.0,0.15,45,30.0,0,200,0,72.01,530.5345579
2815,1.5,10.0,0.0,0.5,10.0,6.0,0.15,45,30.0,0,200,0,72.01,539.4731939
2816,1.5,10.0,0.0,0.5,10.0,6.0,0.15,45,30.0,0,200,0,72.01,495.788674
2817,1.5,10.0,0.0,0.5,10.0,6.0,0.15,45,30.0,0,200,0,72.01,491.4034948
2818,1.5,10.0,0.0,0.5,10.0,6.0,0.15,45,30.0,0,200,0,72.01,543.0529992
2819,1.5,10.0,0.0,0.5,10.0,6.0,0.15,45,30.0,0,200,0,72.01,542.9189898
2820,1.5,10.0,0.0,0.5,10.0,6.0,0.15,45,30.0,0,200,0,72.01,499.4803065
2821,1.5,10.0,0.0,0.5,10.0,20.0,0.15,45,30.0,0,200,0,72.01,324.8296101
2822,1.5,10.0,0.0,0.5,10.0,20.0,0.15,45,30.0,0,200,0,72.01,313.8030829
2823,1.5,10.0,0.0,0.5,10.0,20.0,0.15,45,30.0,0,200,0,72.01,286.5806054
2824,1.5,10.0,0.0,0.5,10.0,20.0,0.15,45,30.0,0,200,0,72.01,287.4410988
2825,1.5,10.0,0.0,0.5,10.0,20.0,0.15,45,30.0,0,200,0,72.01,295.6041688
2826,1.5,10.0,0.0,0.5,10.0,20.0,0.15,45,30.0,0,200,0,72.01,266.4909761
2827,1.5,10.0,0.0,0.5,10.0,20.0,0.15,45,30.0,0,200,0,72.01,291.1681639
2828,1.5,10.0,0.0,0.5,10.0,20.0,0.15,45,30.0,0,200,0,72.01,275.6127515
2829,1.5,10.0,0.0,0.5,10.0,20.0,0.15,45,30.0,0,200,0,72.01,297.2522481
2830,1.5,10.0,0.0,0.5,10.0,20.0,0.15,45,30.0,0,200,0,72.01,286.6755443
2831,1.5,10.0,0.0,0.5,10.0,20.0,0.15,45,30.0,0,200,0,72.01,287.3054871
2832,1.5,10.0,0.0,0.5,10.0,20.0,0.15,45,30.0,0,200,0,72.01,317.5260185
2833,1.5,10.0,0.0,0.5,10.0,20.0,0.15,45,30.0,0,200,0,72.01,336.5071996
2834,1.5,10.0,0.0,0.5,10.0,20.0,0.15,45,30.0,0,200,0,72.01,298.2796872
2835,1.5,10.0,0.0,0.5,10.0,20.0,0.15,45,30.0,0,200,0,72.01,287.1701669
2836,1.5,10.0,0.0,0.5,10.0,20.0,0.15,45,30.0,0,200,0,72.01,313.0332138
2837,1.5,10.0,0.0,0.5,10.0,20.0,0.15,45,30.0,0,200,0,72.01,319.3823881
2838,1.5,10.0,0.0,0.5,10.0,20.0,0.15,45,30.0,0,200,0,72.01,317.2143041
2839,1.5,10.0,0.0,0.5,10.0,20.0,0.15,45,30.0,0,200,0,72.01,292.1534114
2840,1.5,10.0,0.0,0.5,10.0,20.0,0.15,45,30.0,0,200,0,72.01,241.5291824
2841,1.5,10.0,0.0,0.5,10.0,20.0,0.15,45,30.0,0,200,0,72.01,317.3027688
2842,1.5,10.0,0.0,0.5,10.0,20.0,0.15,45,30.0,0,200,0,72.01,305.9087358
2843,1.5,10.0,0.0,0.5,10.0,20.0,0.15,45,30.0,0,200,0,72.01,329.4628474
2844,1.5,10.0,0.0,0.5,10.0,20.0,0.15,45,30.0,0,200,0,72.01,268.0363037
2845,1.5,10.0,0.0,0.5,10.0,20.0,0.15,45,30.0,0,200,0,72.01,294.7553438
2846,1.5,10.0,0.0,0.5,10.0,20.0,0.15,45,30.0,0,200,0,72.01,287.5950937
2847,1.5,10.0,0.0,0.5,10.0,20.0,0.15,45,30.0,0,200,0,72.01,330.2624812
2848,1.5,10.0,0.0,0.5,10.0,20.0,0.15,45,30.0,0,200,0,72.01,304.281499
2849,1.5,10.0,0.0,0.5,10.0,20.0,0.15,45,30.0,0,200,0,72.01,298.7909831
2850,1.5,10.0,0.0,0.5,10.0,20.0,0.15,45,30.0,0,200,0,72.01,264.1636079
2851,1.5,10.0,0.0,0.5,10.0,20.0,0.15,45,30.0,0,200,0,72.01,299.055456
2852,1.5,10.0,0.0,0.5,10.0,20.0,0.15,45,30.0,0,200,0,72.01,306.0274904
2853,1.5,10.0,0.0,0.5,10.0,20.0,0.15,45,30.0,0,200,0,72.01,310.1837079
2854,1.5,10.0,0.0,0.5,10.0,20.0,0.15,45,30.0,0,200,0,72.01,287.7362879
2855,1.5,10.0,0.0,0.5,10.0,20.0,0.15,45,30.0,0,200,0,72.01,290.3061162
2856,1.5,10.0,0.0,0.5,10.0,20.0,0.15,45,30.0,0,200,0,72.01,324.0264516
2857,1.5,10.0,0.0,0.5,10.0,20.0,0.15,45,30.0,0,200,0,72.01,329.0164336
2858,1.5,10.0,0.0,0.5,10.0,20.0,0.15,45,30.0,0,200,0,72.01,279.9875665
2859,1.5,10.0,0.0,0.5,10.0,20.0,0.15,45,30.0,0,200,0,72.01,282.9562172
2860,1.5,10.0,0.0,0.5,10.0,20.0,0.15,45,30.0,0,200,0,72.01,313.9234022
2861,1.5,10.0,0.0,0.5,10.0,20.0,0.15,45,30.0,0,200,0,72.01,298.9221659
2862,1.5,10.0,0.0,0.5,10.0,20.0,0.15,45,30.0,0,200,0,72.01,294.386109
2863,1.5,10.0,0.0,0.5,10.0,20.0,0.15,45,30.0,0,200,0,72.01,291.6375693
2864,1.5,10.0,0.0,0.5,10.0,20.0,0.15,45,30.0,0,200,0,72.01,316.3174336
2865,1.5,10.0,0.0,0.5,10.0,20.0,0.15,45,30.0,0,200,0,72.01,265.9983361
2866,1.5,10.0,0.0,0.5,10.0,20.0,0.15,45,30.0,0,200,0,72.01,309.5334419
2867,1.5,10.0,0.0,0.5,10.0,20.0,0.15,45,30.0,0,200,0,72.01,255.6303629
2868,1.5,10.0,0.0,0.5,10.0,20.0,0.15,45,30.0,0,200,0,72.01,296.5278279
2869,1.5,10.0,0.0,0.5,10.0,20.0,0.15,45,30.0,0,200,0,72.01,253.910348
2870,1.5,10.0,0.0,0.5,10.0,20.0,0.15,45,30.0,0,200,0,72.01,318.9463144
2871,1.5,10.0,0.0,0.5,10.0,20.0,0.15,45,30.0,0,200,0,72.01,303.0019107
2872,1.5,10.0,0.0,0.5,10.0,20.0,0.15,45,30.0,0,200,0,72.01,299.0915493
2873,1.5,10.0,0.0,0.5,10.0,20.0,0.15,45,30.0,0,200,0,72.01,310.8430949
2874,1.5,10.0,0.0,0.5,10.0,20.0,0.15,45,30.0,0,200,0,72.01,309.7291423
2875,1.5,10.0,0.0,0.5,10.0,20.0,0.15,45,30.0,0,200,0,72.01,273.1958542
2876,1.5,100.0,0.0,0.5,100.0,20.0,0.15,45,30.0,0,200,0,55.73,350.0
2877,1.5,100.0,0.0,0.5,100.0,20.0,0.15,45,30.0,0,200,0,55.73,380.0
2878,1.5,100.0,0.0,0.5,100.0,20.0,0.15,45,30.0,0,200,0,55.73,410.0
2879,1.5,100.0,0.0,0.5,100.0,20.0,0.15,45,30.0,0,200,0,55.73,370.0
2880,1.5,100.0,0.0,0.5,100.0,20.0,0.15,45,30.0,0,200,0,55.73,420.0
2881,1.5,100.0,0.0,0.5,100.0,20.0,0.15,45,30.0,0,200,0,55.73,420.0
2882,1.5,100.0,0.0,0.5,100.0,20.0,0.15,45,30.0,0,200,0,55.73,400.0
2883,1.5,100.0,0.0,0.5,100.0,20.0,0.15,45,30.0,0,200,0,55.73,430.0
2884,1.5,100.0,0.0,0.5,100.0,20.0,0.15,45,30.0,0,200,0,55.73,360.0
2885,1.5,100.0,0.0,0.5,100.0,20.0,0.15,45,30.0,0,200,0,55.73,430.0
2886,1.5,100.0,0.0,0.5,100.0,20.0,0.15,45,30.0,0,200,0,55.73,410.0
2887,1.5,100.0,0.0,0.5,100.0,20.0,0.15,45,30.0,0,200,0,55.73,350.0
2888,1.5,100.0,0.0,0.5,100.0,20.0,0.15,45,30.0,0,200,0,55.73,400.0
2889,1.5,100.0,0.0,0.5,100.0,20.0,0.15,45,30.0,0,200,0,55.73,330.0
2890,1.5,100.0,0.0,0.5,100.0,20.0,0.15,45,30.0,0,200,0,55.73,390.0
2891,1.5,100.0,0.0,0.5,100.0,20.0,0.15,45,30.0,0,200,0,55.73,340.0
2892,1.5,100.0,0.0,0.5,100.0,20.0,0.15,45,30.0,0,200,0,55.73,350.0
2893,1.5,100.0,0.0,0.5,100.0,20.0,0.15,45,30.0,0,200,0,55.73,330.0
2894,1.5,100.0,0.0,0.5,100.0,20.0,0.15,45,30.0,0,200,0,55.73,310.0
2895,1.5,100.0,0.0,0.5,100.0,20.0,0.15,45,30.0,0,200,0,55.73,370.0
2896,1.5,100.0,0.0,0.5,100.0,20.0,0.15,45,30.0,0,200,0,55.73,340.0
2897,1.5,100.0,0.0,0.5,100.0,20.0,0.15,45,30.0,0,200,0,55.73,340.0
2898,1.5,100.0,0.0,0.5,100.0,20.0,0.15,45,30.0,0,200,0,55.73,360.0
2899,1.5,100.0,0.0,0.5,100.0,20.0,0.15,45,30.0,0,200,0,55.73,300.0
2900,1.5,100.0,0.0,0.5,100.0,20.0,0.15,45,30.0,0,200,0,55.73,300.0
2901,1.5,100.0,0.0,0.5,100.0,20.0,0.15,45,30.0,0,200,0,55.73,340.0
2902,1.5,100.0,0.0,0.5,100.0,20.0,0.15,45,30.0,0,200,0,55.73,300.0
2903,1.5,100.0,0.0,0.5,100.0,20.0,0.15,45,30.0,0,200,0,55.73,310.0
2904,1.5,100.0,0.0,0.5,100.0,20.0,0.15,45,30.0,0,200,0,55.73,320.0
2905,1.5,100.0,0.0,0.5,100.0,20.0,0.15,45,30.0,0,200,0,55.73,360.0
2906,1.5,100.0,0.0,0.5,100.0,30.0,0.15,45,30.0,0,200,0,55.73,290.0
2907,1.5,100.0,0.0,0.5,100.0,30.0,0.15,45,30.0,0,200,0,55.73,300.0
2908,1.5,100.0,0.0,0.5,100.0,30.0,0.15,45,30.0,0,200,0,55.73,280.0
2909,1.5,100.0,0.0,0.5,100.0,30.0,0.15,45,30.0,0,200,0,55.73,270.0
2910,1.5,100.0,0.0,0.5,100.0,30.0,0.15,45,30.0,0,200,0,55.73,270.0
2911,1.5,100.0,0.0,0.5,100.0,30.0,0.15,45,30.0,0,200,0,55.73,280.0
2912,1.5,100.0,0.0,0.5,100.0,30.0,0.15,45,30.0,0,200,0,55.73,250.0
2913,1.5,100.0,0.0,0.5,100.0,30.0,0.15,45,30.0,0,200,0,55.73,260.0
2914,1.5,100.0,0.0,0.5,100.0,30.0,0.15,45,30.0,0,200,0,55.73,250.0
2915,1.5,100.0,0.0,0.5,100.0,30.0,0.15,45,30.0,0,200,0,55.73,290.0
2916,1.5,100.0,0.0,0.5,100.0,30.0,0.15,45,30.0,0,200,0,55.73,280.0
2917,1.5,100.0,0.0,0.5,100.0,30.0,0.15,45,30.0,0,200,0,55.73,200.0
2918,1.5,100.0,0.0,0.5,100.0,30.0,0.15,45,30.0,0,200,0,55.73,310.0
2919,1.5,100.0,0.0,0.5,100.0,30.0,0.15,45,30.0,0,200,0,55.73,290.0
2920,1.5,100.0,0.0,0.5,100.0,30.0,0.15,45,30.0,0,200,0,55.73,270.0
2921,1.5,100.0,0.0,0.5,100.0,35.0,0.15,45,30.0,0,200,0,55.73,270.0
2922,1.5,100.0,0.0,0.5,100.0,35.0,0.15,45,30.0,0,200,0,55.73,290.0
2923,1.5,100.0,0.0,0.5,100.0,35.0,0.15,45,30.0,0,200,0,55.73,250.0
2924,1.5,100.0,0.0,0.5,100.0,35.0,0.15,45,30.0,0,200,0,55.73,250.0
2925,1.5,100.0,0.0,0.5,100.0,35.0,0.15,45,30.0,0,200,0,55.73,270.0
2926,1.5,100.0,0.0,0.5,100.0,35.0,0.15,45,30.0,0,200,0,55.73,280.0
2927,1.5,100.0,0.0,0.5,100.0,35.0,0.15,45,30.0,0,200,0,55.73,290.0
2928,1.5,100.0,0.0,0.5,100.0,35.0,0.15,45,30.0,0,200,0,55.73,260.0
2929,1.5,100.0,0.0,0.5,100.0,35.0,0.15,45,30.0,0,200,0,55.73,260.0
2930,1.5,100.0,0.0,0.5,100.0,35.0,0.15,45,30.0,0,200,0,55.73,260.0
2931,1.5,100.0,0.0,0.5,100.0,35.0,0.15,45,30.0,0,200,0,55.73,280.0
2932,1.5,100.0,0.0,0.5,100.0,35.0,0.15,45,30.0,0,200,0,55.73,270.0
2933,1.5,100.0,0.0,0.5,100.0,35.0,0.15,45,30.0,0,200,0,55.73,250.0
2934,1.5,100.0,0.0,0.5,100.0,35.0,0.15,45,30.0,0,200,0,55.73,270.0
2935,1.5,100.0,0.0,0.5,100.0,35.0,0.15,45,30.0,0,200,0,55.73,250.0
2936,1.5,100.0,0.0,0.5,100.0,20.0,0.15,90,30.0,0,200,0,55.73,280.0
2937,1.5,100.0,0.0,0.5,100.0,20.0,0.15,90,30.0,0,200,0,55.73,260.0
2938,1.5,100.0,0.0,0.5,100.0,20.0,0.15,90,30.0,0,200,0,55.73,260.0
2939,1.5,100.0,0.0,0.5,100.0,20.0,0.15,90,30.0,0,200,0,55.73,270.0
2940,1.5,100.0,0.0,0.5,100.0,20.0,0.15,90,30.0,0,200,0,55.73,250.0
2941,1.5,100.0,0.0,0.5,100.0,20.0,0.15,90,30.0,0,200,0,55.73,260.0
2942,1.5,100.0,0.0,0.5,100.0,20.0,0.15,90,30.0,0,200,0,55.73,280.0
2943,1.5,100.0,0.0,0.5,100.0,20.0,0.15,90,30.0,0,200,0,55.73,240.0
2944,1.5,100.0,0.0,0.5,100.0,20.0,0.15,90,30.0,0,200,0,55.73,240.0
2945,1.5,100.0,0.0,0.5,100.0,20.0,0.15,90,30.0,0,200,0,55.73,270.0
2946,1.5,100.0,0.0,0.5,100.0,20.0,0.15,90,30.0,0,200,0,55.73,240.0
2947,1.5,100.0,0.0,0.5,100.0,20.0,0.15,90,30.0,0,200,0,55.73,260.0
2948,1.5,100.0,0.0,0.5,100.0,20.0,0.15,90,30.0,0,200,0,55.73,290.0
2949,1.5,100.0,0.0,0.5,100.0,20.0,0.15,90,30.0,0,200,0,55.73,230.0
2950,1.5,100.0,0.0,0.5,100.0,20.0,0.15,90,30.0,0,200,0,55.73,260.0
2951,1.5,100.0,0.0,0.5,100.0,20.0,0.1,45,30.0,0,200,0,55.73,240.0
2952,1.5,100.0,0.0,0.5,100.0,20.0,0.1,45,30.0,0,200,0,55.73,220.0
2953,1.5,100.0,0.0,0.5,100.0,20.0,0.1,45,30.0,0,200,0,55.73,240.0
2954,1.5,100.0,0.0,0.5,100.0,20.0,0.1,45,30.0,0,200,0,55.73,260.0
2955,1.5,100.0,0.0,0.5,100.0,20.0,0.1,45,30.0,0,200,0,55.73,230.0
2956,1.5,100.0,0.0,0.5,100.0,20.0,0.1,45,30.0,0,200,0,55.73,240.0
2957,1.5,100.0,0.0,0.5,100.0,20.0,0.1,45,30.0,0,200,0,55.73,230.0
2958,1.5,100.0,0.0,0.5,100.0,20.0,0.1,45,30.0,0,200,0,55.73,220.0
2959,1.5,100.0,0.0,0.5,100.0,20.0,0.1,45,30.0,0,200,0,55.73,240.0
2960,1.5,100.0,0.0,0.5,100.0,20.0,0.1,45,30.0,0,200,0,55.73,220.0
2961,1.5,100.0,0.0,0.5,100.0,20.0,0.1,45,30.0,0,200,0,55.73,200.0
2962,1.5,100.0,0.0,0.5,100.0,20.0,0.1,45,30.0,0,200,0,55.73,250.0
2963,1.5,100.0,0.0,0.5,100.0,20.0,0.1,45,30.0,0,200,0,55.73,230.0
2964,1.5,100.0,0.0,0.5,100.0,20.0,0.1,45,30.0,0,200,0,55.73,230.0
2965,1.5,100.0,0.0,0.5,100.0,20.0,0.1,45,30.0,0,200,0,55.73,230.0
2966,1.5,100.0,0.0,0.5,100.0,30.0,0.1,45,30.0,0,200,0,55.73,130.0
2967,1.5,100.0,0.0,0.5,100.0,30.0,0.1,45,30.0,0,200,0,55.73,180.0
2968,1.5,100.0,0.0,0.5,100.0,30.0,0.1,45,30.0,0,200,0,55.73,90.0
2969,1.5,100.0,0.0,0.5,100.0,30.0,0.1,45,30.0,0,200,0,55.73,200.0
2970,1.5,100.0,0.0,0.5,100.0,30.0,0.1,45,30.0,0,200,0,55.73,210.0
2971,1.5,100.0,0.0,0.5,100.0,30.0,0.1,45,30.0,0,200,0,55.73,120.0
2972,1.5,100.0,0.0,0.5,100.0,30.0,0.1,45,30.0,0,200,0,55.73,110.0
2973,1.5,100.0,0.0,0.5,100.0,30.0,0.1,45,30.0,0,200,0,55.73,100.0
2974,1.5,100.0,0.0,0.5,100.0,30.0,0.1,45,30.0,0,200,0,55.73,200.0
2975,1.5,100.0,0.0,0.5,100.0,30.0,0.1,45,30.0,0,200,0,55.73,190.0
2976,1.5,100.0,0.0,0.5,100.0,30.0,0.1,45,30.0,0,200,0,55.73,100.0
2977,1.5,100.0,0.0,0.5,100.0,30.0,0.1,45,30.0,0,200,0,55.73,70.0
2978,1.5,100.0,0.0,0.5,100.0,30.0,0.1,45,30.0,0,200,0,55.73,110.0
2979,1.5,100.0,0.0,0.5,100.0,30.0,0.1,45,30.0,0,200,0,55.73,160.0
2980,1.5,100.0,0.0,0.5,100.0,30.0,0.1,45,30.0,0,200,0,55.73,240.0
2981,1.5,100.0,0.0,0.5,100.0,35.0,0.1,45,30.0,0,200,0,55.73,140.0
2982,1.5,100.0,0.0,0.5,100.0,35.0,0.1,45,30.0,0,200,0,55.73,190.0
2983,1.5,100.0,0.0,0.5,100.0,35.0,0.1,45,30.0,0,200,0,55.73,90.0
2984,1.5,100.0,0.0,0.5,100.0,35.0,0.1,45,30.0,0,200,0,55.73,90.0
2985,1.5,100.0,0.0,0.5,100.0,35.0,0.1,45,30.0,0,200,0,55.73,140.0
2986,1.5,100.0,0.0,0.5,100.0,35.0,0.1,45,30.0,0,200,0,55.73,180.0
2987,1.5,100.0,0.0,0.5,100.0,35.0,0.1,45,30.0,0,200,0,55.73,240.0
2988,1.5,100.0,0.0,0.5,100.0,35.0,0.1,45,30.0,0,200,0,55.73,80.0
2989,1.5,100.0,0.0,0.5,100.0,35.0,0.1,45,30.0,0,200,0,55.73,150.0
2990,1.5,100.0,0.0,0.5,100.0,35.0,0.1,45,30.0,0,200,0,55.73,180.0
2991,1.5,100.0,0.0,0.5,100.0,35.0,0.1,45,30.0,0,200,0,55.73,220.0
2992,1.5,100.0,0.0,0.5,100.0,35.0,0.1,45,30.0,0,200,0,55.73,160.0
2993,1.5,100.0,0.0,0.5,100.0,35.0,0.1,45,30.0,0,200,0,55.73,170.0
2994,1.5,100.0,0.0,0.5,100.0,35.0,0.1,45,30.0,0,200,0,55.73,140.0
2995,1.5,100.0,0.0,0.5,100.0,35.0,0.1,45,30.0,0,200,0,55.73,110.0
2996,1.5,100.0,0.0,0.5,100.0,20.0,0.06,0,30.0,0,200,1,55.73,250.0
2997,1.5,100.0,0.0,0.5,100.0,20.0,0.06,0,30.0,0,200,1,55.73,290.0
2998,1.5,100.0,0.0,0.5,100.0,20.0,0.06,0,30.0,0,200,1,55.73,290.0
2999,1.5,100.0,0.0,0.5,100.0,20.0,0.06,0,30.0,0,200,1,55.73,300.0
3000,1.5,100.0,0.0,0.5,100.0,20.0,0.06,0,30.0,0,200,1,55.73,240.0
3001,1.5,100.0,0.0,0.5,100.0,20.0,0.06,0,30.0,0,200,1,55.73,240.0
3002,1.5,100.0,0.0,0.5,100.0,20.0,0.06,0,30.0,0,200,1,55.73,200.0
3003,1.5,100.0,0.0,0.5,100.0,20.0,0.06,0,30.0,0,200,1,55.73,320.0
3004,1.5,100.0,0.0,0.5,100.0,20.0,0.06,0,30.0,0,200,1,55.73,280.0
3005,1.5,100.0,0.0,0.5,100.0,20.0,0.06,0,30.0,0,200,1,55.73,280.0
3006,1.5,100.0,0.0,0.5,100.0,20.0,0.06,0,30.0,0,200,1,55.73,270.0
3007,1.5,100.0,0.0,0.5,100.0,20.0,0.06,0,30.0,0,200,1,55.73,250.0
3008,1.5,100.0,0.0,0.5,100.0,20.0,0.06,0,30.0,0,200,1,55.73,270.0
3009,1.5,100.0,0.0,0.5,100.0,20.0,0.06,0,30.0,0,200,1,55.73,240.0
3010,1.5,100.0,0.0,0.5,100.0,20.0,0.06,0,30.0,0,200,1,55.73,270.0
3011,1.5,100.0,0.0,0.5,100.0,20.0,0.15,45,30.0,0,200,1,55.73,280.0
3012,1.5,100.0,0.0,0.5,100.0,20.0,0.15,45,30.0,0,200,1,55.73,248.0
3013,1.5,100.0,0.0,0.5,100.0,20.0,0.15,45,30.0,0,200,1,55.73,224.0
3014,1.5,100.0,0.0,0.5,100.0,20.0,0.15,45,30.0,0,200,1,55.73,264.0
3015,1.5,100.0,0.0,0.5,100.0,20.0,0.15,45,30.0,0,200,1,55.73,256.0
3016,1.5,100.0,0.0,0.5,100.0,20.0,0.15,45,30.0,0,200,1,55.73,232.0
3017,1.5,100.0,0.0,0.5,100.0,20.0,0.15,45,30.0,0,200,1,55.73,264.0
3018,1.5,100.0,0.0,0.5,100.0,20.0,0.15,45,30.0,0,200,1,55.73,240.0
3019,1.5,100.0,0.0,0.5,100.0,20.0,0.15,45,30.0,0,200,1,55.73,232.0
3020,1.5,100.0,0.0,0.5,100.0,20.0,0.15,45,30.0,0,200,1,55.73,256.0
3021,1.5,100.0,0.0,0.5,100.0,20.0,0.15,45,30.0,0,200,1,55.73,264.0
3022,1.5,100.0,0.0,0.5,100.0,20.0,0.15,45,30.0,0,200,1,55.73,256.0
3023,1.5,100.0,0.0,0.5,100.0,20.0,0.15,45,30.0,0,200,1,55.73,272.0
3024,1.5,100.0,0.0,0.5,100.0,20.0,0.15,45,30.0,0,200,1,55.73,256.0
3025,1.5,100.0,0.0,0.5,100.0,20.0,0.15,45,30.0,0,200,1,55.73,240.0
3026,1.5,100.0,0.0,0.5,100.0,20.0,0.1,0,30.0,0,200,1,55.73,264.0
3027,1.5,100.0,0.0,0.5,100.0,20.0,0.1,0,30.0,0,200,1,55.73,240.0
3028,1.5,100.0,0.0,0.5,100.0,20.0,0.1,0,30.0,0,200,1,55.73,256.0
3029,1.5,100.0,0.0,0.5,100.0,20.0,0.1,0,30.0,0,200,1,55.73,272.0
3030,1.5,100.0,0.0,0.5,100.0,20.0,0.1,0,30.0,0,200,1,55.73,240.0
3031,1.5,100.0,0.0,0.5,100.0,20.0,0.1,0,30.0,0,200,1,55.73,296.0
3032,1.5,100.0,0.0,0.5,100.0,20.0,0.1,0,30.0,0,200,1,55.73,280.0
3033,1.5,100.0,0.0,0.5,100.0,20.0,0.1,0,30.0,0,200,1,55.73,248.0
3034,1.5,100.0,0.0,0.5,100.0,20.0,0.1,0,30.0,0,200,1,55.73,208.0
3035,1.5,100.0,0.0,0.5,100.0,20.0,0.1,0,30.0,0,200,1,55.73,272.0
3036,1.5,100.0,0.0,0.5,100.0,20.0,0.1,0,30.0,0,200,1,55.73,288.0
3037,1.5,100.0,0.0,0.5,100.0,20.0,0.1,0,30.0,0,200,1,55.73,264.0
3038,1.5,100.0,0.0,0.5,100.0,20.0,0.1,0,30.0,0,200,1,55.73,256.0
3039,1.5,100.0,0.0,0.5,100.0,20.0,0.1,0,30.0,0,200,1,55.73,288.0
3040,1.5,100.0,0.0,0.5,100.0,20.0,0.1,0,30.0,0,200,1,55.73,240.0
3041,1.5,0.9,153.0,0.5,100.0,20.0,0.15,45,30.0,0,200,0,55.73,620.0
3042,1.5,0.9,153.0,0.5,100.0,20.0,0.15,45,30.0,0,200,0,55.73,460.0
3043,1.5,0.9,153.0,0.5,100.0,20.0,0.15,45,30.0,0,200,0,55.73,570.0
3044,1.5,0.9,153.0,0.5,100.0,20.0,0.15,45,30.0,0,200,0,55.73,490.0
3045,1.5,0.9,153.0,0.5,100.0,20.0,0.15,45,30.0,0,200,0,55.73,540.0
3046,1.5,0.9,153.0,0.5,100.0,20.0,0.15,45,30.0,0,200,0,55.73,470.0
3047,1.5,0.9,153.0,0.5,100.0,20.0,0.15,45,30.0,0,200,0,55.73,480.0
3048,1.5,0.9,153.0,0.5,100.0,20.0,0.15,45,30.0,0,200,0,55.73,480.0
3049,1.5,0.9,153.0,0.5,100.0,20.0,0.15,45,30.0,0,200,0,55.73,580.0
3050,1.5,0.9,153.0,0.5,100.0,20.0,0.15,45,30.0,0,200,0,55.73,490.0
3051,1.5,0.9,153.0,0.5,100.0,20.0,0.15,45,30.0,0,200,0,55.73,550.0
3052,1.5,0.9,153.0,0.5,100.0,20.0,0.15,45,30.0,0,200,0,55.73,530.0
3053,1.5,0.9,153.0,0.5,100.0,20.0,0.15,45,30.0,0,200,0,55.73,490.0
3054,1.5,0.9,153.0,0.5,100.0,20.0,0.15,45,30.0,0,200,0,55.73,550.0
3055,1.5,0.9,153.0,0.5,100.0,20.0,0.15,45,30.0,0,200,0,55.73,470.0
3056,1.5,0.9,153.0,0.5,100.0,20.0,0.15,45,30.0,0,200,0,55.73,570.0
3057,1.5,0.9,153.0,0.5,100.0,20.0,0.15,45,30.0,0,200,0,55.73,510.0
3058,1.5,0.9,153.0,0.5,100.0,20.0,0.15,45,30.0,0,200,0,55.73,430.0
3059,1.5,0.9,153.0,0.5,100.0,20.0,0.15,45,30.0,0,200,0,55.73,460.0
3060,1.5,0.9,153.0,0.5,100.0,20.0,0.15,45,30.0,0,200,0,55.73,600.0
3061,1.5,0.9,153.0,0.5,100.0,20.0,0.15,45,30.0,0,200,0,55.73,590.0
3062,1.5,0.9,153.0,0.5,100.0,20.0,0.15,45,30.0,0,200,0,55.73,550.0
3063,1.5,0.9,153.0,0.5,100.0,20.0,0.15,45,30.0,0,200,0,55.73,570.0
3064,1.5,0.9,153.0,0.5,100.0,20.0,0.15,45,30.0,0,200,0,55.73,480.0
3065,1.5,0.9,153.0,0.5,100.0,20.0,0.15,45,30.0,0,200,0,55.73,560.0
3066,1.5,0.9,153.0,0.5,100.0,20.0,0.15,45,30.0,0,200,0,55.73,520.0
3067,1.5,0.9,153.0,0.5,100.0,20.0,0.15,45,30.0,0,200,0,55.73,530.0
3068,1.5,0.9,153.0,0.5,100.0,20.0,0.15,45,30.0,0,200,0,55.73,610.0
3069,1.5,0.9,153.0,0.5,100.0,20.0,0.15,45,30.0,0,200,0,55.73,500.0
3070,1.5,0.9,153.0,0.5,100.0,20.0,0.15,45,30.0,0,200,0,55.73,490.0
3071,1.5,0.9,153.0,0.5,100.0,20.0,0.15,45,30.0,0,200,0,55.73,550.0
3072,1.5,0.9,153.0,0.5,100.0,20.0,0.15,45,30.0,0,200,0,55.73,620.0
3073,1.5,0.9,153.0,0.5,100.0,20.0,0.15,45,30.0,0,200,0,55.73,530.0
3074,1.5,0.9,153.0,0.5,100.0,20.0,0.15,45,30.0,0,200,0,55.73,580.0
3075,1.5,0.9,153.0,0.5,100.0,20.0,0.15,45,30.0,0,200,0,55.73,550.0
3076,1.5,0.9,153.0,0.5,100.0,20.0,0.15,45,30.0,0,200,0,55.73,550.0
3077,1.5,0.9,153.0,0.5,100.0,20.0,0.15,45,30.0,0,200,0,55.73,520.0
3078,1.5,0.9,153.0,0.5,100.0,20.0,0.15,45,30.0,0,200,0,55.73,630.0
3079,1.5,0.9,153.0,0.5,100.0,20.0,0.15,45,30.0,0,200,0,55.73,550.0
3080,1.5,0.9,153.0,0.5,100.0,20.0,0.15,45,30.0,0,200,0,55.73,590.0
3081,1.5,0.9,153.0,0.5,100.0,20.0,0.15,45,30.0,0,200,0,55.73,540.0
3082,1.5,0.9,153.0,0.5,100.0,20.0,0.15,45,30.0,0,200,0,55.73,600.0
3083,1.5,0.9,153.0,0.5,100.0,20.0,0.15,45,30.0,0,200,0,55.73,530.0
3084,1.5,0.9,153.0,0.5,100.0,20.0,0.15,45,30.0,0,200,0,55.73,600.0
3085,1.5,0.9,153.0,0.5,100.0,20.0,0.15,45,30.0,0,200,0,55.73,550.0
3086,1.5,0.9,153.0,0.5,100.0,20.0,0.15,45,30.0,0,200,0,55.73,610.0
3087,1.5,0.9,153.0,0.5,100.0,20.0,0.15,45,30.0,0,200,0,55.73,620.0
3088,1.5,0.9,153.0,0.5,100.0,20.0,0.15,45,30.0,0,200,0,55.73,500.0
3089,1.5,0.9,153.0,0.5,100.0,20.0,0.15,45,30.0,0,200,0,55.73,600.0
3090,1.5,0.9,153.0,0.5,100.0,20.0,0.15,45,30.0,0,200,0,55.73,570.0
3091,1.5,0.9,153.0,0.5,100.0,20.0,0.15,45,30.0,0,200,0,55.73,500.0
3092,1.5,0.9,153.0,0.5,100.0,20.0,0.15,45,30.0,0,200,0,55.73,600.0
3093,1.5,0.9,153.0,0.5,100.0,20.0,0.15,45,30.0,0,200,0,55.73,620.0
3094,1.5,0.9,153.0,0.5,100.0,20.0,0.15,45,30.0,0,200,0,55.73,500.0
3095,1.5,0.9,153.0,0.5,100.0,20.0,0.15,45,30.0,0,200,0,55.73,520.0
3096,1.5,0.9,153.0,0.5,100.0,20.0,0.15,45,30.0,0,200,0,55.73,550.0
3097,1.5,0.9,153.0,0.5,100.0,20.0,0.15,45,30.0,0,200,0,55.73,590.0
3098,1.5,0.9,153.0,0.5,100.0,20.0,0.15,45,30.0,0,200,0,55.73,530.0
3099,1.5,0.9,153.0,0.5,100.0,20.0,0.15,45,30.0,0,200,0,55.73,570.0
3100,1.5,0.9,153.0,0.5,100.0,20.0,0.15,45,30.0,0,200,0,55.73,580.0
3101,1.5,0.9,153.0,0.5,100.0,20.0,0.15,45,30.0,0,200,0,55.73,620.0
3102,1.5,0.9,153.0,0.5,100.0,20.0,0.15,45,30.0,0,200,0,55.73,540.0
3103,1.5,0.9,153.0,0.5,100.0,20.0,0.15,45,30.0,0,200,0,55.73,550.0
3104,1.5,0.9,153.0,0.5,100.0,20.0,0.15,45,30.0,0,200,0,55.73,480.0
3105,1.5,0.9,153.0,0.5,100.0,20.0,0.15,45,30.0,0,200,0,55.73,550.0
3106,1.5,0.9,153.0,0.5,100.0,20.0,0.15,45,30.0,0,200,0,55.73,530.0
3107,1.5,0.9,153.0,0.5,100.0,20.0,0.15,45,30.0,0,200,0,55.73,580.0
3108,1.5,0.9,153.0,0.5,100.0,20.0,0.15,45,30.0,0,200,0,55.73,600.0
3109,1.5,0.9,153.0,0.5,100.0,20.0,0.15,45,30.0,0,200,0,55.73,500.0
3110,1.5,0.9,153.0,0.5,100.0,20.0,0.15,45,30.0,0,200,0,55.73,540.0
3111,1.5,0.9,153.0,0.5,100.0,20.0,0.15,45,30.0,0,200,0,55.73,560.0
3112,1.5,0.9,153.0,0.5,100.0,20.0,0.15,45,30.0,0,200,0,55.73,570.0
3113,1.5,0.9,153.0,0.5,100.0,20.0,0.1,45,30.0,0,200,0,55.73,470.0
3114,1.5,0.9,153.0,0.5,100.0,20.0,0.1,45,30.0,0,200,0,55.73,470.0
3115,1.5,0.9,153.0,0.5,100.0,20.0,0.1,45,30.0,0,200,0,55.73,430.0
3116,1.5,0.9,153.0,0.5,100.0,20.0,0.1,45,30.0,0,200,0,55.73,410.0
3117,1.5,0.9,153.0,0.5,100.0,20.0,0.1,45,30.0,0,200,0,55.73,460.0
3118,1.5,0.9,153.0,0.5,100.0,20.0,0.1,45,30.0,0,200,0,55.73,480.0
3119,1.5,0.9,153.0,0.5,100.0,20.0,0.1,45,30.0,0,200,0,55.73,470.0
3120,1.5,0.9,153.0,0.5,100.0,20.0,0.1,45,30.0,0,200,0,55.73,440.0
3121,1.5,0.9,153.0,0.5,100.0,20.0,0.1,45,30.0,0,200,0,55.73,430.0
3122,1.5,0.9,153.0,0.5,100.0,20.0,0.1,45,30.0,0,200,0,55.73,460.0
3123,1.5,0.9,153.0,0.5,100.0,20.0,0.1,45,30.0,0,200,0,55.73,470.0
3124,1.5,0.9,153.0,0.5,100.0,20.0,0.1,45,30.0,0,200,0,55.73,430.0
3125,1.5,0.9,153.0,0.5,100.0,20.0,0.1,45,30.0,0,200,0,55.73,420.0
3126,1.5,0.9,153.0,0.5,100.0,20.0,0.1,45,30.0,0,200,0,55.73,410.0
3127,1.5,0.9,153.0,0.5,100.0,20.0,0.1,45,30.0,0,200,0,55.73,460.0
3128,1.5,0.9,153.0,0.5,100.0,20.0,0.1,45,30.0,0,200,0,55.73,450.0
3129,1.5,0.9,153.0,0.5,100.0,20.0,0.1,45,30.0,0,200,0,55.73,440.0
3130,1.5,0.9,153.0,0.5,100.0,20.0,0.1,45,30.0,0,200,0,55.73,500.0
3131,1.5,0.9,153.0,0.5,100.0,20.0,0.1,45,30.0,0,200,0,55.73,500.0
3132,1.5,0.9,153.0,0.5,100.0,20.0,0.1,45,30.0,0,200,0,55.73,460.0
3133,1.5,0.9,153.0,0.5,100.0,20.0,0.1,45,30.0,0,200,0,55.73,480.0
3134,1.5,0.9,153.0,0.5,100.0,20.0,0.1,45,30.0,0,200,0,55.73,480.0
3135,1.5,0.9,153.0,0.5,100.0,20.0,0.1,45,30.0,0,200,0,55.73,420.0
3136,1.5,0.9,153.0,0.5,100.0,20.0,0.1,45,30.0,0,200,0,55.73,470.0
3137,1.5,0.9,153.0,0.5,100.0,20.0,0.1,45,30.0,0,200,0,55.73,400.0
3138,1.5,0.9,153.0,0.5,100.0,20.0,0.1,45,30.0,0,200,0,55.73,410.0
3139,1.5,0.9,153.0,0.5,100.0,20.0,0.1,45,30.0,0,200,0,55.73,460.0
3140,1.5,0.9,153.0,0.5,100.0,20.0,0.1,45,30.0,0,200,0,55.73,470.0
3141,1.5,0.9,153.0,0.5,100.0,20.0,0.06,0,30.0,0,200,1,55.73,400.0
3142,1.5,0.9,153.0,0.5,100.0,20.0,0.06,0,30.0,0,200,1,55.73,600.0
3143,1.5,0.9,153.0,0.5,100.0,20.0,0.06,0,30.0,0,200,1,55.73,500.0
3144,1.5,0.9,153.0,0.5,100.0,20.0,0.06,0,30.0,0,200,1,55.73,560.0
3145,1.5,0.9,153.0,0.5,100.0,20.0,0.06,0,30.0,0,200,1,55.73,470.0
3146,1.5,0.9,153.0,0.5,100.0,20.0,0.06,0,30.0,0,200,1,55.73,510.0
3147,1.5,0.9,153.0,0.5,100.0,20.0,0.06,0,30.0,0,200,1,55.73,590.0
3148,1.5,0.9,153.0,0.5,100.0,20.0,0.06,0,30.0,0,200,1,55.73,520.0
3149,1.5,0.9,153.0,0.5,100.0,20.0,0.06,0,30.0,0,200,1,55.73,500.0
3150,1.5,0.9,153.0,0.5,100.0,20.0,0.06,0,30.0,0,200,1,55.73,570.0
3151,1.5,0.9,153.0,0.5,100.0,20.0,0.06,0,30.0,0,200,1,55.73,580.0
3152,1.5,0.9,153.0,0.5,100.0,20.0,0.06,0,30.0,0,200,1,55.73,440.0
3153,1.5,0.9,153.0,0.5,100.0,20.0,0.06,0,30.0,0,200,1,55.73,440.0
3154,1.5,0.9,153.0,0.5,100.0,20.0,0.06,0,30.0,0,200,1,55.73,590.0
3155,1.5,0.9,153.0,0.5,100.0,20.0,0.06,0,30.0,0,200,1,55.73,510.0
3156,1.5,0.9,153.0,0.5,100.0,20.0,0.06,0,30.0,0,200,1,55.73,480.0
3157,1.5,0.9,153.0,0.5,100.0,20.0,0.06,0,30.0,0,200,1,55.73,530.0
3158,1.5,0.9,153.0,0.5,100.0,20.0,0.06,0,30.0,0,200,1,55.73,380.0
3159,1.5,0.9,153.0,0.5,100.0,20.0,0.06,0,30.0,0,200,1,55.73,540.0
3160,1.5,0.9,153.0,0.5,100.0,20.0,0.06,0,30.0,0,200,1,55.73,540.0
3161,1.5,0.9,153.0,0.5,100.0,20.0,0.06,0,30.0,0,200,1,55.73,550.0
3162,1.5,0.9,153.0,0.5,100.0,20.0,0.06,0,30.0,0,200,1,55.73,500.0
3163,1.5,0.9,153.0,0.5,100.0,20.0,0.06,0,30.0,0,200,1,55.73,500.0
3164,1.5,0.9,153.0,0.5,100.0,20.0,0.06,0,30.0,0,200,1,55.73,490.0
3165,1.5,0.9,153.0,0.5,100.0,20.0,0.06,0,30.0,0,200,1,55.73,560.0
3166,1.5,0.9,153.0,0.5,100.0,20.0,0.06,0,30.0,0,200,1,55.73,550.0
3167,1.5,0.9,153.0,0.5,100.0,20.0,0.06,0,30.0,0,200,1,55.73,510.0
3168,1.5,0.9,153.0,0.5,100.0,20.0,0.06,0,30.0,0,200,1,55.73,490.0
3169,1.5,0.9,153.0,0.5,100.0,20.0,0.06,0,30.0,0,200,1,55.73,480.0
3170,1.5,0.9,153.0,0.5,100.0,20.0,0.06,0,30.0,0,200,1,55.73,440.0
3171,1.5,0.9,153.0,0.5,100.0,20.0,0.06,0,30.0,0,200,1,55.73,530.0
3172,1.5,0.9,153.0,0.5,100.0,20.0,0.06,0,30.0,0,200,1,55.73,380.0
3173,0.0,2.0,0.0,0.5,100.0,20.0,0.15,45,30.0,0,200,0,72.01,289.045283
3174,0.0,2.0,0.0,0.5,100.0,20.0,0.15,45,30.0,0,200,0,72.01,279.327973
3175,0.0,2.0,0.0,0.5,100.0,20.0,0.15,45,30.0,0,200,0,72.01,233.2026366
3176,0.0,2.0,0.0,0.5,100.0,20.0,0.15,45,30.0,0,200,0,72.01,266.2893746
3177,0.0,2.0,0.0,0.5,100.0,20.0,0.15,45,30.0,0,200,0,72.01,253.0125005
3178,0.0,2.0,0.0,0.5,100.0,20.0,0.15,45,30.0,0,200,0,72.01,262.7606182
3179,0.0,2.0,0.0,0.5,100.0,20.0,0.15,45,30.0,0,200,0,72.01,243.0885101
3180,0.0,2.0,0.0,0.5,100.0,20.0,0.15,45,30.0,0,200,0,72.01,281.6396941
3181,0.0,2.0,0.0,0.5,100.0,20.0,0.15,45,30.0,0,200,0,72.01,277.3672262
3182,0.0,2.0,0.0,0.5,100.0,20.0,0.15,45,30.0,0,200,0,72.01,259.5227561
3183,0.0,2.0,0.0,0.5,100.0,20.0,0.15,45,30.0,0,200,0,72.01,252.689055
3184,0.0,2.0,0.0,0.5,100.0,20.0,0.15,45,30.0,0,200,0,72.01,267.6591119
3185,0.0,2.0,0.0,0.5,100.0,20.0,0.15,45,30.0,0,200,0,72.01,293.7451227
3186,0.0,2.0,0.0,0.5,100.0,20.0,0.15,45,30.0,0,200,0,72.01,274.5146399
3187,0.0,2.0,0.0,0.5,100.0,20.0,0.15,45,30.0,0,200,0,72.01,291.848262
3188,0.0,2.0,0.0,0.5,100.0,20.0,0.15,45,30.0,0,200,0,72.01,265.4243516
3189,0.0,2.0,0.0,0.5,100.0,20.0,0.15,45,30.0,0,200,0,72.01,246.993486
3190,0.0,2.0,0.0,0.5,100.0,20.0,0.15,45,30.0,0,200,0,72.01,276.1792585
3191,0.0,2.0,0.0,0.5,100.0,20.0,0.15,45,30.0,0,200,0,72.01,275.4842134
3192,0.0,2.0,0.0,0.5,100.0,20.0,0.15,45,30.0,0,200,0,72.01,299.7499568
3193,0.010416667,0.9,153.0,0.5,100.0,20.0,0.15,45,30.0,0,200,0,72.01,545.9013467
3194,0.010416667,0.9,153.0,0.5,100.0,20.0,0.15,45,30.0,0,200,0,72.01,457.2962542
3195,0.010416667,0.9,153.0,0.5,100.0,20.0,0.15,45,30.0,0,200,0,72.01,456.695201
3196,0.010416667,0.9,153.0,0.5,100.0,20.0,0.15,45,30.0,0,200,0,72.01,515.7107876
3197,0.010416667,0.9,153.0,0.5,100.0,20.0,0.15,45,30.0,0,200,0,72.01,576.2400864
3198,0.010416667,0.9,153.0,0.5,100.0,20.0,0.15,45,30.0,0,200,0,72.01,462.3756236
3199,0.010416667,0.9,153.0,0.5,100.0,20.0,0.15,45,30.0,0,200,0,72.01,445.3101948
3200,0.010416667,0.9,153.0,0.5,100.0,20.0,0.15,45,30.0,0,200,0,72.01,507.5695153
3201,0.010416667,0.9,153.0,0.5,100.0,20.0,0.15,45,30.0,0,200,0,72.01,488.7897182
3202,0.010416667,0.9,153.0,0.5,100.0,20.0,0.15,45,30.0,0,200,0,72.01,413.0023322
3203,0.010416667,0.9,153.0,0.5,100.0,20.0,0.15,45,30.0,0,200,0,72.01,447.2714028
3204,0.010416667,0.9,153.0,0.5,100.0,20.0,0.15,45,30.0,0,200,0,72.01,512.2208192
3205,0.010416667,0.9,153.0,0.5,100.0,20.0,0.15,45,30.0,0,200,0,72.01,506.4413525
3206,0.010416667,0.9,153.0,0.5,100.0,20.0,0.15,45,30.0,0,200,0,72.01,521.1953018
3207,0.010416667,0.9,153.0,0.5,100.0,20.0,0.15,45,30.0,0,200,0,72.01,515.0504814
3208,0.010416667,0.9,153.0,0.5,100.0,20.0,0.15,45,30.0,0,200,0,72.01,522.531409
3209,0.010416667,0.9,153.0,0.5,100.0,20.0,0.15,45,30.0,0,200,0,72.01,476.1371905
3210,0.010416667,0.9,153.0,0.5,100.0,20.0,0.15,45,30.0,0,200,0,72.01,512.1148223
3211,0.010416667,0.9,153.0,0.5,100.0,20.0,0.15,45,30.0,0,200,0,72.01,465.7042371
3212,0.010416667,0.9,153.0,0.5,100.0,20.0,0.15,45,30.0,0,200,0,72.01,529.4108283
3213,0.0,2.0,0.0,0.5,100.0,5.0,0.15,45,30.0,0,200,0,72.01,443.9145405
3214,0.0,2.0,0.0,0.5,100.0,5.0,0.15,45,30.0,0,200,0,72.01,467.1486819
3215,0.0,2.0,0.0,0.5,100.0,5.0,0.15,45,30.0,0,200,0,72.01,443.9564843
3216,0.0,2.0,0.0,0.5,100.0,5.0,0.15,45,30.0,0,200,0,72.01,448.9232958
3217,0.0,2.0,0.0,0.5,100.0,5.0,0.15,45,30.0,0,200,0,72.01,465.0132818
3218,0.0,2.0,0.0,0.5,100.0,5.0,0.15,45,30.0,0,200,0,72.01,480.1193305
3219,0.0,2.0,0.0,0.5,100.0,5.0,0.15,45,30.0,0,200,0,72.01,467.0597696
3220,0.0,2.0,0.0,0.5,100.0,5.0,0.15,45,30.0,0,200,0,72.01,531.6931775
3221,0.0,2.0,0.0,0.5,100.0,5.0,0.15,45,30.0,0,200,0,72.01,446.0664974
3222,0.0,2.0,0.0,0.5,100.0,5.0,0.15,45,30.0,0,200,0,72.01,494.591499
3223,0.0,2.0,0.0,0.5,100.0,5.0,0.15,45,30.0,0,200,0,72.01,444.6189997
3224,0.0,2.0,0.0,0.5,100.0,5.0,0.15,45,30.0,0,200,0,72.01,504.2329998
3225,0.0,2.0,0.0,0.5,100.0,5.0,0.15,45,30.0,0,200,0,72.01,447.1129737
3226,0.0,2.0,0.0,0.5,100.0,5.0,0.15,45,30.0,0,200,0,72.01,530.8119936
3227,0.0,2.0,0.0,0.5,100.0,5.0,0.15,45,30.0,0,200,0,72.01,536.2564994
3228,0.0,2.0,0.0,0.5,100.0,5.0,0.15,45,30.0,0,200,0,72.01,496.7979993
3229,0.0,2.0,0.0,0.5,100.0,5.0,0.15,45,30.0,0,200,0,72.01,564.5059964
3230,0.0,2.0,0.0,0.5,100.0,5.0,0.15,45,30.0,0,200,0,72.01,509.0468054
3231,0.0,2.0,0.0,0.5,100.0,5.0,0.15,45,30.0,0,200,0,72.01,448.204547
3232,0.0,2.0,0.0,0.5,100.0,5.0,0.15,45,30.0,0,200,0,72.01,443.7767997
3233,0.010416667,0.9,153.0,0.5,100.0,5.0,0.15,45,30.0,0,200,0,72.01,742.3145044
3234,0.010416667,0.9,153.0,0.5,100.0,5.0,0.15,45,30.0,0,200,0,72.01,864.0567696
3235,0.010416667,0.9,153.0,0.5,100.0,5.0,0.15,45,30.0,0,200,0,72.01,832.2966884
3236,0.010416667,0.9,153.0,0.5,100.0,5.0,0.15,45,30.0,0,200,0,72.01,846.3981925
3237,0.010416667,0.9,153.0,0.5,100.0,5.0,0.15,45,30.0,0,200,0,72.01,797.53685
3238,0.010416667,0.9,153.0,0.5,100.0,5.0,0.15,45,30.0,0,200,0,72.01,855.3175056
3239,0.010416667,0.9,153.0,0.5,100.0,5.0,0.15,45,30.0,0,200,0,72.01,686.7652467
3240,0.010416667,0.9,153.0,0.5,100.0,5.0,0.15,45,30.0,0,200,0,72.01,764.6620562
3241,0.010416667,0.9,153.0,0.5,100.0,5.0,0.15,45,30.0,0,200,0,72.01,749.0890437
3242,0.010416667,0.9,153.0,0.5,100.0,5.0,0.15,45,30.0,0,200,0,72.01,750.5220639
3243,0.010416667,0.9,153.0,0.5,100.0,5.0,0.15,45,30.0,0,200,0,72.01,788.458389
3244,0.010416667,0.9,153.0,0.5,100.0,5.0,0.15,45,30.0,0,200,0,72.01,751.7475362
3245,0.010416667,0.9,153.0,0.5,100.0,5.0,0.15,45,30.0,0,200,0,72.01,766.9447361
3246,0.010416667,0.9,153.0,0.5,100.0,5.0,0.15,45,30.0,0,200,0,72.01,743.9372536
3247,0.010416667,0.9,153.0,0.5,100.0,5.0,0.15,45,30.0,0,200,0,72.01,812.0368566
3248,0.010416667,0.9,153.0,0.5,100.0,5.0,0.15,45,30.0,0,200,0,72.01,725.2952002
3249,0.010416667,0.9,153.0,0.5,100.0,5.0,0.15,45,30.0,0,200,0,72.01,743.426151
3250,0.010416667,0.9,153.0,0.5,100.0,5.0,0.15,45,30.0,0,200,0,72.01,707.2779046
3251,0.010416667,0.9,153.0,0.5,100.0,5.0,0.15,45,30.0,0,200,0,72.01,700.3612439
3252,0.010416667,0.9,153.0,0.5,100.0,5.0,0.15,45,30.0,0,200,0,72.01,760.1446706
3253,0.0,2.0,0.0,0.5,100.0,20.0,0.15,45,30.0,0,200,0,72.01,291.8571932
3254,0.0,2.0,0.0,0.5,100.0,20.0,0.15,45,30.0,0,200,0,72.01,238.7444416
3255,0.0,2.0,0.0,0.5,100.0,20.0,0.15,45,30.0,0,200,0,72.01,314.8697286
3256,0.0,2.0,0.0,0.5,100.0,20.0,0.15,45,30.0,0,200,0,72.01,280.3730305
3257,0.0,2.0,0.0,0.5,100.0,20.0,0.15,45,30.0,0,200,0,72.01,272.9855484
3258,0.0,2.0,0.0,0.5,100.0,20.0,0.15,45,30.0,0,200,0,72.01,307.6675978
3259,0.0,2.0,0.0,0.5,100.0,20.0,0.15,45,30.0,0,200,0,72.01,280.0865024
3260,0.0,2.0,0.0,0.5,100.0,20.0,0.15,45,30.0,0,200,0,72.01,283.2661389
3261,0.0,2.0,0.0,0.5,100.0,20.0,0.15,45,30.0,0,200,0,72.01,289.7732163
3262,0.0,2.0,0.0,0.5,100.0,20.0,0.15,45,30.0,0,200,0,72.01,235.4832065
3263,0.0,2.0,0.0,0.5,100.0,20.0,0.15,45,30.0,0,200,0,72.01,289.0467493
3264,0.0,2.0,0.0,0.5,100.0,20.0,0.15,45,30.0,0,200,0,72.01,289.0865414
3265,0.0,2.0,0.0,0.5,100.0,20.0,0.15,45,30.0,0,200,0,72.01,269.7022672
3266,0.0,2.0,0.0,0.5,100.0,20.0,0.15,45,30.0,0,200,0,72.01,280.7517787
3267,0.0,2.0,0.0,0.5,100.0,20.0,0.15,45,30.0,0,200,0,72.01,309.4138256
3268,0.0,2.0,0.0,0.5,100.0,20.0,0.15,45,30.0,0,200,0,72.01,265.9427873
3269,0.0,2.0,0.0,0.5,100.0,20.0,0.15,45,30.0,0,200,0,72.01,258.7206445
3270,0.0,2.0,0.0,0.5,100.0,20.0,0.15,45,30.0,0,200,0,72.01,305.4062595
3271,0.0,2.0,0.0,0.5,100.0,20.0,0.15,45,30.0,0,200,0,72.01,253.0151735
3272,0.0,2.0,0.0,0.5,100.0,20.0,0.15,45,30.0,0,200,0,72.01,242.4005683
3273,0.010416667,1.45,76.5,0.5,100.0,20.0,0.15,45,30.0,0,200,0,72.01,491.4610412
3274,0.010416667,1.45,76.5,0.5,100.0,20.0,0.15,45,30.0,0,200,0,72.01,468.2102742
3275,0.010416667,1.45,76.5,0.5,100.0,20.0,0.15,45,30.0,0,200,0,72.01,448.2155051
3276,0.010416667,1.45,76.5,0.5,100.0,20.0,0.15,45,30.0,0,200,0,72.01,423.7722794
3277,0.010416667,1.45,76.5,0.5,100.0,20.0,0.15,45,30.0,0,200,0,72.01,451.1126221
3278,0.010416667,1.45,76.5,0.5,100.0,20.0,0.15,45,30.0,0,200,0,72.01,487.8927097
3279,0.010416667,1.45,76.5,0.5,100.0,20.0,0.15,45,30.0,0,200,0,72.01,455.5292621
3280,0.010416667,1.45,76.5,0.5,100.0,20.0,0.15,45,30.0,0,200,0,72.01,446.3117839
3281,0.010416667,1.45,76.5,0.5,100.0,20.0,0.15,45,30.0,0,200,0,72.01,439.2400955
3282,0.010416667,1.45,76.5,0.5,100.0,20.0,0.15,45,30.0,0,200,0,72.01,459.2504218
3283,0.010416667,1.45,76.5,0.5,100.0,20.0,0.15,45,30.0,0,200,0,72.01,461.82733
3284,0.010416667,1.45,76.5,0.5,100.0,20.0,0.15,45,30.0,0,200,0,72.01,454.9948161
3285,0.010416667,1.45,76.5,0.5,100.0,20.0,0.15,45,30.0,0,200,0,72.01,450.5492939
3286,0.010416667,1.45,76.5,0.5,100.0,20.0,0.15,45,30.0,0,200,0,72.01,461.4301639
3287,0.010416667,1.45,76.5,0.5,100.0,20.0,0.15,45,30.0,0,200,0,72.01,456.6558048
3288,0.010416667,1.45,76.5,0.5,100.0,20.0,0.15,45,30.0,0,200,0,72.01,486.4474147
3289,0.010416667,1.45,76.5,0.5,100.0,20.0,0.15,45,30.0,0,200,0,72.01,434.5288716
3290,0.010416667,1.45,76.5,0.5,100.0,20.0,0.15,45,30.0,0,200,0,72.01,442.283654
3291,0.010416667,1.45,76.5,0.5,100.0,20.0,0.15,45,30.0,0,200,0,72.01,464.8158299
3292,0.010416667,1.45,76.5,0.5,100.0,20.0,0.15,45,30.0,0,200,0,72.01,467.7405349
3293,0.0,2.0,0.0,0.5,100.0,5.0,0.15,45,30.0,0,200,0,72.01,559.9681504
3294,0.0,2.0,0.0,0.5,100.0,5.0,0.15,45,30.0,0,200,0,72.01,502.0673231
3295,0.0,2.0,0.0,0.5,100.0,5.0,0.15,45,30.0,0,200,0,72.01,496.2272799
3296,0.0,2.0,0.0,0.5,100.0,5.0,0.15,45,30.0,0,200,0,72.01,488.2413002
3297,0.0,2.0,0.0,0.5,100.0,5.0,0.15,45,30.0,0,200,0,72.01,523.1808504
3298,0.0,2.0,0.0,0.5,100.0,5.0,0.15,45,30.0,0,200,0,72.01,446.7435339
3299,0.0,2.0,0.0,0.5,100.0,5.0,0.15,45,30.0,0,200,0,72.01,536.7786619
3300,0.0,2.0,0.0,0.5,100.0,5.0,0.15,45,30.0,0,200,0,72.01,466.1513815
3301,0.0,2.0,0.0,0.5,100.0,5.0,0.15,45,30.0,0,200,0,72.01,545.0444161
3302,0.0,2.0,0.0,0.5,100.0,5.0,0.15,45,30.0,0,200,0,72.01,454.6429799
3303,0.0,2.0,0.0,0.5,100.0,5.0,0.15,45,30.0,0,200,0,72.01,455.4789885
3304,0.0,2.0,0.0,0.5,100.0,5.0,0.15,45,30.0,0,200,0,72.01,447.9467641
3305,0.0,2.0,0.0,0.5,100.0,5.0,0.15,45,30.0,0,200,0,72.01,456.5364071
3306,0.0,2.0,0.0,0.5,100.0,5.0,0.15,45,30.0,0,200,0,72.01,447.9640626
3307,0.0,2.0,0.0,0.5,100.0,5.0,0.15,45,30.0,0,200,0,72.01,561.1315494
3308,0.0,2.0,0.0,0.5,100.0,5.0,0.15,45,30.0,0,200,0,72.01,481.9269657
3309,0.0,2.0,0.0,0.5,100.0,5.0,0.15,45,30.0,0,200,0,72.01,484.7813923
3310,0.0,2.0,0.0,0.5,100.0,5.0,0.15,45,30.0,0,200,0,72.01,433.9076813
3311,0.0,2.0,0.0,0.5,100.0,5.0,0.15,45,30.0,0,200,0,72.01,528.4302323
3312,0.0,2.0,0.0,0.5,100.0,5.0,0.15,45,30.0,0,200,0,72.01,478.7474421
3313,0.010416667,1.45,76.5,0.5,100.0,5.0,0.15,45,30.0,0,200,0,72.01,698.1568956
3314,0.010416667,1.45,76.5,0.5,100.0,5.0,0.15,45,30.0,0,200,0,72.01,690.6614811
3315,0.010416667,1.45,76.5,0.5,100.0,5.0,0.15,45,30.0,0,200,0,72.01,671.5005931
3316,0.010416667,1.45,76.5,0.5,100.0,5.0,0.15,45,30.0,0,200,0,72.01,669.071931
3317,0.010416667,1.45,76.5,0.5,100.0,5.0,0.15,45,30.0,0,200,0,72.01,831.2809975
3318,0.010416667,1.45,76.5,0.5,100.0,5.0,0.15,45,30.0,0,200,0,72.01,670.8087039
3319,0.010416667,1.45,76.5,0.5,100.0,5.0,0.15,45,30.0,0,200,0,72.01,745.314404
3320,0.010416667,1.45,76.5,0.5,100.0,5.0,0.15,45,30.0,0,200,0,72.01,671.2023219
3321,0.010416667,1.45,76.5,0.5,100.0,5.0,0.15,45,30.0,0,200,0,72.01,728.4989257
3322,0.010416667,1.45,76.5,0.5,100.0,5.0,0.15,45,30.0,0,200,0,72.01,779.1326065
3323,0.010416667,1.45,76.5,0.5,100.0,5.0,0.15,45,30.0,0,200,0,72.01,711.7396509
3324,0.010416667,1.45,76.5,0.5,100.0,5.0,0.15,45,30.0,0,200,0,72.01,700.890113
3325,0.010416667,1.45,76.5,0.5,100.0,5.0,0.15,45,30.0,0,200,0,72.01,778.2363256
3326,0.010416667,1.45,76.5,0.5,100.0,5.0,0.15,45,30.0,0,200,0,72.01,701.0320994
3327,0.010416667,1.45,76.5,0.5,100.0,5.0,0.15,45,30.0,0,200,0,72.01,717.8475104
3328,0.010416667,1.45,76.5,0.5,100.0,5.0,0.15,45,30.0,0,200,0,72.01,685.1408838
3329,0.010416667,1.45,76.5,0.5,100.0,5.0,0.15,45,30.0,0,200,0,72.01,722.0111129
3330,0.010416667,1.45,76.5,0.5,100.0,5.0,0.15,45,30.0,0,200,0,72.01,857.9540362
3331,0.010416667,1.45,76.5,0.5,100.0,5.0,0.15,45,30.0,0,200,0,72.01,732.6373442
3332,0.010416667,1.45,76.5,0.5,100.0,5.0,0.15,45,30.0,0,200,0,72.01,769.0693848
3333,0.0,2.0,0.0,0.5,100.0,20.0,0.15,45,30.0,0,200,0,72.01,268.0244005
3334,0.0,2.0,0.0,0.5,100.0,20.0,0.15,45,30.0,0,200,0,72.01,290.3624147
3335,0.0,2.0,0.0,0.5,100.0,20.0,0.15,45,30.0,0,200,0,72.01,260.846136
3336,0.0,2.0,0.0,0.5,100.0,20.0,0.15,45,30.0,0,200,0,72.01,275.9290234
3337,0.0,2.0,0.0,0.5,100.0,20.0,0.15,45,30.0,0,200,0,72.01,232.8390196
3338,0.0,2.0,0.0,0.5,100.0,20.0,0.15,45,30.0,0,200,0,72.01,289.1985248
3339,0.0,2.0,0.0,0.5,100.0,20.0,0.15,45,30.0,0,200,0,72.01,275.1941826
3340,0.0,2.0,0.0,0.5,100.0,20.0,0.15,45,30.0,0,200,0,72.01,251.7986376
3341,0.0,2.0,0.0,0.5,100.0,20.0,0.15,45,30.0,0,200,0,72.01,258.2709482
3342,0.0,2.0,0.0,0.5,100.0,20.0,0.15,45,30.0,0,200,0,72.01,268.2431426
3343,0.0,2.0,0.0,0.5,100.0,20.0,0.15,45,30.0,0,200,0,72.01,261.2647284
3344,0.0,2.0,0.0,0.5,100.0,20.0,0.15,45,30.0,0,200,0,72.01,279.9645943
3345,0.0,2.0,0.0,0.5,100.0,20.0,0.15,45,30.0,0,200,0,72.01,226.1212768
3346,0.0,2.0,0.0,0.5,100.0,20.0,0.15,45,30.0,0,200,0,72.01,290.2089746
3347,0.0,2.0,0.0,0.5,100.0,20.0,0.15,45,30.0,0,200,0,72.01,246.1170474
3348,0.0,2.0,0.0,0.5,100.0,20.0,0.15,45,30.0,0,200,0,72.01,279.9192391
3349,0.0,2.0,0.0,0.5,100.0,20.0,0.15,45,30.0,0,200,0,72.01,247.4426481
3350,0.0,2.0,0.0,0.5,100.0,20.0,0.15,45,30.0,0,200,0,72.01,270.7153389
3351,0.0,2.0,0.0,0.5,100.0,20.0,0.15,45,30.0,0,200,0,72.01,256.6936006
3352,0.0,2.0,0.0,0.5,100.0,20.0,0.15,45,30.0,0,200,0,72.01,238.0339135
3353,0.010416667,1.725,38.25,0.5,100.0,20.0,0.15,45,30.0,0,200,0,72.01,401.2247942
3354,0.010416667,1.725,38.25,0.5,100.0,20.0,0.15,45,30.0,0,200,0,72.01,443.8715048
3355,0.010416667,1.725,38.25,0.5,100.0,20.0,0.15,45,30.0,0,200,0,72.01,399.6436336
3356,0.010416667,1.725,38.25,0.5,100.0,20.0,0.15,45,30.0,0,200,0,72.01,413.5806546
3357,0.010416667,1.725,38.25,0.5,100.0,20.0,0.15,45,30.0,0,200,0,72.01,429.2568855
3358,0.010416667,1.725,38.25,0.5,100.0,20.0,0.15,45,30.0,0,200,0,72.01,426.0978272
3359,0.010416667,1.725,38.25,0.5,100.0,20.0,0.15,45,30.0,0,200,0,72.01,410.7523877
3360,0.010416667,1.725,38.25,0.5,100.0,20.0,0.15,45,30.0,0,200,0,72.01,445.1146792
3361,0.010416667,1.725,38.25,0.5,100.0,20.0,0.15,45,30.0,0,200,0,72.01,462.3975975
3362,0.010416667,1.725,38.25,0.5,100.0,20.0,0.15,45,30.0,0,200,0,72.01,458.0648955
3363,0.010416667,1.725,38.25,0.5,100.0,20.0,0.15,45,30.0,0,200,0,72.01,409.6339756
3364,0.010416667,1.725,38.25,0.5,100.0,20.0,0.15,45,30.0,0,200,0,72.01,437.57863
3365,0.010416667,1.725,38.25,0.5,100.0,20.0,0.15,45,30.0,0,200,0,72.01,425.1573135
3366,0.010416667,1.725,38.25,0.5,100.0,20.0,0.15,45,30.0,0,200,0,72.01,414.7540975
3367,0.010416667,1.725,38.25,0.5,100.0,20.0,0.15,45,30.0,0,200,0,72.01,459.3625651
3368,0.010416667,1.725,38.25,0.5,100.0,20.0,0.15,45,30.0,0,200,0,72.01,401.3229874
