Repository: connor-verheyen/DataDrivenGranularHydrogels

# Integrated data-driven modeling and experimental optimization of granular hydrogel matrices



* * * * * * * * * * * * * * * * * * * * * * * * * * * * * * * * * * * * * * * * * * * * * * * * * * * * * * * * * * * * 
* * * * * * * * * * * * * * * * * * * * * * * * * * * * * * * * * * * * * * * * * * * * * * * * * * * * * * * * * * * * 
* * * * * * * * * * * * * * * * * * * * * * * * * * * * * * * * * * * * * * * * * * * * * * * * * * * * * * * * * * * * 
need to update this section below:

*This repository contains code, data, and SI Material for the paper:
C. A. Verheyen and  L. Bourouiba (2022) Associations between indoor relative humidity and global COVID-19 outcomes.

File: data/processed/Data_for_Model_Predicting_Microgel_Evolution_in_Fluids.csv (part 7 of 10)
,Num. Days In Fluid,Fluid Ca2+ (mM),Fluid Na+ (mM),Precursor Conc. (wt. %),Crosslinker Conc. (mM),Detach. Pressure (PSI),Nozzle Diam. (mm),Nozzle Angle (deg),Dist. P to N (cm),Angle P to N (deg),Flow Rate (uL/min),Nozzle Coating,Surface Tension (mN/m),Microgel Diam. (um)
3369,0.010416667,1.725,38.25,0.5,100.0,20.0,0.15,45,30.0,0,200,0,72.01,401.2988272
3370,0.010416667,1.725,38.25,0.5,100.0,20.0,0.15,45,30.0,0,200,0,72.01,360.3886344
3371,0.010416667,1.725,38.25,0.5,100.0,20.0,0.15,45,30.0,0,200,0,72.01,426.248717
3372,0.010416667,1.725,38.25,0.5,100.0,20.0,0.15,45,30.0,0,200,0,72.01,411.5131061
3373,0.0,2.0,0.0,0.5,100.0,5.0,0.15,45,30.0,0,200,0,72.01,420.1461382
3374,0.0,2.0,0.0,0.5,100.0,5.0,0.15,45,30.0,0,200,0,72.01,536.7142041
3375,0.0,2.0,0.0,0.5,100.0,5.0,0.15,45,30.0,0,200,0,72.01,443.6515023
3376,0.0,2.0,0.0,0.5,100.0,5.0,0.15,45,30.0,0,200,0,72.01,436.3171063
3377,0.0,2.0,0.0,0.5,100.0,5.0,0.15,45,30.0,0,200,0,72.01,452.6911087
3378,0.0,2.0,0.0,0.5,100.0,5.0,0.15,45,30.0,0,200,0,72.01,530.8530668
3379,0.0,2.0,0.0,0.5,100.0,5.0,0.15,45,30.0,0,200,0,72.01,491.6668494
3380,0.0,2.0,0.0,0.5,100.0,5.0,0.15,45,30.0,0,200,0,72.01,461.4393993
3381,0.0,2.0,0.0,0.5,100.0,5.0,0.15,45,30.0,0,200,0,72.01,503.408288
3382,0.0,2.0,0.0,0.5,100.0,5.0,0.15,45,30.0,0,200,0,72.01,421.2384459
3383,0.0,2.0,0.0,0.5,100.0,5.0,0.15,45,30.0,0,200,0,72.01,489.21795
3384,0.0,2.0,0.0,0.5,100.0,5.0,0.15,45,30.0,0,200,0,72.01,458.1573062
3385,0.0,2.0,0.0,0.5,100.0,5.0,0.15,45,30.0,0,200,0,72.01,514.1020348
3386,0.0,2.0,0.0,0.5,100.0,5.0,0.15,45,30.0,0,200,0,72.01,503.3570199
3387,0.0,2.0,0.0,0.5,100.0,5.0,0.15,45,30.0,0,200,0,72.01,509.6033205
3388,0.0,2.0,0.0,0.5,100.0,5.0,0.15,45,30.0,0,200,0,72.01,440.1471683
3389,0.0,2.0,0.0,0.5,100.0,5.0,0.15,45,30.0,0,200,0,72.01,509.6557301
3390,0.0,2.0,0.0,0.5,100.0,5.0,0.15,45,30.0,0,200,0,72.01,452.3613278
3391,0.0,2.0,0.0,0.5,100.0,5.0,0.15,45,30.0,0,200,0,72.01,535.5725949
3392,0.0,2.0,0.0,0.5,100.0,5.0,0.15,45,30.0,0,200,0,72.01,477.5536911
3393,0.010416667,1.725,38.25,0.5,100.0,5.0,0.15,45,30.0,0,200,0,72.01,719.7062524
3394,0.010416667,1.725,38.25,0.5,100.0,5.0,0.15,45,30.0,0,200,0,72.01,659.1450056
3395,0.010416667,1.725,38.25,0.5,100.0,5.0,0.15,45,30.0,0,200,0,72.01,692.7669623
3396,0.010416667,1.725,38.25,0.5,100.0,5.0,0.15,45,30.0,0,200,0,72.01,735.0264199
3397,0.010416667,1.725,38.25,0.5,100.0,5.0,0.15,45,30.0,0,200,0,72.01,647.4777354
3398,0.010416667,1.725,38.25,0.5,100.0,5.0,0.15,45,30.0,0,200,0,72.01,685.7158772
3399,0.010416667,1.725,38.25,0.5,100.0,5.0,0.15,45,30.0,0,200,0,72.01,767.3790851
3400,0.010416667,1.725,38.25,0.5,100.0,5.0,0.15,45,30.0,0,200,0,72.01,713.4986885
3401,0.010416667,1.725,38.25,0.5,100.0,5.0,0.15,45,30.0,0,200,0,72.01,703.2091661
3402,0.010416667,1.725,38.25,0.5,100.0,5.0,0.15,45,30.0,0,200,0,72.01,695.4917265
3403,0.010416667,1.725,38.25,0.5,100.0,5.0,0.15,45,30.0,0,200,0,72.01,617.1999066
3404,0.010416667,1.725,38.25,0.5,100.0,5.0,0.15,45,30.0,0,200,0,72.01,659.0419861
3405,0.010416667,1.725,38.25,0.5,100.0,5.0,0.15,45,30.0,0,200,0,72.01,645.211388
3406,0.010416667,1.725,38.25,0.5,100.0,5.0,0.15,45,30.0,0,200,0,72.01,675.2357238
3407,0.010416667,1.725,38.25,0.5,100.0,5.0,0.15,45,30.0,0,200,0,72.01,641.7780146
3408,0.010416667,1.725,38.25,0.5,100.0,5.0,0.15,45,30.0,0,200,0,72.01,659.2132427
3409,0.010416667,1.725,38.25,0.5,100.0,5.0,0.15,45,30.0,0,200,0,72.01,700.7974496
3410,0.010416667,1.725,38.25,0.5,100.0,5.0,0.15,45,30.0,0,200,0,72.01,682.1735069
3411,0.010416667,1.725,38.25,0.5,100.0,5.0,0.15,45,30.0,0,200,0,72.01,661.8736361
3412,0.010416667,1.725,38.25,0.5,100.0,5.0,0.15,45,30.0,0,200,0,72.01,722.020053
3413,0.0,2.0,0.0,0.5,100.0,20.0,0.15,45,30.0,0,200,0,72.01,268.611794
3414,0.0,2.0,0.0,0.5,100.0,20.0,0.15,45,30.0,0,200,0,72.01,247.6052354
3415,0.0,2.0,0.0,0.5,100.0,20.0,0.15,45,30.0,0,200,0,72.01,300.0108393
3416,0.0,2.0,0.0,0.5,100.0,20.0,0.15,45,30.0,0,200,0,72.01,261.0814877
3417,0.0,2.0,0.0,0.5,100.0,20.0,0.15,45,30.0,0,200,0,72.01,289.7948811
3418,0.0,2.0,0.0,0.5,100.0,20.0,0.15,45,30.0,0,200,0,72.01,259.8781161
3419,0.0,2.0,0.0,0.5,100.0,20.0,0.15,45,30.0,0,200,0,72.01,302.850957
3420,0.0,2.0,0.0,0.5,100.0,20.0,0.15,45,30.0,0,200,0,72.01,264.2879845
3421,0.0,2.0,0.0,0.5,100.0,20.0,0.15,45,30.0,0,200,0,72.01,286.1742758
3422,0.0,2.0,0.0,0.5,100.0,20.0,0.15,45,30.0,0,200,0,72.01,279.9959859
3423,0.0,2.0,0.0,0.5,100.0,20.0,0.15,45,30.0,0,200,0,72.01,301.375645
3424,0.0,2.0,0.0,0.5,100.0,20.0,0.15,45,30.0,0,200,0,72.01,287.4317747
3425,0.0,2.0,0.0,0.5,100.0,20.0,0.15,45,30.0,0,200,0,72.01,278.6744371
3426,0.0,2.0,0.0,0.5,100.0,20.0,0.15,45,30.0,0,200,0,72.01,239.1562233
3427,0.0,2.0,0.0,0.5,100.0,20.0,0.15,45,30.0,0,200,0,72.01,258.2544788
3428,0.0,2.0,0.0,0.5,100.0,20.0,0.15,45,30.0,0,200,0,72.01,270.6680118
3429,0.0,2.0,0.0,0.5,100.0,20.0,0.15,45,30.0,0,200,0,72.01,300.9916239
3430,0.0,2.0,0.0,0.5,100.0,20.0,0.15,45,30.0,0,200,0,72.01,270.7034737
3431,0.0,2.0,0.0,0.5,100.0,20.0,0.15,45,30.0,0,200,0,72.01,254.3179278
3432,0.0,2.0,0.0,0.5,100.0,20.0,0.15,45,30.0,0,200,0,72.01,260.9176383
3433,0.010416667,1.8625,19.125,0.5,100.0,20.0,0.15,45,30.0,0,200,0,72.01,399.021942
3434,0.010416667,1.8625,19.125,0.5,100.0,20.0,0.15,45,30.0,0,200,0,72.01,364.5981185
3435,0.010416667,1.8625,19.125,0.5,100.0,20.0,0.15,45,30.0,0,200,0,72.01,374.9385366
3436,0.010416667,1.8625,19.125,0.5,100.0,20.0,0.15,45,30.0,0,200,0,72.01,371.9144376
3437,0.010416667,1.8625,19.125,0.5,100.0,20.0,0.15,45,30.0,0,200,0,72.01,403.3788575
3438,0.010416667,1.8625,19.125,0.5,100.0,20.0,0.15,45,30.0,0,200,0,72.01,371.9691851
3439,0.010416667,1.8625,19.125,0.5,100.0,20.0,0.15,45,30.0,0,200,0,72.01,357.6866317
3440,0.010416667,1.8625,19.125,0.5,100.0,20.0,0.15,45,30.0,0,200,0,72.01,336.3985005
3441,0.010416667,1.8625,19.125,0.5,100.0,20.0,0.15,45,30.0,0,200,0,72.01,378.0577763
3442,0.010416667,1.8625,19.125,0.5,100.0,20.0,0.15,45,30.0,0,200,0,72.01,326.8463368
3443,0.010416667,1.8625,19.125,0.5,100.0,20.0,0.15,45,30.0,0,200,0,72.01,377.9053942
3444,0.010416667,1.8625,19.125,0.5,100.0,20.0,0.15,45,30.0,0,200,0,72.01,389.9312486
3445,0.010416667,1.8625,19.125,0.5,100.0,20.0,0.15,45,30.0,0,200,0,72.01,395.2400313
3446,0.010416667,1.8625,19.125,0.5,100.0,20.0,0.15,45,30.0,0,200,0,72.01,378.0080077
3447,0.010416667,1.8625,19.125,0.5,100.0,20.0,0.15,45,30.0,0,200,0,72.01,350.1336358
3448,0.010416667,1.8625,19.125,0.5,100.0,20.0,0.15,45,30.0,0,200,0,72.01,379.7064742
3449,0.010416667,1.8625,19.125,0.5,100.0,20.0,0.15,45,30.0,0,200,0,72.01,342.9038781
3450,0.010416667,1.8625,19.125,0.5,100.0,20.0,0.15,45,30.0,0,200,0,72.01,419.528441
3451,0.010416667,1.8625,19.125,0.5,100.0,20.0,0.15,45,30.0,0,200,0,72.01,379.2744359
3452,0.010416667,1.8625,19.125,0.5,100.0,20.0,0.15,45,30.0,0,200,0,72.01,349.5548357
3453,0.0,2.0,0.0,0.5,100.0,5.0,0.15,45,30.0,0,200,0,72.01,468.1713796
3454,0.0,2.0,0.0,0.5,100.0,5.0,0.15,45,30.0,0,200,0,72.01,492.3860044
3455,0.0,2.0,0.0,0.5,100.0,5.0,0.15,45,30.0,0,200,0,72.01,452.381942
3456,0.0,2.0,0.0,0.5,100.0,5.0,0.15,45,30.0,0,200,0,72.01,491.4691055
3457,0.0,2.0,0.0,0.5,100.0,5.0,0.15,45,30.0,0,200,0,72.01,484.3566896
3458,0.0,2.0,0.0,0.5,100.0,5.0,0.15,45,30.0,0,200,0,72.01,483.8843376
3459,0.0,2.0,0.0,0.5,100.0,5.0,0.15,45,30.0,0,200,0,72.01,525.9797765
3460,0.0,2.0,0.0,0.5,100.0,5.0,0.15,45,30.0,0,200,0,72.01,484.9051706
3461,0.0,2.0,0.0,0.5,100.0,5.0,0.15,45,30.0,0,200,0,72.01,531.2029689
3462,0.0,2.0,0.0,0.5,100.0,5.0,0.15,45,30.0,0,200,0,72.01,506.7559992
3463,0.0,2.0,0.0,0.5,100.0,5.0,0.15,45,30.0,0,200,0,72.01,555.5058187
3464,0.0,2.0,0.0,0.5,100.0,5.0,0.15,45,30.0,0,200,0,72.01,454.6725395
3465,0.0,2.0,0.0,0.5,100.0,5.0,0.15,45,30.0,0,200,0,72.01,533.7654248
3466,0.0,2.0,0.0,0.5,100.0,5.0,0.15,45,30.0,0,200,0,72.01,447.4320294
3467,0.0,2.0,0.0,0.5,100.0,5.0,0.15,45,30.0,0,200,0,72.01,471.2223205
3468,0.0,2.0,0.0,0.5,100.0,5.0,0.15,45,30.0,0,200,0,72.01,550.1280638
3469,0.0,2.0,0.0,0.5,100.0,5.0,0.15,45,30.0,0,200,0,72.01,409.1607462
3470,0.0,2.0,0.0,0.5,100.0,5.0,0.15,45,30.0,0,200,0,72.01,528.2499907
3471,0.0,2.0,0.0,0.5,100.0,5.0,0.15,45,30.0,0,200,0,72.01,528.843412
3472,0.0,2.0,0.0,0.5,100.0,5.0,0.15,45,30.0,0,200,0,72.01,506.2965114
3473,0.010416667,1.8625,19.125,0.5,100.0,5.0,0.15,45,30.0,0,200,0,72.01,637.4072288
3474,0.010416667,1.8625,19.125,0.5,100.0,5.0,0.15,45,30.0,0,200,0,72.01,650.1152252
3475,0.010416667,1.8625,19.125,0.5,100.0,5.0,0.15,45,30.0,0,200,0,72.01,590.8651611
3476,0.010416667,1.8625,19.125,0.5,100.0,5.0,0.15,45,30.0,0,200,0,72.01,622.7541697
3477,0.010416667,1.8625,19.125,0.5,100.0,5.0,0.15,45,30.0,0,200,0,72.01,589.7486739
3478,0.010416667,1.8625,19.125,0.5,100.0,5.0,0.15,45,30.0,0,200,0,72.01,675.2357238
3479,0.010416667,1.8625,19.125,0.5,100.0,5.0,0.15,45,30.0,0,200,0,72.01,580.0187081
3480,0.010416667,1.8625,19.125,0.5,100.0,5.0,0.15,45,30.0,0,200,0,72.01,662.8229007
3481,0.010416667,1.8625,19.125,0.5,100.0,5.0,0.15,45,30.0,0,200,0,72.01,619.3783883
3482,0.010416667,1.8625,19.125,0.5,100.0,5.0,0.15,45,30.0,0,200,0,72.01,591.2110561
3483,0.010416667,1.8625,19.125,0.5,100.0,5.0,0.15,45,30.0,0,200,0,72.01,546.4347132
3484,0.010416667,1.8625,19.125,0.5,100.0,5.0,0.15,45,30.0,0,200,0,72.01,638.6289056
3485,0.010416667,1.8625,19.125,0.5,100.0,5.0,0.15,45,30.0,0,200,0,72.01,603.6811059
3486,0.010416667,1.8625,19.125,0.5,100.0,5.0,0.15,45,30.0,0,200,0,72.01,669.8141054
3487,0.0,100.0,0.0,0.5,100.0,1.0,0.03,0,1.0,80,25,1,55.73,131.0
3488,0.0,100.0,0.0,0.5,100.0,1.0,0.03,0,1.0,80,25,1,55.73,133.0
3489,0.0,100.0,0.0,0.5,100.0,1.0,0.03,0,1.0,80,25,1,55.73,131.0
3490,0.0,100.0,0.0,0.5,100.0,1.0,0.03,0,1.0,80,25,1,55.73,135.0
3491,0.0,100.0,0.0,0.5,100.0,1.0,0.03,0,1.0,80,25,1,55.73,135.0
3492,0.0,100.0,0.0,0.5,100.0,1.0,0.03,0,1.0,80,25,1,55.73,133.0
3493,0.0,100.0,0.0,0.5,100.0,1.0,0.03,0,1.0,80,25,1,55.73,132.0
3494,0.0,100.0,0.0,0.5,100.0,1.0,0.03,0,1.0,80,25,1,55.73,137.0
3495,0.0,100.0,0.0,0.5,100.0,1.0,0.03,0,1.0,80,25,1,55.73,132.0
3496,0.0,100.0,0.0,0.5,100.0,1.0,0.03,0,1.0,80,25,1,55.73,143.0
3497,0.0,100.0,0.0,0.5,100.0,1.0,0.03,0,1.0,80,25,1,55.73,116.0
3498,0.0,100.0,0.0,0.5,100.0,1.0,0.03,0,1.0,80,25,1,55.73,128.0
3499,0.0,100.0,0.0,0.5,100.0,1.0,0.03,0,1.0,80,25,1,55.73,120.0
3500,0.0,100.0,0.0,0.5,100.0,1.0,0.03,0,1.0,80,25,1,55.73,139.0
3501,0.0,100.0,0.0,0.5,100.0,1.0,0.03,0,1.0,80,25,1,55.73,135.0
3502,0.0,100.0,0.0,0.5,100.0,1.0,0.03,0,1.0,80,25,1,55.73,125.0
3503,0.0,100.0,0.0,0.5,100.0,1.0,0.03,0,1.0,80,25,1,55.73,132.0
3504,0.0,100.0,0.0,0.5,100.0,1.0,0.03,0,1.0,80,25,1,55.73,122.0
3505,0.0,100.0,0.0,0.5,100.0,1.0,0.03,0,1.0,80,25,1,55.73,130.0
3506,0.0,100.0,0.0,0.5,100.0,1.0,0.03,0,1.0,80,25,1,55.73,139.0
3507,0.0,100.0,0.0,0.5,100.0,1.0,0.03,0,1.0,80,25,1,55.73,135.0
3508,0.0,100.0,0.0,0.5,100.0,1.0,0.03,0,1.0,80,25,1,55.73,150.0
3509,0.0,100.0,0.0,0.5,100.0,1.0,0.03,0,1.0,80,25,1,55.73,124.0
3510,0.0,100.0,0.0,0.5,100.0,1.0,0.03,0,1.0,80,25,1,55.73,132.0
3511,0.0,100.0,0.0,0.5,100.0,1.0,0.03,0,1.0,80,25,1,55.73,127.0
3512,0.0,100.0,0.0,0.5,100.0,1.0,0.03,0,1.0,80,25,1,55.73,146.0
3513,0.0,100.0,0.0,0.5,100.0,1.0,0.03,0,1.0,80,25,1,55.73,139.0
3514,0.0,100.0,0.0,0.5,100.0,1.0,0.03,0,1.0,80,25,1,55.73,140.0
3515,0.0,100.0,0.0,0.5,100.0,1.0,0.03,0,1.0,80,25,1,55.73,129.0
3516,0.0,100.0,0.0,0.5,100.0,1.0,0.03,0,1.0,80,25,1,55.73,128.0
3517,0.0,100.0,0.0,0.5,100.0,1.0,0.03,0,1.0,80,25,1,55.73,143.0
3518,0.0,100.0,0.0,0.5,100.0,1.0,0.03,0,1.0,80,25,1,55.73,142.0
3519,0.0,100.0,0.0,0.5,100.0,1.5,0.03,0,1.0,80,25,1,55.73,93.0
3520,0.0,100.0,0.0,0.5,100.0,1.5,0.03,0,1.0,80,25,1,55.73,98.0
3521,0.0,100.0,0.0,0.5,100.0,1.5,0.03,0,1.0,80,25,1,55.73,93.0
3522,0.0,100.0,0.0,0.5,100.0,1.5,0.03,0,1.0,80,25,1,55.73,100.0
3523,0.0,100.0,0.0,0.5,100.0,1.5,0.03,0,1.0,80,25,1,55.73,90.0
3524,0.0,100.0,0.0,0.5,100.0,1.5,0.03,0,1.0,80,25,1,55.73,89.0
3525,0.0,100.0,0.0,0.5,100.0,1.5,0.03,0,1.0,80,25,1,55.73,111.0
3526,0.0,100.0,0.0,0.5,100.0,1.5,0.03,0,1.0,80,25,1,55.73,101.0
3527,0.0,100.0,0.0,0.5,100.0,1.5,0.03,0,1.0,80,25,1,55.73,83.0
3528,0.0,100.0,0.0,0.5,100.0,1.5,0.03,0,1.0,80,25,1,55.73,85.0
3529,0.0,100.0,0.0,0.5,100.0,1.5,0.03,0,1.0,80,25,1,55.73,89.0
3530,0.0,100.0,0.0,0.5,100.0,1.5,0.03,0,1.0,80,25,1,55.73,96.0
3531,0.0,100.0,0.0,0.5,100.0,1.5,0.03,0,1.0,80,25,1,55.73,93.0
3532,0.0,100.0,0.0,0.5,100.0,1.5,0.03,0,1.0,80,25,1,55.73,100.0
3533,0.0,100.0,0.0,0.5,100.0,1.5,0.03,0,1.0,80,25,1,55.73,89.0
3534,0.0,100.0,0.0,0.5,100.0,1.5,0.03,0,1.0,80,25,1,55.73,90.0
3535,0.0,100.0,0.0,0.5,100.0,1.5,0.03,0,1.0,80,25,1,55.73,89.0
3536,0.0,100.0,0.0,0.5,100.0,1.5,0.03,0,1.0,80,25,1,55.73,98.0
3537,0.0,100.0,0.0,0.5,100.0,1.5,0.03,0,1.0,80,25,1,55.73,98.0
3538,0.0,100.0,0.0,0.5,100.0,1.5,0.03,0,1.0,80,25,1,55.73,93.0
3539,0.0,100.0,0.0,0.5,100.0,1.5,0.03,0,1.0,80,25,1,55.73,97.0
3540,0.0,100.0,0.0,0.5,100.0,1.5,0.03,0,1.0,80,25,1,55.73,100.0
3541,0.0,100.0,0.0,0.5,100.0,1.5,0.03,0,1.0,80,25,1,55.73,95.0
3542,0.0,100.0,0.0,0.5,100.0,1.5,0.03,0,1.0,80,25,1,55.73,104.0
3543,0.0,100.0,0.0,0.5,100.0,1.5,0.03,0,1.0,80,25,1,55.73,88.0
3544,0.0,100.0,0.0,0.5,100.0,1.5,0.03,0,1.0,80,25,1,55.73,93.0
3545,0.0,100.0,0.0,0.5,100.0,1.5,0.03,0,1.0,80,25,1,55.73,97.0
3546,0.0,100.0,0.0,0.5,100.0,1.5,0.03,0,1.0,80,25,1,55.73,105.0
3547,0.0,100.0,0.0,0.5,100.0,1.5,0.03,0,1.0,80,25,1,55.73,108.0
3548,0.0,100.0,0.0,0.5,100.0,1.5,0.03,0,1.0,80,25,1,55.73,83.0
3549,0.0,100.0,0.0,0.5,100.0,1.5,0.03,0,1.0,80,25,1,55.73,82.0
3550,0.0,100.0,0.0,0.5,100.0,1.5,0.03,0,1.0,80,25,1,55.73,82.0
3551,0.0,100.0,0.0,0.5,100.0,2.0,0.03,0,1.0,80,25,1,55.73,75.0
3552,0.0,100.0,0.0,0.5,100.0,2.0,0.03,0,1.0,80,25,1,55.73,75.0
3553,0.0,100.0,0.0,0.5,100.0,2.0,0.03,0,1.0,80,25,1,55.73,72.0
3554,0.0,100.0,0.0,0.5,100.0,2.0,0.03,0,1.0,80,25,1,55.73,71.0
3555,0.0,100.0,0.0,0.5,100.0,2.0,0.03,0,1.0,80,25,1,55.73,82.0
3556,0.0,100.0,0.0,0.5,100.0,2.0,0.03,0,1.0,80,25,1,55.73,85.0
3557,0.0,100.0,0.0,0.5,100.0,2.0,0.03,0,1.0,80,25,1,55.73,65.0
3558,0.0,100.0,0.0,0.5,100.0,2.0,0.03,0,1.0,80,25,1,55.73,77.0
3559,0.0,100.0,0.0,0.5,100.0,2.0,0.03,0,1.0,80,25,1,55.73,73.0
3560,0.0,100.0,0.0,0.5,100.0,2.0,0.03,0,1.0,80,25,1,55.73,73.0
3561,0.0,100.0,0.0,0.5,100.0,2.0,0.03,0,1.0,80,25,1,55.73,75.0
3562,0.0,100.0,0.0,0.5,100.0,2.0,0.03,0,1.0,80,25,1,55.73,76.0
3563,0.0,100.0,0.0,0.5,100.0,2.0,0.03,0,1.0,80,25,1,55.73,74.0
3564,0.0,100.0,0.0,0.5,100.0,2.0,0.03,0,1.0,80,25,1,55.73,73.0
3565,0.0,100.0,0.0,0.5,100.0,2.0,0.03,0,1.0,80,25,1,55.73,73.0
3566,0.0,100.0,0.0,0.5,100.0,2.0,0.03,0,1.0,80,25,1,55.73,76.0
3567,0.0,100.0,0.0,0.5,100.0,2.0,0.03,0,1.0,80,25,1,55.73,74.0
3568,0.0,100.0,0.0,0.5,100.0,2.0,0.03,0,1.0,80,25,1,55.73,65.0
3569,0.0,100.0,0.0,0.5,100.0,2.0,0.03,0,1.0,80,25,1,55.73,75.0
3570,0.0,100.0,0.0,0.5,100.0,2.0,0.03,0,1.0,80,25,1,55.73,72.0
3571,0.0,100.0,0.0,0.5,100.0,2.0,0.03,0,1.0,80,25,1,55.73,79.0
3572,0.0,100.0,0.0,0.5,100.0,2.0,0.03,0,1.0,80,25,1,55.73,68.0
3573,0.0,100.0,0.0,0.5,100.0,2.0,0.03,0,1.0,80,25,1,55.73,73.0
3574,0.0,100.0,0.0,0.5,100.0,2.0,0.03,0,1.0,80,25,1,55.73,82.0
3575,0.0,100.0,0.0,0.5,100.0,2.0,0.03,0,1.0,80,25,1,55.73,73.0
3576,0.0,100.0,0.0,0.5,100.0,2.0,0.03,0,1.0,80,25,1,55.73,77.0
3577,0.0,100.0,0.0,0.5,100.0,2.0,0.03,0,1.0,80,25,1,55.73,74.0
3578,0.0,100.0,0.0,0.5,100.0,2.0,0.03,0,1.0,80,25,1,55.73,75.0
3579,0.0,100.0,0.0,0.5,100.0,2.0,0.03,0,1.0,80,25,1,55.73,77.0
3580,0.0,100.0,0.0,0.5,100.0,2.0,0.03,0,1.0,80,25,1,55.73,71.0
3581,0.0,100.0,0.0,0.5,100.0,2.0,0.03,0,1.0,80,25,1,55.73,70.0
3582,0.0,100.0,0.0,0.5,100.0,2.0,0.03,0,1.0,80,25,1,55.73,83.0
3583,0.0,100.0,0.0,0.5,100.0,1.0,0.03,0,1.0,80,25,1,55.73,132.0
3584,0.0,100.0,0.0,0.5,100.0,1.0,0.03,0,1.0,80,25,1,55.73,136.0
3585,0.0,100.0,0.0,0.5,100.0,1.0,0.03,0,1.0,80,25,1,55.73,91.0
3586,0.0,100.0,0.0,0.5,100.0,1.0,0.03,0,1.0,80,25,1,55.73,129.0
3587,0.0,100.0,0.0,0.5,100.0,1.0,0.03,0,1.0,80,25,1,55.73,107.0
3588,0.0,100.0,0.0,0.5,100.0,1.0,0.03,0,1.0,80,25,1,55.73,132.0
3589,0.0,100.0,0.0,0.5,100.0,1.0,0.03,0,1.0,80,25,1,55.73,125.0
3590,0.0,100.0,0.0,0.5,100.0,1.0,0.03,0,1.0,80,25,1,55.73,131.0
3591,0.0,100.0,0.0,0.5,100.0,1.0,0.03,0,1.0,80,25,1,55.73,124.0
3592,0.0,100.0,0.0,0.5,100.0,1.0,0.03,0,1.0,80,25,1,55.73,111.0
3593,0.0,100.0,0.0,0.5,100.0,1.0,0.03,0,1.0,80,25,1,55.73,128.0
3594,0.0,100.0,0.0,0.5,100.0,1.0,0.03,0,1.0,80,25,1,55.73,133.0
3595,0.0,100.0,0.0,0.5,100.0,1.0,0.03,0,1.0,80,25,1,55.73,132.0
3596,0.0,100.0,0.0,0.5,100.0,1.0,0.03,0,1.0,80,25,1,55.73,138.0
3597,0.0,100.0,0.0,0.5,100.0,1.0,0.03,0,1.0,80,25,1,55.73,133.0
3598,0.0,100.0,0.0,0.5,100.0,1.0,0.03,0,1.0,80,25,1,55.73,131.0
3599,0.0,100.0,0.0,0.5,100.0,1.0,0.03,0,1.0,80,25,1,55.73,129.0
3600,0.0,100.0,0.0,0.5,100.0,1.0,0.03,0,1.0,80,25,1,55.73,124.0
3601,0.0,100.0,0.0,0.5,100.0,1.0,0.03,0,1.0,80,25,1,55.73,135.0
3602,0.0,100.0,0.0,0.5,100.0,1.0,0.03,0,1.0,80,25,1,55.73,123.0
3603,0.0,100.0,0.0,0.5,100.0,1.0,0.03,0,1.0,80,25,1,55.73,125.0
3604,0.0,100.0,0.0,0.5,100.0,1.0,0.03,0,1.0,80,25,1,55.73,131.0
3605,0.0,100.0,0.0,0.5,100.0,1.0,0.03,0,1.0,80,25,1,55.73,133.0
3606,0.0,100.0,0.0,0.5,100.0,1.0,0.03,0,1.0,80,25,1,55.73,128.0
3607,0.0,100.0,0.0,0.5,100.0,1.0,0.03,0,1.0,80,25,1,55.73,135.0
3608,0.0,100.0,0.0,0.5,100.0,1.0,0.03,0,1.0,80,25,1,55.73,122.0
3609,0.0,100.0,0.0,0.5,100.0,1.0,0.03,0,1.0,80,25,1,55.73,130.0
3610,0.0,100.0,0.0,0.5,100.0,1.0,0.03,0,1.0,80,25,1,55.73,129.0
3611,0.0,100.0,0.0,0.5,100.0,1.0,0.03,0,1.0,80,25,1,55.73,130.0
3612,0.0,100.0,0.0,0.5,100.0,1.0,0.03,0,1.0,80,25,1,55.73,134.0
3613,0.0,100.0,0.0,0.5,100.0,1.0,0.03,0,1.0,80,25,1,55.73,121.0
3614,0.0,100.0,0.0,0.5,100.0,1.0,0.03,0,1.0,80,25,1,55.73,132.0
3615,0.0,100.0,0.0,0.5,100.0,1.5,0.03,0,1.0,80,25,1,55.73,71.0
3616,0.0,100.0,0.0,0.5,100.0,1.5,0.03,0,1.0,80,25,1,55.73,67.0
3617,0.0,100.0,0.0,0.5,100.0,1.5,0.03,0,1.0,80,25,1,55.73,51.0
3618,0.0,100.0,0.0,0.5,100.0,1.5,0.03,0,1.0,80,25,1,55.73,64.0
3619,0.0,100.0,0.0,0.5,100.0,1.5,0.03,0,1.0,80,25,1,55.73,99.0
3620,0.0,100.0,0.0,0.5,100.0,1.5,0.03,0,1.0,80,25,1,55.73,67.0
3621,0.0,100.0,0.0,0.5,100.0,1.5,0.03,0,1.0,80,25,1,55.73,78.0
3622,0.0,100.0,0.0,0.5,100.0,1.5,0.03,0,1.0,80,25,1,55.73,85.0
3623,0.0,100.0,0.0,0.5,100.0,1.5,0.03,0,1.0,80,25,1,55.73,84.0
3624,0.0,100.0,0.0,0.5,100.0,1.5,0.03,0,1.0,80,25,1,55.73,96.0
3625,0.0,100.0,0.0,0.5,100.0,1.5,0.03,0,1.0,80,25,1,55.73,73.0
3626,0.0,100.0,0.0,0.5,100.0,1.5,0.03,0,1.0,80,25,1,55.73,90.0
3627,0.0,100.0,0.0,0.5,100.0,1.5,0.03,0,1.0,80,25,1,55.73,94.0
3628,0.0,100.0,0.0,0.5,100.0,1.5,0.03,0,1.0,80,25,1,55.73,76.0
3629,0.0,100.0,0.0,0.5,100.0,1.5,0.03,0,1.0,80,25,1,55.73,68.0
3630,0.0,100.0,0.0,0.5,100.0,1.5,0.03,0,1.0,80,25,1,55.73,75.0
3631,0.0,100.0,0.0,0.5,100.0,1.5,0.03,0,1.0,80,25,1,55.73,71.0
3632,0.0,100.0,0.0,0.5,100.0,1.5,0.03,0,1.0,80,25,1,55.73,110.0
3633,0.0,100.0,0.0,0.5,100.0,1.5,0.03,0,1.0,80,25,1,55.73,96.0
3634,0.0,100.0,0.0,0.5,100.0,1.5,0.03,0,1.0,80,25,1,55.73,71.0
3635,0.0,100.0,0.0,0.5,100.0,1.5,0.03,0,1.0,80,25,1,55.73,92.0
3636,0.0,100.0,0.0,0.5,100.0,1.5,0.03,0,1.0,80,25,1,55.73,97.0
3637,0.0,100.0,0.0,0.5,100.0,1.5,0.03,0,1.0,80,25,1,55.73,101.0
3638,0.0,100.0,0.0,0.5,100.0,1.5,0.03,0,1.0,80,25,1,55.73,76.0
3639,0.0,100.0,0.0,0.5,100.0,1.5,0.03,0,1.0,80,25,1,55.73,77.0
3640,0.0,100.0,0.0,0.5,100.0,1.5,0.03,0,1.0,80,25,1,55.73,70.0
3641,0.0,100.0,0.0,0.5,100.0,1.5,0.03,0,1.0,80,25,1,55.73,75.0
3642,0.0,100.0,0.0,0.5,100.0,1.5,0.03,0,1.0,80,25,1,55.73,73.0
3643,0.0,100.0,0.0,0.5,100.0,1.5,0.03,0,1.0,80,25,1,55.73,74.0
3644,0.0,100.0,0.0,0.5,100.0,1.5,0.03,0,1.0,80,25,1,55.73,71.0
3645,0.0,100.0,0.0,0.5,100.0,1.5,0.03,0,1.0,80,25,1,55.73,74.0
3646,0.0,100.0,0.0,0.5,100.0,1.5,0.03,0,1.0,80,25,1,55.73,95.0
3647,0.0,100.0,0.0,0.5,100.0,1.8,0.03,0,1.0,80,25,1,55.73,54.0
3648,0.0,100.0,0.0,0.5,100.0,1.8,0.03,0,1.0,80,25,1,55.73,42.0
3649,0.0,100.0,0.0,0.5,100.0,1.8,0.03,0,1.0,80,25,1,55.73,49.0
3650,0.0,100.0,0.0,0.5,100.0,1.8,0.03,0,1.0,80,25,1,55.73,64.0
3651,0.0,100.0,0.0,0.5,100.0,1.8,0.03,0,1.0,80,25,1,55.73,61.0
3652,0.0,100.0,0.0,0.5,100.0,1.8,0.03,0,1.0,80,25,1,55.73,65.0
3653,0.0,100.0,0.0,0.5,100.0,1.8,0.03,0,1.0,80,25,1,55.73,78.0
3654,0.0,100.0,0.0,0.5,100.0,1.8,0.03,0,1.0,80,25,1,55.73,72.0
3655,0.0,100.0,0.0,0.5,100.0,1.8,0.03,0,1.0,80,25,1,55.73,60.0
3656,0.0,100.0,0.0,0.5,100.0,1.8,0.03,0,1.0,80,25,1,55.73,77.0
3657,0.0,100.0,0.0,0.5,100.0,1.8,0.03,0,1.0,80,25,1,55.73,75.0
3658,0.0,100.0,0.0,0.5,100.0,1.8,0.03,0,1.0,80,25,1,55.73,76.0
3659,0.0,100.0,0.0,0.5,100.0,1.8,0.03,0,1.0,80,25,1,55.73,70.0
3660,0.0,100.0,0.0,0.5,100.0,1.8,0.03,0,1.0,80,25,1,55.73,46.0
3661,0.0,100.0,0.0,0.5,100.0,1.8,0.03,0,1.0,80,25,1,55.73,61.0
3662,0.0,100.0,0.0,0.5,100.0,1.8,0.03,0,1.0,80,25,1,55.73,74.0
3663,0.0,100.0,0.0,0.5,100.0,1.8,0.03,0,1.0,80,25,1,55.73,60.0
3664,0.0,100.0,0.0,0.5,100.0,1.8,0.03,0,1.0,80,25,1,55.73,64.0
3665,0.0,100.0,0.0,0.5,100.0,1.8,0.03,0,1.0,80,25,1,55.73,70.0
3666,0.0,100.0,0.0,0.5,100.0,1.8,0.03,0,1.0,80,25,1,55.73,54.0
3667,0.0,100.0,0.0,0.5,100.0,1.8,0.03,0,1.0,80,25,1,55.73,78.0
3668,0.0,100.0,0.0,0.5,100.0,1.8,0.03,0,1.0,80,25,1,55.73,65.0
3669,0.0,100.0,0.0,0.5,100.0,1.8,0.03,0,1.0,80,25,1,55.73,61.0
3670,0.0,100.0,0.0,0.5,100.0,1.8,0.03,0,1.0,80,25,1,55.73,49.0
3671,0.0,100.0,0.0,0.5,100.0,1.8,0.03,0,1.0,80,25,1,55.73,42.0
3672,0.0,100.0,0.0,0.5,100.0,1.8,0.03,0,1.0,80,25,1,55.73,64.0
3673,0.0,100.0,0.0,0.5,100.0,1.8,0.03,0,1.0,80,25,1,55.73,62.0
3674,0.0,100.0,0.0,0.5,100.0,1.8,0.03,0,1.0,80,25,1,55.73,54.0
3675,0.0,100.0,0.0,0.5,100.0,1.8,0.03,0,1.0,80,25,1,55.73,75.0
3676,0.0,100.0,0.0,0.5,100.0,1.8,0.03,0,1.0,80,25,1,55.73,68.0
3677,0.0,100.0,0.0,0.5,100.0,1.8,0.03,0,1.0,80,25,1,55.73,80.0
3678,0.0,100.0,0.0,0.5,100.0,1.8,0.03,0,1.0,80,25,1,55.73,68.0
3679,0.0,100.0,0.0,0.5,100.0,2.0,0.03,0,1.0,80,25,1,55.73,81.0
3680,0.0,100.0,0.0,0.5,100.0,2.0,0.03,0,1.0,80,25,1,55.73,74.0
3681,0.0,100.0,0.0,0.5,100.0,2.0,0.03,0,1.0,80,25,1,55.73,72.0
3682,0.0,100.0,0.0,0.5,100.0,2.0,0.03,0,1.0,80,25,1,55.73,61.0
3683,0.0,100.0,0.0,0.5,100.0,2.0,0.03,0,1.0,80,25,1,55.73,68.0
3684,0.0,100.0,0.0,0.5,100.0,2.0,0.03,0,1.0,80,25,1,55.73,62.0
3685,0.0,100.0,0.0,0.5,100.0,2.0,0.03,0,1.0,80,25,1,55.73,66.0
3686,0.0,100.0,0.0,0.5,100.0,2.0,0.03,0,1.0,80,25,1,55.73,48.0
3687,0.0,100.0,0.0,0.5,100.0,2.0,0.03,0,1.0,80,25,1,55.73,44.0
3688,0.0,100.0,0.0,0.5,100.0,2.0,0.03,0,1.0,80,25,1,55.73,56.0
3689,0.0,100.0,0.0,0.5,100.0,2.0,0.03,0,1.0,80,25,1,55.73,58.0
3690,0.0,100.0,0.0,0.5,100.0,2.0,0.03,0,1.0,80,25,1,55.73,72.0
3691,0.0,100.0,0.0,0.5,100.0,2.0,0.03,0,1.0,80,25,1,55.73,45.0
3692,0.0,100.0,0.0,0.5,100.0,2.0,0.03,0,1.0,80,25,1,55.73,78.0
3693,0.0,100.0,0.0,0.5,100.0,2.0,0.03,0,1.0,80,25,1,55.73,76.0
3694,0.0,100.0,0.0,0.5,100.0,2.0,0.03,0,1.0,80,25,1,55.73,57.0
3695,0.0,100.0,0.0,0.5,100.0,2.0,0.03,0,1.0,80,25,1,55.73,41.0
3696,0.0,100.0,0.0,0.5,100.0,2.0,0.03,0,1.0,80,25,1,55.73,56.0
3697,0.0,100.0,0.0,0.5,100.0,2.0,0.03,0,1.0,80,25,1,55.73,75.0
3698,0.0,100.0,0.0,0.5,100.0,2.0,0.03,0,1.0,80,25,1,55.73,60.0
3699,0.0,100.0,0.0,0.5,100.0,2.0,0.03,0,1.0,80,25,1,55.73,44.0
3700,0.0,100.0,0.0,0.5,100.0,2.0,0.03,0,1.0,80,25,1,55.73,48.0
3701,0.0,100.0,0.0,0.5,100.0,2.0,0.03,0,1.0,80,25,1,55.73,66.0
3702,0.0,100.0,0.0,0.5,100.0,2.0,0.03,0,1.0,80,25,1,55.73,62.0
3703,0.0,100.0,0.0,0.5,100.0,2.0,0.03,0,1.0,80,25,1,55.73,66.0
3704,0.0,100.0,0.0,0.5,100.0,2.0,0.03,0,1.0,80,25,1,55.73,66.0
3705,0.0,100.0,0.0,0.5,100.0,2.0,0.03,0,1.0,80,25,1,55.73,55.0
3706,0.0,100.0,0.0,0.5,100.0,2.0,0.03,0,1.0,80,25,1,55.73,74.0
3707,0.0,100.0,0.0,0.5,100.0,2.0,0.03,0,1.0,80,25,1,55.73,69.0
3708,0.0,100.0,0.0,0.5,100.0,2.0,0.03,0,1.0,80,25,1,55.73,57.0
3709,0.0,100.0,0.0,0.5,100.0,2.0,0.03,0,1.0,80,25,1,55.73,76.0
3710,0.0,100.0,0.0,0.5,100.0,2.0,0.03,0,1.0,80,25,1,55.73,78.0
3711,7.0,100.0,0.0,0.5,100.0,1.0,0.03,0,1.0,80,25,1,55.73,113.0
3712,7.0,100.0,0.0,0.5,100.0,1.0,0.03,0,1.0,80,25,1,55.73,121.0
3713,7.0,100.0,0.0,0.5,100.0,1.0,0.03,0,1.0,80,25,1,55.73,110.0
3714,7.0,100.0,0.0,0.5,100.0,1.0,0.03,0,1.0,80,25,1,55.73,118.0
3715,7.0,100.0,0.0,0.5,100.0,1.0,0.03,0,1.0,80,25,1,55.73,114.0
3716,7.0,100.0,0.0,0.5,100.0,1.0,0.03,0,1.0,80,25,1,55.73,110.0
3717,7.0,100.0,0.0,0.5,100.0,1.0,0.03,0,1.0,80,25,1,55.73,118.0
3718,7.0,100.0,0.0,0.5,100.0,1.0,0.03,0,1.0,80,25,1,55.73,108.0
3719,7.0,100.0,0.0,0.5,100.0,1.0,0.03,0,1.0,80,25,1,55.73,111.0
3720,7.0,100.0,0.0,0.5,100.0,1.0,0.03,0,1.0,80,25,1,55.73,120.0
3721,7.0,100.0,0.0,0.5,100.0,1.0,0.03,0,1.0,80,25,1,55.73,126.0
3722,7.0,100.0,0.0,0.5,100.0,1.0,0.03,0,1.0,80,25,1,55.73,111.0
3723,7.0,100.0,0.0,0.5,100.0,1.0,0.03,0,1.0,80,25,1,55.73,116.0
3724,7.0,100.0,0.0,0.5,100.0,1.0,0.03,0,1.0,80,25,1,55.73,117.0
3725,7.0,100.0,0.0,0.5,100.0,1.0,0.03,0,1.0,80,25,1,55.73,117.0
3726,7.0,100.0,0.0,0.5,100.0,1.0,0.03,0,1.0,80,25,1,55.73,112.0
3727,7.0,100.0,0.0,0.5,100.0,1.0,0.03,0,1.0,80,25,1,55.73,117.0
3728,7.0,100.0,0.0,0.5,100.0,1.0,0.03,0,1.0,80,25,1,55.73,116.0
3729,7.0,100.0,0.0,0.5,100.0,1.0,0.03,0,1.0,80,25,1,55.73,109.0
3730,7.0,100.0,0.0,0.5,100.0,1.0,0.03,0,1.0,80,25,1,55.73,119.0
3731,7.0,100.0,0.0,0.5,100.0,1.0,0.03,0,1.0,80,25,1,55.73,112.0
3732,7.0,100.0,0.0,0.5,100.0,1.0,0.03,0,1.0,80,25,1,55.73,114.0
3733,7.0,100.0,0.0,0.5,100.0,1.0,0.03,0,1.0,80,25,1,55.73,112.0
3734,7.0,100.0,0.0,0.5,100.0,1.0,0.03,0,1.0,80,25,1,55.73,117.0
3735,7.0,100.0,0.0,0.5,100.0,1.0,0.03,0,1.0,80,25,1,55.73,106.0
3736,7.0,100.0,0.0,0.5,100.0,1.0,0.03,0,1.0,80,25,1,55.73,101.0
3737,7.0,100.0,0.0,0.5,100.0,1.0,0.03,0,1.0,80,25,1,55.73,106.0
3738,7.0,100.0,0.0,0.5,100.0,1.0,0.03,0,1.0,80,25,1,55.73,118.0
3739,7.0,100.0,0.0,0.5,100.0,1.0,0.03,0,1.0,80,25,1,55.73,110.0
3740,7.0,100.0,0.0,0.5,100.0,1.0,0.03,0,1.0,80,25,1,55.73,115.0
3741,7.0,100.0,0.0,0.5,100.0,1.0,0.03,0,1.0,80,25,1,55.73,115.0
3742,7.0,100.0,0.0,0.5,100.0,1.0,0.03,0,1.0,80,25,1,55.73,112.0
3743,7.0,100.0,0.0,0.5,100.0,1.5,0.03,0,1.0,80,25,1,55.73,80.0
3744,7.0,100.0,0.0,0.5,100.0,1.5,0.03,0,1.0,80,25,1,55.73,83.0
3745,7.0,100.0,0.0,0.5,100.0,1.5,0.03,0,1.0,80,25,1,55.73,78.0
3746,7.0,100.0,0.0,0.5,100.0,1.5,0.03,0,1.0,80,25,1,55.73,77.0
3747,7.0,100.0,0.0,0.5,100.0,1.5,0.03,0,1.0,80,25,1,55.73,68.0
3748,7.0,100.0,0.0,0.5,100.0,1.5,0.03,0,1.0,80,25,1,55.73,80.0
3749,7.0,100.0,0.0,0.5,100.0,1.5,0.03,0,1.0,80,25,1,55.73,97.0
3750,7.0,100.0,0.0,0.5,100.0,1.5,0.03,0,1.0,80,25,1,55.73,75.0
3751,7.0,100.0,0.0,0.5,100.0,1.5,0.03,0,1.0,80,25,1,55.73,85.0
3752,7.0,100.0,0.0,0.5,100.0,1.5,0.03,0,1.0,80,25,1,55.73,73.0
3753,7.0,100.0,0.0,0.5,100.0,1.5,0.03,0,1.0,80,25,1,55.73,83.0
3754,7.0,100.0,0.0,0.5,100.0,1.5,0.03,0,1.0,80,25,1,55.73,78.0
3755,7.0,100.0,0.0,0.5,100.0,1.5,0.03,0,1.0,80,25,1,55.73,99.0
3756,7.0,100.0,0.0,0.5,100.0,1.5,0.03,0,1.0,80,25,1,55.73,100.0
3757,7.0,100.0,0.0,0.5,100.0,1.5,0.03,0,1.0,80,25,1,55.73,77.0
3758,7.0,100.0,0.0,0.5,100.0,1.5,0.03,0,1.0,80,25,1,55.73,81.0
3759,7.0,100.0,0.0,0.5,100.0,1.5,0.03,0,1.0,80,25,1,55.73,91.0
3760,7.0,100.0,0.0,0.5,100.0,1.5,0.03,0,1.0,80,25,1,55.73,74.0
3761,7.0,100.0,0.0,0.5,100.0,1.5,0.03,0,1.0,80,25,1,55.73,92.0
3762,7.0,100.0,0.0,0.5,100.0,1.5,0.03,0,1.0,80,25,1,55.73,72.0
3763,7.0,100.0,0.0,0.5,100.0,1.5,0.03,0,1.0,80,25,1,55.73,88.0
3764,7.0,100.0,0.0,0.5,100.0,1.5,0.03,0,1.0,80,25,1,55.73,62.0
3765,7.0,100.0,0.0,0.5,100.0,1.5,0.03,0,1.0,80,25,1,55.73,64.0
3766,7.0,100.0,0.0,0.5,100.0,1.5,0.03,0,1.0,80,25,1,55.73,70.0
3767,7.0,100.0,0.0,0.5,100.0,1.5,0.03,0,1.0,80,25,1,55.73,87.0
3768,7.0,100.0,0.0,0.5,100.0,1.5,0.03,0,1.0,80,25,1,55.73,82.0
3769,7.0,100.0,0.0,0.5,100.0,1.5,0.03,0,1.0,80,25,1,55.73,90.0
3770,7.0,100.0,0.0,0.5,100.0,1.5,0.03,0,1.0,80,25,1,55.73,81.0
3771,7.0,100.0,0.0,0.5,100.0,1.5,0.03,0,1.0,80,25,1,55.73,77.0
3772,7.0,100.0,0.0,0.5,100.0,1.5,0.03,0,1.0,80,25,1,55.73,78.0
3773,7.0,100.0,0.0,0.5,100.0,1.5,0.03,0,1.0,80,25,1,55.73,81.0
3774,7.0,100.0,0.0,0.5,100.0,1.5,0.03,0,1.0,80,25,1,55.73,76.0
3775,7.0,100.0,0.0,0.5,100.0,1.8,0.03,0,1.0,80,25,1,55.73,36.0
3776,7.0,100.0,0.0,0.5,100.0,1.8,0.03,0,1.0,80,25,1,55.73,48.0
3777,7.0,100.0,0.0,0.5,100.0,1.8,0.03,0,1.0,80,25,1,55.73,40.0
3778,7.0,100.0,0.0,0.5,100.0,1.8,0.03,0,1.0,80,25,1,55.73,62.0
3779,7.0,100.0,0.0,0.5,100.0,1.8,0.03,0,1.0,80,25,1,55.73,45.0
3780,7.0,100.0,0.0,0.5,100.0,1.8,0.03,0,1.0,80,25,1,55.73,55.0
3781,7.0,100.0,0.0,0.5,100.0,1.8,0.03,0,1.0,80,25,1,55.73,54.0
3782,7.0,100.0,0.0,0.5,100.0,1.8,0.03,0,1.0,80,25,1,55.73,59.0
3783,7.0,100.0,0.0,0.5,100.0,1.8,0.03,0,1.0,80,25,1,55.73,53.0
3784,7.0,100.0,0.0,0.5,100.0,1.8,0.03,0,1.0,80,25,1,55.73,53.0
3785,7.0,100.0,0.0,0.5,100.0,1.8,0.03,0,1.0,80,25,1,55.73,66.0
3786,7.0,100.0,0.0,0.5,100.0,1.8,0.03,0,1.0,80,25,1,55.73,43.0
3787,7.0,100.0,0.0,0.5,100.0,1.8,0.03,0,1.0,80,25,1,55.73,60.0
3788,7.0,100.0,0.0,0.5,100.0,1.8,0.03,0,1.0,80,25,1,55.73,43.0
3789,7.0,100.0,0.0,0.5,100.0,1.8,0.03,0,1.0,80,25,1,55.73,60.0
3790,7.0,100.0,0.0,0.5,100.0,1.8,0.03,0,1.0,80,25,1,55.73,63.0
3791,7.0,100.0,0.0,0.5,100.0,1.8,0.03,0,1.0,80,25,1,55.73,38.0
3792,7.0,100.0,0.0,0.5,100.0,1.8,0.03,0,1.0,80,25,1,55.73,43.0
3793,7.0,100.0,0.0,0.5,100.0,1.8,0.03,0,1.0,80,25,1,55.73,71.0
3794,7.0,100.0,0.0,0.5,100.0,1.8,0.03,0,1.0,80,25,1,55.73,62.0
3795,7.0,100.0,0.0,0.5,100.0,1.8,0.03,0,1.0,80,25,1,55.73,62.0
3796,7.0,100.0,0.0,0.5,100.0,1.8,0.03,0,1.0,80,25,1,55.73,41.0
3797,7.0,100.0,0.0,0.5,100.0,1.8,0.03,0,1.0,80,25,1,55.73,37.0
3798,7.0,100.0,0.0,0.5,100.0,1.8,0.03,0,1.0,80,25,1,55.73,42.0
3799,7.0,100.0,0.0,0.5,100.0,1.8,0.03,0,1.0,80,25,1,55.73,39.0
3800,7.0,100.0,0.0,0.5,100.0,1.8,0.03,0,1.0,80,25,1,55.73,71.0
3801,7.0,100.0,0.0,0.5,100.0,1.8,0.03,0,1.0,80,25,1,55.73,47.0
3802,7.0,100.0,0.0,0.5,100.0,1.8,0.03,0,1.0,80,25,1,55.73,43.0
3803,7.0,100.0,0.0,0.5,100.0,1.8,0.03,0,1.0,80,25,1,55.73,48.0
3804,7.0,100.0,0.0,0.5,100.0,1.8,0.03,0,1.0,80,25,1,55.73,45.0
3805,7.0,100.0,0.0,0.5,100.0,1.8,0.03,0,1.0,80,25,1,55.73,61.0
3806,7.0,100.0,0.0,0.5,100.0,1.8,0.03,0,1.0,80,25,1,55.73,58.0
3807,7.0,100.0,0.0,0.5,100.0,2.0,0.03,0,1.0,80,25,1,55.73,59.0
3808,7.0,100.0,0.0,0.5,100.0,2.0,0.03,0,1.0,80,25,1,55.73,55.0
3809,7.0,100.0,0.0,0.5,100.0,2.0,0.03,0,1.0,80,25,1,55.73,66.0
3810,7.0,100.0,0.0,0.5,100.0,2.0,0.03,0,1.0,80,25,1,55.73,68.0
3811,7.0,100.0,0.0,0.5,100.0,2.0,0.03,0,1.0,80,25,1,55.73,58.0
3812,7.0,100.0,0.0,0.5,100.0,2.0,0.03,0,1.0,80,25,1,55.73,55.0
3813,7.0,100.0,0.0,0.5,100.0,2.0,0.03,0,1.0,80,25,1,55.73,54.0
3814,7.0,100.0,0.0,0.5,100.0,2.0,0.03,0,1.0,80,25,1,55.73,50.0
3815,7.0,100.0,0.0,0.5,100.0,2.0,0.03,0,1.0,80,25,1,55.73,72.0
3816,7.0,100.0,0.0,0.5,100.0,2.0,0.03,0,1.0,80,25,1,55.73,60.0
3817,7.0,100.0,0.0,0.5,100.0,2.0,0.03,0,1.0,80,25,1,55.73,63.0
3818,7.0,100.0,0.0,0.5,100.0,2.0,0.03,0,1.0,80,25,1,55.73,75.0
3819,7.0,100.0,0.0,0.5,100.0,2.0,0.03,0,1.0,80,25,1,55.73,68.0
3820,7.0,100.0,0.0,0.5,100.0,2.0,0.03,0,1.0,80,25,1,55.73,52.0
3821,7.0,100.0,0.0,0.5,100.0,2.0,0.03,0,1.0,80,25,1,55.73,55.0
3822,7.0,100.0,0.0,0.5,100.0,2.0,0.03,0,1.0,80,25,1,55.73,72.0
3823,7.0,100.0,0.0,0.5,100.0,2.0,0.03,0,1.0,80,25,1,55.73,56.0
3824,7.0,100.0,0.0,0.5,100.0,2.0,0.03,0,1.0,80,25,1,55.73,62.0
3825,7.0,100.0,0.0,0.5,100.0,2.0,0.03,0,1.0,80,25,1,55.73,65.0
3826,7.0,100.0,0.0,0.5,100.0,2.0,0.03,0,1.0,80,25,1,55.73,60.0
3827,7.0,100.0,0.0,0.5,100.0,2.0,0.03,0,1.0,80,25,1,55.73,57.0
3828,7.0,100.0,0.0,0.5,100.0,2.0,0.03,0,1.0,80,25,1,55.73,58.0
3829,7.0,100.0,0.0,0.5,100.0,2.0,0.03,0,1.0,80,25,1,55.73,60.0
3830,7.0,100.0,0.0,0.5,100.0,2.0,0.03,0,1.0,80,25,1,55.73,57.0
3831,7.0,100.0,0.0,0.5,100.0,2.0,0.03,0,1.0,80,25,1,55.73,58.0
3832,7.0,100.0,0.0,0.5,100.0,2.0,0.03,0,1.0,80,25,1,55.73,63.0
3833,7.0,100.0,0.0,0.5,100.0,2.0,0.03,0,1.0,80,25,1,55.73,64.0
3834,7.0,100.0,0.0,0.5,100.0,2.0,0.03,0,1.0,80,25,1,55.73,60.0
3835,7.0,100.0,0.0,0.5,100.0,2.0,0.03,0,1.0,80,25,1,55.73,63.0
3836,7.0,100.0,0.0,0.5,100.0,2.0,0.03,0,1.0,80,25,1,55.73,62.0
3837,7.0,100.0,0.0,0.5,100.0,2.0,0.03,0,1.0,80,25,1,55.73,65.0
3838,7.0,100.0,0.0,0.5,100.0,2.0,0.03,0,1.0,80,25,1,55.73,60.0
3839,0.020833333,100.0,0.0,0.5,100.0,1.0,0.03,0,0.8,75,25,0,55.73,86.0
3840,0.020833333,100.0,0.0,0.5,100.0,1.0,0.03,0,0.8,75,25,0,55.73,90.0
3841,0.020833333,100.0,0.0,0.5,100.0,1.0,0.03,0,0.8,75,25,0,55.73,89.0
3842,0.020833333,100.0,0.0,0.5,100.0,1.0,0.03,0,0.8,75,25,0,55.73,80.0
3843,0.020833333,100.0,0.0,0.5,100.0,1.0,0.03,0,0.8,75,25,0,55.73,67.0
3844,0.020833333,100.0,0.0,0.5,100.0,1.0,0.03,0,0.8,75,25,0,55.73,89.0
3845,0.020833333,100.0,0.0,0.5,100.0,1.0,0.03,0,0.8,75,25,0,55.73,83.0
3846,0.020833333,100.0,0.0,0.5,100.0,1.0,0.03,0,0.8,75,25,0,55.73,88.0
3847,0.020833333,100.0,0.0,0.5,100.0,1.0,0.03,0,0.8,75,25,0,55.73,81.0
3848,0.020833333,100.0,0.0,0.5,100.0,1.0,0.03,0,0.8,75,25,0,55.73,88.0
3849,0.020833333,100.0,0.0,0.5,100.0,1.0,0.03,0,0.8,75,25,0,55.73,76.0
3850,0.020833333,100.0,0.0,0.5,100.0,1.0,0.03,0,0.8,75,25,0,55.73,80.0
3851,0.020833333,100.0,0.0,0.5,100.0,1.0,0.03,0,0.8,75,25,0,55.73,79.0
3852,0.020833333,100.0,0.0,0.5,100.0,1.0,0.03,0,0.8,75,25,0,55.73,91.0
3853,0.020833333,100.0,0.0,0.5,100.0,1.0,0.03,0,0.8,75,25,0,55.73,79.0
3854,0.020833333,100.0,0.0,0.5,100.0,1.0,0.03,0,0.8,75,25,0,55.73,86.0
3855,0.020833333,100.0,0.0,0.5,100.0,1.0,0.03,0,0.8,75,25,0,55.73,64.0
3856,0.020833333,100.0,0.0,0.5,100.0,1.0,0.03,0,0.8,75,25,0,55.73,74.0
3857,0.020833333,100.0,0.0,0.5,100.0,1.0,0.03,0,0.8,75,25,0,55.73,80.0
3858,0.020833333,100.0,0.0,0.5,100.0,1.0,0.03,0,0.8,75,25,0,55.73,85.0
3859,0.020833333,100.0,0.0,0.5,100.0,1.0,0.03,0,0.8,75,25,0,55.73,87.0
3860,0.020833333,100.0,0.0,0.5,100.0,1.0,0.03,0,0.8,75,25,0,55.73,78.0
3861,0.020833333,100.0,0.0,0.5,100.0,1.0,0.03,0,0.8,75,25,0,55.73,78.0
3862,0.020833333,100.0,0.0,0.5,100.0,1.0,0.03,0,0.8,75,25,0,55.73,81.0
3863,0.020833333,100.0,0.0,0.5,100.0,1.0,0.03,0,0.8,75,25,0,55.73,85.0
3864,0.020833333,100.0,0.0,0.5,100.0,1.0,0.03,0,0.8,75,25,0,55.73,86.0
3865,0.020833333,100.0,0.0,0.5,100.0,1.0,0.03,0,0.8,75,25,0,55.73,61.0
3866,0.020833333,100.0,0.0,0.5,100.0,1.0,0.03,0,0.8,75,25,0,55.73,83.0
3867,0.020833333,100.0,0.0,0.5,100.0,1.0,0.03,0,0.8,75,25,0,55.73,79.0
3868,0.020833333,100.0,0.0,0.5,100.0,1.0,0.03,0,0.8,75,25,0,55.73,92.0
3869,0.020833333,100.0,0.0,0.5,100.0,1.0,0.03,0,0.8,75,25,0,55.73,68.0
3870,0.020833333,100.0,0.0,0.5,100.0,1.0,0.03,0,0.8,75,25,0,55.73,81.0
3871,0.020833333,100.0,0.0,0.5,100.0,1.5,0.03,0,0.8,75,25,0,55.73,65.0
3872,0.020833333,100.0,0.0,0.5,100.0,1.5,0.03,0,0.8,75,25,0,55.73,58.0
3873,0.020833333,100.0,0.0,0.5,100.0,1.5,0.03,0,0.8,75,25,0,55.73,62.0
3874,0.020833333,100.0,0.0,0.5,100.0,1.5,0.03,0,0.8,75,25,0,55.73,61.0
3875,0.020833333,100.0,0.0,0.5,100.0,1.5,0.03,0,0.8,75,25,0,55.73,61.0
3876,0.020833333,100.0,0.0,0.5,100.0,1.5,0.03,0,0.8,75,25,0,55.73,68.0
3877,0.020833333,100.0,0.0,0.5,100.0,1.5,0.03,0,0.8,75,25,0,55.73,61.0
3878,0.020833333,100.0,0.0,0.5,100.0,1.5,0.03,0,0.8,75,25,0,55.73,60.0
3879,0.020833333,100.0,0.0,0.5,100.0,1.5,0.03,0,0.8,75,25,0,55.73,55.0
3880,0.020833333,100.0,0.0,0.5,100.0,1.5,0.03,0,0.8,75,25,0,55.73,64.0
3881,0.020833333,100.0,0.0,0.5,100.0,1.5,0.03,0,0.8,75,25,0,55.73,58.0
3882,0.020833333,100.0,0.0,0.5,100.0,1.5,0.03,0,0.8,75,25,0,55.73,63.0
3883,0.020833333,100.0,0.0,0.5,100.0,1.5,0.03,0,0.8,75,25,0,55.73,61.0
3884,0.020833333,100.0,0.0,0.5,100.0,1.5,0.03,0,0.8,75,25,0,55.73,58.0
3885,0.020833333,100.0,0.0,0.5,100.0,1.5,0.03,0,0.8,75,25,0,55.73,55.0
3886,0.020833333,100.0,0.0,0.5,100.0,1.5,0.03,0,0.8,75,25,0,55.73,60.0
3887,0.020833333,100.0,0.0,0.5,100.0,1.5,0.03,0,0.8,75,25,0,55.73,57.0
3888,0.020833333,100.0,0.0,0.5,100.0,1.5,0.03,0,0.8,75,25,0,55.73,61.0
3889,0.020833333,100.0,0.0,0.5,100.0,1.5,0.03,0,0.8,75,25,0,55.73,65.0
3890,0.020833333,100.0,0.0,0.5,100.0,1.5,0.03,0,0.8,75,25,0,55.73,52.0
3891,0.020833333,100.0,0.0,0.5,100.0,1.5,0.03,0,0.8,75,25,0,55.73,62.0
3892,0.020833333,100.0,0.0,0.5,100.0,1.5,0.03,0,0.8,75,25,0,55.73,63.0
3893,0.020833333,100.0,0.0,0.5,100.0,1.5,0.03,0,0.8,75,25,0,55.73,56.0
3894,0.020833333,100.0,0.0,0.5,100.0,1.5,0.03,0,0.8,75,25,0,55.73,64.0
3895,0.020833333,100.0,0.0,0.5,100.0,1.5,0.03,0,0.8,75,25,0,55.73,45.0
3896,0.020833333,100.0,0.0,0.5,100.0,1.5,0.03,0,0.8,75,25,0,55.73,67.0
3897,0.020833333,100.0,0.0,0.5,100.0,1.5,0.03,0,0.8,75,25,0,55.73,52.0
3898,0.020833333,100.0,0.0,0.5,100.0,1.5,0.03,0,0.8,75,25,0,55.73,60.0
3899,0.020833333,100.0,0.0,0.5,100.0,1.5,0.03,0,0.8,75,25,0,55.73,58.0
3900,0.020833333,100.0,0.0,0.5,100.0,1.5,0.03,0,0.8,75,25,0,55.73,67.0
3901,0.020833333,100.0,0.0,0.5,100.0,1.5,0.03,0,0.8,75,25,0,55.73,59.0
3902,0.020833333,100.0,0.0,0.5,100.0,1.5,0.03,0,0.8,75,25,0,55.73,55.0
3903,0.020833333,100.0,0.0,0.5,100.0,1.5,0.03,0,0.8,75,25,0,55.73,55.0
3904,0.020833333,100.0,0.0,0.5,100.0,1.5,0.03,0,0.8,75,25,0,55.73,60.0
3905,0.020833333,100.0,0.0,0.5,100.0,1.5,0.03,0,0.8,75,25,0,55.73,56.0
3906,0.020833333,100.0,0.0,0.5,100.0,2.0,0.03,0,0.8,75,25,0,55.73,70.0
3907,0.020833333,100.0,0.0,0.5,100.0,2.0,0.03,0,0.8,75,25,0,55.73,65.0
3908,0.020833333,100.0,0.0,0.5,100.0,2.0,0.03,0,0.8,75,25,0,55.73,75.0
3909,0.020833333,100.0,0.0,0.5,100.0,2.0,0.03,0,0.8,75,25,0,55.73,72.0
3910,0.020833333,100.0,0.0,0.5,100.0,2.0,0.03,0,0.8,75,25,0,55.73,77.0
3911,0.020833333,100.0,0.0,0.5,100.0,2.0,0.03,0,0.8,75,25,0,55.73,81.0
3912,0.020833333,100.0,0.0,0.5,100.0,2.0,0.03,0,0.8,75,25,0,55.73,93.0
3913,0.020833333,100.0,0.0,0.5,100.0,2.0,0.03,0,0.8,75,25,0,55.73,74.0
3914,0.020833333,100.0,0.0,0.5,100.0,2.0,0.03,0,0.8,75,25,0,55.73,86.0
3915,0.020833333,100.0,0.0,0.5,100.0,2.0,0.03,0,0.8,75,25,0,55.73,78.0
3916,0.020833333,100.0,0.0,0.5,100.0,2.0,0.03,0,0.8,75,25,0,55.73,85.0
3917,0.020833333,100.0,0.0,0.5,100.0,2.0,0.03,0,0.8,75,25,0,55.73,61.0
3918,0.020833333,100.0,0.0,0.5,100.0,2.0,0.03,0,0.8,75,25,0,55.73,89.0
3919,0.020833333,100.0,0.0,0.5,100.0,2.0,0.03,0,0.8,75,25,0,55.73,66.0
3920,0.020833333,100.0,0.0,0.5,100.0,2.0,0.03,0,0.8,75,25,0,55.73,77.0
3921,0.020833333,100.0,0.0,0.5,100.0,2.0,0.03,0,0.8,75,25,0,55.73,79.0
3922,0.020833333,100.0,0.0,0.5,100.0,2.0,0.03,0,0.8,75,25,0,55.73,81.0
3923,0.020833333,100.0,0.0,0.5,100.0,2.0,0.03,0,0.8,75,25,0,55.73,78.0
3924,0.020833333,100.0,0.0,0.5,100.0,2.0,0.03,0,0.8,75,25,0,55.73,71.0
3925,0.020833333,100.0,0.0,0.5,100.0,2.0,0.03,0,0.8,75,25,0,55.73,61.0
3926,0.020833333,100.0,0.0,0.5,100.0,2.0,0.03,0,0.8,75,25,0,55.73,62.0
3927,0.020833333,100.0,0.0,0.5,100.0,2.0,0.03,0,0.8,75,25,0,55.73,89.0
3928,0.020833333,100.0,0.0,0.5,100.0,2.0,0.03,0,0.8,75,25,0,55.73,67.0
3929,0.020833333,100.0,0.0,0.5,100.0,2.0,0.03,0,0.8,75,25,0,55.73,72.0
3930,0.020833333,100.0,0.0,0.5,100.0,2.0,0.03,0,0.8,75,25,0,55.73,76.0
3931,0.020833333,100.0,0.0,0.5,100.0,2.0,0.03,0,0.8,75,25,0,55.73,79.0
3932,0.020833333,100.0,0.0,0.5,100.0,2.0,0.03,0,0.8,75,25,0,55.73,87.0
3933,0.020833333,100.0,0.0,0.5,100.0,2.0,0.03,0,0.8,75,25,0,55.73,89.0
3934,0.020833333,100.0,0.0,0.5,100.0,2.0,0.03,0,0.8,75,25,0,55.73,72.0
3935,0.020833333,100.0,0.0,0.5,100.0,2.0,0.03,0,0.8,75,25,0,55.73,85.0
3936,0.020833333,100.0,0.0,0.5,100.0,2.0,0.03,0,0.8,75,25,0,55.73,68.0
3937,0.020833333,100.0,0.0,0.5,100.0,2.0,0.03,0,0.8,75,25,0,55.73,74.0
3938,0.020833333,100.0,0.0,0.5,100.0,2.0,0.03,0,0.8,75,25,0,55.73,72.0
3939,0.020833333,100.0,0.0,0.5,100.0,2.0,0.03,0,0.8,75,25,0,55.73,86.0
3940,0.020833333,100.0,0.0,0.5,100.0,2.0,0.03,0,0.8,75,25,0,55.73,64.0
3941,0.020833333,100.0,0.0,0.5,100.0,2.0,0.03,0,0.8,75,25,0,55.73,70.0
3942,0.020833333,100.0,0.0,0.5,100.0,2.0,0.03,0,0.8,75,25,0,55.73,73.0
3943,0.020833333,100.0,0.0,0.5,100.0,2.0,0.03,0,0.8,75,25,0,55.73,71.0
3944,0.020833333,100.0,0.0,0.5,100.0,2.0,0.03,0,0.8,75,25,0,55.73,70.0
3945,0.020833333,100.0,0.0,0.5,100.0,2.0,0.03,0,0.8,75,25,0,55.73,61.0
3946,0.020833333,100.0,0.0,0.5,100.0,1.0,0.03,0,0.8,75,25,0,55.73,59.0
3947,0.020833333,100.0,0.0,0.5,100.0,1.0,0.03,0,0.8,75,25,0,55.73,59.0
3948,0.020833333,100.0,0.0,0.5,100.0,1.0,0.03,0,0.8,75,25,0,55.73,56.0
3949,0.020833333,100.0,0.0,0.5,100.0,1.0,0.03,0,0.8,75,25,0,55.73,52.0
3950,0.020833333,100.0,0.0,0.5,100.0,1.0,0.03,0,0.8,75,25,0,55.73,63.0
3951,0.020833333,100.0,0.0,0.5,100.0,1.0,0.03,0,0.8,75,25,0,55.73,56.0
3952,0.020833333,100.0,0.0,0.5,100.0,1.0,0.03,0,0.8,75,25,0,55.73,62.0
3953,0.020833333,100.0,0.0,0.5,100.0,1.0,0.03,0,0.8,75,25,0,55.73,56.0
3954,0.020833333,100.0,0.0,0.5,100.0,1.0,0.03,0,0.8,75,25,0,55.73,61.0
3955,0.020833333,100.0,0.0,0.5,100.0,1.0,0.03,0,0.8,75,25,0,55.73,60.0
3956,0.020833333,100.0,0.0,0.5,100.0,1.0,0.03,0,0.8,75,25,0,55.73,57.0
3957,0.020833333,100.0,0.0,0.5,100.0,1.0,0.03,0,0.8,75,25,0,55.73,53.0
3958,0.020833333,100.0,0.0,0.5,100.0,1.0,0.03,0,0.8,75,25,0,55.73,45.0
3959,0.020833333,100.0,0.0,0.5,100.0,1.0,0.03,0,0.8,75,25,0,55.73,53.0
3960,0.020833333,100.0,0.0,0.5,100.0,1.0,0.03,0,0.8,75,25,0,55.73,66.0
