Repository: connor-verheyen/DataDrivenGranularHydrogels

# Integrated data-driven modeling and experimental optimization of granular hydrogel matrices



* * * * * * * * * * * * * * * * * * * * * * * * * * * * * * * * * * * * * * * * * * * * * * * * * * * * * * * * * * * * 
* * * * * * * * * * * * * * * * * * * * * * * * * * * * * * * * * * * * * * * * * * * * * * * * * * * * * * * * * * * * 
* * * * * * * * * * * * * * * * * * * * * * * * * * * * * * * * * * * * * * * * * * * * * * * * * * * * * * * * * * * * 
need to update this section below:

*This repository contains code, data, and SI Material for the paper:
C. A. Verheyen and  L. Bourouiba (2022) Associations between indoor relative humidity and global COVID-19 outcomes.

File: data/processed/Data_for_Model_Predicting_Microgel_Evolution_in_Fluids.csv (part 8 of 10)
,Num. Days In Fluid,Fluid Ca2+ (mM),Fluid Na+ (mM),Precursor Conc. (wt. %),Crosslinker Conc. (mM),Detach. Pressure (PSI),Nozzle Diam. (mm),Nozzle Angle (deg),Dist. P to N (cm),Angle P to N (deg),Flow Rate (uL/min),Nozzle Coating,Surface Tension (mN/m),Microgel Diam. (um)
3961,0.020833333,100.0,0.0,0.5,100.0,1.0,0.03,0,0.8,75,25,0,55.73,53.0
3962,0.020833333,100.0,0.0,0.5,100.0,1.0,0.03,0,0.8,75,25,0,55.73,61.0
3963,0.020833333,100.0,0.0,0.5,100.0,1.0,0.03,0,0.8,75,25,0,55.73,52.0
3964,0.020833333,100.0,0.0,0.5,100.0,1.0,0.03,0,0.8,75,25,0,55.73,59.0
3965,0.020833333,100.0,0.0,0.5,100.0,1.0,0.03,0,0.8,75,25,0,55.73,61.0
3966,0.020833333,100.0,0.0,0.5,100.0,1.0,0.03,0,0.8,75,25,0,55.73,58.0
3967,0.020833333,100.0,0.0,0.5,100.0,1.0,0.03,0,0.8,75,25,0,55.73,71.0
3968,0.020833333,100.0,0.0,0.5,100.0,1.0,0.03,0,0.8,75,25,0,55.73,51.0
3969,0.020833333,100.0,0.0,0.5,100.0,1.0,0.03,0,0.8,75,25,0,55.73,50.0
3970,0.020833333,100.0,0.0,0.5,100.0,1.0,0.03,0,0.8,75,25,0,55.73,54.0
3971,0.020833333,100.0,0.0,0.5,100.0,1.0,0.03,0,0.8,75,25,0,55.73,53.0
3972,0.020833333,100.0,0.0,0.5,100.0,1.0,0.03,0,0.8,75,25,0,55.73,58.0
3973,0.020833333,100.0,0.0,0.5,100.0,1.0,0.03,0,0.8,75,25,0,55.73,57.0
3974,0.020833333,100.0,0.0,0.5,100.0,1.0,0.03,0,0.8,75,25,0,55.73,57.0
3975,0.020833333,100.0,0.0,0.5,100.0,1.0,0.03,0,0.8,75,25,0,55.73,58.0
3976,0.020833333,100.0,0.0,0.5,100.0,1.0,0.03,0,0.8,75,25,0,55.73,52.0
3977,0.020833333,100.0,0.0,0.5,100.0,1.0,0.03,0,0.8,75,25,0,55.73,54.0
3978,0.020833333,100.0,0.0,0.5,100.0,1.0,0.03,0,0.8,75,25,0,55.73,53.0
3979,0.020833333,100.0,0.0,0.5,100.0,1.0,0.03,0,0.8,75,25,0,55.73,59.0
3980,0.020833333,100.0,0.0,0.5,100.0,1.0,0.03,0,0.8,75,25,0,55.73,56.0
3981,0.020833333,100.0,0.0,0.5,100.0,1.5,0.03,0,0.8,75,25,0,55.73,80.0
3982,0.020833333,100.0,0.0,0.5,100.0,1.5,0.03,0,0.8,75,25,0,55.73,73.0
3983,0.020833333,100.0,0.0,0.5,100.0,1.5,0.03,0,0.8,75,25,0,55.73,72.0
3984,0.020833333,100.0,0.0,0.5,100.0,1.5,0.03,0,0.8,75,25,0,55.73,71.0
3985,0.020833333,100.0,0.0,0.5,100.0,1.5,0.03,0,0.8,75,25,0,55.73,71.0
3986,0.020833333,100.0,0.0,0.5,100.0,1.5,0.03,0,0.8,75,25,0,55.73,72.0
3987,0.020833333,100.0,0.0,0.5,100.0,1.5,0.03,0,0.8,75,25,0,55.73,61.0
3988,0.020833333,100.0,0.0,0.5,100.0,1.5,0.03,0,0.8,75,25,0,55.73,74.0
3989,0.020833333,100.0,0.0,0.5,100.0,1.5,0.03,0,0.8,75,25,0,55.73,67.0
3990,0.020833333,100.0,0.0,0.5,100.0,1.5,0.03,0,0.8,75,25,0,55.73,73.0
3991,0.020833333,100.0,0.0,0.5,100.0,1.5,0.03,0,0.8,75,25,0,55.73,64.0
3992,0.020833333,100.0,0.0,0.5,100.0,1.5,0.03,0,0.8,75,25,0,55.73,61.0
3993,0.020833333,100.0,0.0,0.5,100.0,1.5,0.03,0,0.8,75,25,0,55.73,69.0
3994,0.020833333,100.0,0.0,0.5,100.0,1.5,0.03,0,0.8,75,25,0,55.73,61.0
3995,0.020833333,100.0,0.0,0.5,100.0,1.5,0.03,0,0.8,75,25,0,55.73,71.0
3996,0.020833333,100.0,0.0,0.5,100.0,1.5,0.03,0,0.8,75,25,0,55.73,78.0
3997,0.020833333,100.0,0.0,0.5,100.0,1.5,0.03,0,0.8,75,25,0,55.73,61.0
3998,0.020833333,100.0,0.0,0.5,100.0,1.5,0.03,0,0.8,75,25,0,55.73,75.0
3999,0.020833333,100.0,0.0,0.5,100.0,1.5,0.03,0,0.8,75,25,0,55.73,73.0
4000,0.020833333,100.0,0.0,0.5,100.0,1.5,0.03,0,0.8,75,25,0,55.73,77.0
4001,0.020833333,100.0,0.0,0.5,100.0,1.5,0.03,0,0.8,75,25,0,55.73,47.0
4002,0.020833333,100.0,0.0,0.5,100.0,1.5,0.03,0,0.8,75,25,0,55.73,75.0
4003,0.020833333,100.0,0.0,0.5,100.0,1.5,0.03,0,0.8,75,25,0,55.73,70.0
4004,0.020833333,100.0,0.0,0.5,100.0,1.5,0.03,0,0.8,75,25,0,55.73,77.0
4005,0.020833333,100.0,0.0,0.5,100.0,1.5,0.03,0,0.8,75,25,0,55.73,72.0
4006,0.020833333,100.0,0.0,0.5,100.0,1.5,0.03,0,0.8,75,25,0,55.73,74.0
4007,0.020833333,100.0,0.0,0.5,100.0,1.5,0.03,0,0.8,75,25,0,55.73,69.0
4008,0.020833333,100.0,0.0,0.5,100.0,1.5,0.03,0,0.8,75,25,0,55.73,66.0
4009,0.020833333,100.0,0.0,0.5,100.0,1.5,0.03,0,0.8,75,25,0,55.73,68.0
4010,0.020833333,100.0,0.0,0.5,100.0,1.5,0.03,0,0.8,75,25,0,55.73,72.0
4011,0.020833333,100.0,0.0,0.5,100.0,1.5,0.03,0,0.8,75,25,0,55.73,71.0
4012,0.020833333,100.0,0.0,0.5,100.0,1.5,0.03,0,0.8,75,25,0,55.73,57.0
4013,0.020833333,100.0,0.0,0.5,100.0,1.5,0.03,0,0.8,75,25,0,55.73,66.0
4014,0.020833333,100.0,0.0,0.5,100.0,1.5,0.03,0,0.8,75,25,0,55.73,77.0
4015,0.020833333,100.0,0.0,0.5,100.0,1.5,0.03,0,0.8,75,25,0,55.73,73.0
4016,0.020833333,100.0,0.0,0.5,100.0,1.5,0.03,0,0.8,75,25,0,55.73,67.0
4017,0.020833333,100.0,0.0,0.5,100.0,1.5,0.03,0,0.8,75,25,0,55.73,68.0
4018,0.020833333,100.0,0.0,0.5,100.0,1.5,0.03,0,0.8,75,25,0,55.73,76.0
4019,0.020833333,100.0,0.0,0.5,100.0,1.0,0.03,0,0.8,75,25,0,55.73,51.0
4020,0.020833333,100.0,0.0,0.5,100.0,1.0,0.03,0,0.8,75,25,0,55.73,61.0
4021,0.020833333,100.0,0.0,0.5,100.0,1.0,0.03,0,0.8,75,25,0,55.73,56.0
4022,0.020833333,100.0,0.0,0.5,100.0,1.0,0.03,0,0.8,75,25,0,55.73,52.0
4023,0.020833333,100.0,0.0,0.5,100.0,1.0,0.03,0,0.8,75,25,0,55.73,58.0
4024,0.020833333,100.0,0.0,0.5,100.0,1.0,0.03,0,0.8,75,25,0,55.73,59.0
4025,0.020833333,100.0,0.0,0.5,100.0,1.0,0.03,0,0.8,75,25,0,55.73,61.0
4026,0.020833333,100.0,0.0,0.5,100.0,1.0,0.03,0,0.8,75,25,0,55.73,53.0
4027,0.020833333,100.0,0.0,0.5,100.0,1.0,0.03,0,0.8,75,25,0,55.73,55.0
4028,0.020833333,100.0,0.0,0.5,100.0,1.0,0.03,0,0.8,75,25,0,55.73,49.0
4029,0.020833333,100.0,0.0,0.5,100.0,1.0,0.03,0,0.8,75,25,0,55.73,50.0
4030,0.020833333,100.0,0.0,0.5,100.0,1.0,0.03,0,0.8,75,25,0,55.73,42.0
4031,0.020833333,100.0,0.0,0.5,100.0,1.0,0.03,0,0.8,75,25,0,55.73,62.0
4032,0.020833333,100.0,0.0,0.5,100.0,1.0,0.03,0,0.8,75,25,0,55.73,47.0
4033,0.020833333,100.0,0.0,0.5,100.0,1.0,0.03,0,0.8,75,25,0,55.73,53.0
4034,0.020833333,100.0,0.0,0.5,100.0,1.0,0.03,0,0.8,75,25,0,55.73,49.0
4035,0.020833333,100.0,0.0,0.5,100.0,1.0,0.03,0,0.8,75,25,0,55.73,54.0
4036,0.020833333,100.0,0.0,0.5,100.0,1.0,0.03,0,0.8,75,25,0,55.73,51.0
4037,0.020833333,100.0,0.0,0.5,100.0,1.0,0.03,0,0.8,75,25,0,55.73,47.0
4038,0.020833333,100.0,0.0,0.5,100.0,1.0,0.03,0,0.8,75,25,0,55.73,44.0
4039,0.020833333,100.0,0.0,0.5,100.0,1.0,0.03,0,0.8,75,25,0,55.73,49.0
4040,0.020833333,100.0,0.0,0.5,100.0,1.0,0.03,0,0.8,75,25,0,55.73,57.0
4041,0.020833333,100.0,0.0,0.5,100.0,1.0,0.03,0,0.8,75,25,0,55.73,55.0
4042,0.020833333,100.0,0.0,0.5,100.0,1.0,0.03,0,0.8,75,25,0,55.73,42.0
4043,0.020833333,100.0,0.0,0.5,100.0,1.0,0.03,0,0.8,75,25,0,55.73,52.0
4044,0.020833333,100.0,0.0,0.5,100.0,1.0,0.03,0,0.8,75,25,0,55.73,65.0
4045,0.020833333,100.0,0.0,0.5,100.0,1.0,0.03,0,0.8,75,25,0,55.73,54.0
4046,0.020833333,100.0,0.0,0.5,100.0,1.0,0.03,0,0.8,75,25,0,55.73,58.0
4047,0.020833333,100.0,0.0,0.5,100.0,1.0,0.03,0,0.8,75,25,0,55.73,62.0
4048,0.020833333,100.0,0.0,0.5,100.0,1.0,0.03,0,0.8,75,25,0,55.73,47.0
4049,0.020833333,100.0,0.0,0.5,100.0,1.0,0.03,0,0.8,75,25,0,55.73,54.0
4050,0.020833333,100.0,0.0,0.5,100.0,1.0,0.03,0,0.8,75,25,0,55.73,50.0
4051,0.020833333,100.0,0.0,0.5,100.0,1.0,0.03,0,0.8,75,25,0,55.73,45.0
4052,0.020833333,100.0,0.0,0.5,100.0,1.0,0.03,0,0.8,75,25,0,55.73,53.0
4053,0.020833333,100.0,0.0,0.5,100.0,1.0,0.03,0,0.8,75,25,0,55.73,50.0
4054,0.020833333,100.0,0.0,0.5,100.0,1.0,0.03,0,0.8,75,25,0,55.73,55.0
4055,0.020833333,100.0,0.0,0.5,100.0,1.0,0.03,0,0.8,75,25,0,55.73,64.0
4056,0.020833333,100.0,0.0,0.5,100.0,1.0,0.03,0,0.8,75,25,0,55.73,50.0
4057,0.020833333,100.0,0.0,0.5,100.0,1.0,0.03,0,0.8,75,25,0,55.73,60.0
4058,0.020833333,100.0,0.0,0.5,100.0,1.0,0.03,0,0.8,75,25,0,55.73,55.0
4059,0.020833333,100.0,0.0,0.5,100.0,1.0,0.03,0,0.8,75,25,0,55.73,50.0
4060,0.020833333,100.0,0.0,0.5,100.0,1.0,0.03,0,0.8,75,25,0,55.73,52.0
4061,0.020833333,100.0,0.0,0.5,100.0,1.0,0.03,0,0.8,75,25,0,55.73,52.0
4062,0.000694444,100.0,0.0,0.5,100.0,1.0,0.03,0,0.8,75,25,0,55.73,104.0
4063,0.000694444,100.0,0.0,0.5,100.0,1.0,0.03,0,0.8,75,25,0,55.73,95.0
4064,0.000694444,100.0,0.0,0.5,100.0,1.0,0.03,0,0.8,75,25,0,55.73,103.0
4065,0.000694444,100.0,0.0,0.5,100.0,1.0,0.03,0,0.8,75,25,0,55.73,95.0
4066,0.000694444,100.0,0.0,0.5,100.0,1.0,0.03,0,0.8,75,25,0,55.73,97.0
4067,0.000694444,100.0,0.0,0.5,100.0,1.0,0.03,0,0.8,75,25,0,55.73,107.0
4068,0.000694444,100.0,0.0,0.5,100.0,1.0,0.03,0,0.8,75,25,0,55.73,97.0
4069,0.000694444,100.0,0.0,0.5,100.0,1.0,0.03,0,0.8,75,25,0,55.73,99.0
4070,0.000694444,100.0,0.0,0.5,100.0,1.0,0.03,0,0.8,75,25,0,55.73,95.0
4071,0.000694444,100.0,0.0,0.5,100.0,1.0,0.03,0,0.8,75,25,0,55.73,96.0
4072,0.000694444,100.0,0.0,0.5,100.0,1.0,0.03,0,0.8,75,25,0,55.73,108.0
4073,0.000694444,100.0,0.0,0.5,100.0,1.0,0.03,0,0.8,75,25,0,55.73,78.0
4074,0.000694444,100.0,0.0,0.5,100.0,1.0,0.03,0,0.8,75,25,0,55.73,103.0
4075,0.000694444,100.0,0.0,0.5,100.0,1.0,0.03,0,0.8,75,25,0,55.73,106.0
4076,0.000694444,100.0,0.0,0.5,100.0,1.0,0.03,0,0.8,75,25,0,55.73,97.0
4077,0.000694444,100.0,0.0,0.5,100.0,1.0,0.03,0,0.8,75,25,0,55.73,92.0
4078,0.000694444,100.0,0.0,0.5,100.0,1.0,0.03,0,0.8,75,25,0,55.73,101.0
4079,0.000694444,100.0,0.0,0.5,100.0,1.0,0.03,0,0.8,75,25,0,55.73,88.0
4080,0.000694444,100.0,0.0,0.5,100.0,1.0,0.03,0,0.8,75,25,0,55.73,110.0
4081,0.000694444,100.0,0.0,0.5,100.0,1.0,0.03,0,0.8,75,25,0,55.73,101.0
4082,0.000694444,100.0,0.0,0.5,100.0,1.0,0.03,0,0.8,75,25,0,55.73,111.0
4083,0.000694444,100.0,0.0,0.5,100.0,1.0,0.03,0,0.8,75,25,0,55.73,92.0
4084,0.000694444,100.0,0.0,0.5,100.0,1.0,0.03,0,0.8,75,25,0,55.73,98.0
4085,0.000694444,100.0,0.0,0.5,100.0,1.0,0.03,0,0.8,75,25,0,55.73,94.0
4086,0.000694444,100.0,0.0,0.5,100.0,1.0,0.03,0,0.8,75,25,0,55.73,92.0
4087,0.000694444,100.0,0.0,0.5,100.0,1.0,0.03,0,0.8,75,25,0,55.73,98.0
4088,0.000694444,100.0,0.0,0.5,100.0,1.0,0.03,0,0.8,75,25,0,55.73,105.0
4089,0.000694444,100.0,0.0,0.5,100.0,1.0,0.03,0,0.8,75,25,0,55.73,110.0
4090,0.000694444,100.0,0.0,0.5,100.0,1.0,0.03,0,0.8,75,25,0,55.73,94.0
4091,0.000694444,100.0,0.0,0.5,100.0,1.5,0.03,0,0.8,75,25,0,55.73,66.0
4092,0.000694444,100.0,0.0,0.5,100.0,1.5,0.03,0,0.8,75,25,0,55.73,73.0
4093,0.000694444,100.0,0.0,0.5,100.0,1.5,0.03,0,0.8,75,25,0,55.73,68.0
4094,0.000694444,100.0,0.0,0.5,100.0,1.5,0.03,0,0.8,75,25,0,55.73,72.0
4095,0.000694444,100.0,0.0,0.5,100.0,1.5,0.03,0,0.8,75,25,0,55.73,55.0
4096,0.000694444,100.0,0.0,0.5,100.0,1.5,0.03,0,0.8,75,25,0,55.73,65.0
4097,0.000694444,100.0,0.0,0.5,100.0,1.5,0.03,0,0.8,75,25,0,55.73,65.0
4098,0.000694444,100.0,0.0,0.5,100.0,1.5,0.03,0,0.8,75,25,0,55.73,67.0
4099,0.000694444,100.0,0.0,0.5,100.0,1.5,0.03,0,0.8,75,25,0,55.73,70.0
4100,0.000694444,100.0,0.0,0.5,100.0,1.5,0.03,0,0.8,75,25,0,55.73,74.0
4101,0.000694444,100.0,0.0,0.5,100.0,1.5,0.03,0,0.8,75,25,0,55.73,61.0
4102,0.000694444,100.0,0.0,0.5,100.0,1.5,0.03,0,0.8,75,25,0,55.73,61.0
4103,0.000694444,100.0,0.0,0.5,100.0,1.5,0.03,0,0.8,75,25,0,55.73,69.0
4104,0.000694444,100.0,0.0,0.5,100.0,1.5,0.03,0,0.8,75,25,0,55.73,66.0
4105,0.000694444,100.0,0.0,0.5,100.0,1.5,0.03,0,0.8,75,25,0,55.73,68.0
4106,0.000694444,100.0,0.0,0.5,100.0,1.5,0.03,0,0.8,75,25,0,55.73,71.0
4107,0.000694444,100.0,0.0,0.5,100.0,1.5,0.03,0,0.8,75,25,0,55.73,65.0
4108,0.000694444,100.0,0.0,0.5,100.0,1.5,0.03,0,0.8,75,25,0,55.73,63.0
4109,0.000694444,100.0,0.0,0.5,100.0,1.5,0.03,0,0.8,75,25,0,55.73,63.0
4110,0.000694444,100.0,0.0,0.5,100.0,1.5,0.03,0,0.8,75,25,0,55.73,67.0
4111,0.000694444,100.0,0.0,0.5,100.0,1.5,0.03,0,0.8,75,25,0,55.73,72.0
4112,0.000694444,100.0,0.0,0.5,100.0,1.5,0.03,0,0.8,75,25,0,55.73,63.0
4113,0.000694444,100.0,0.0,0.5,100.0,1.5,0.03,0,0.8,75,25,0,55.73,65.0
4114,0.000694444,100.0,0.0,0.5,100.0,1.5,0.03,0,0.8,75,25,0,55.73,60.0
4115,0.000694444,100.0,0.0,0.5,100.0,1.5,0.03,0,0.8,75,25,0,55.73,72.0
4116,0.000694444,100.0,0.0,0.5,100.0,1.5,0.03,0,0.8,75,25,0,55.73,70.0
4117,0.000694444,100.0,0.0,0.5,100.0,1.5,0.03,0,0.8,75,25,0,55.73,78.0
4118,0.000694444,100.0,0.0,0.5,100.0,1.5,0.03,0,0.8,75,25,0,55.73,78.0
4119,0.000694444,100.0,0.0,0.5,100.0,1.5,0.03,0,0.8,75,25,0,55.73,81.0
4120,0.000694444,100.0,0.0,0.5,100.0,1.5,0.03,0,0.8,75,25,0,55.73,61.0
4121,0.000694444,100.0,0.0,0.5,100.0,1.5,0.03,0,0.8,75,25,0,55.73,64.0
4122,0.000694444,100.0,0.0,0.5,100.0,1.5,0.03,0,0.8,75,25,0,55.73,79.0
4123,0.000694444,100.0,0.0,0.5,100.0,1.5,0.03,0,0.8,75,25,0,55.73,78.0
4124,0.000694444,100.0,0.0,0.5,100.0,2.0,0.03,0,0.8,75,25,0,55.73,99.0
4125,0.000694444,100.0,0.0,0.5,100.0,2.0,0.03,0,0.8,75,25,0,55.73,98.0
4126,0.000694444,100.0,0.0,0.5,100.0,2.0,0.03,0,0.8,75,25,0,55.73,83.0
4127,0.000694444,100.0,0.0,0.5,100.0,2.0,0.03,0,0.8,75,25,0,55.73,96.0
4128,0.000694444,100.0,0.0,0.5,100.0,2.0,0.03,0,0.8,75,25,0,55.73,77.0
4129,0.000694444,100.0,0.0,0.5,100.0,2.0,0.03,0,0.8,75,25,0,55.73,97.0
4130,0.000694444,100.0,0.0,0.5,100.0,2.0,0.03,0,0.8,75,25,0,55.73,112.0
4131,0.000694444,100.0,0.0,0.5,100.0,2.0,0.03,0,0.8,75,25,0,55.73,90.0
4132,0.000694444,100.0,0.0,0.5,100.0,2.0,0.03,0,0.8,75,25,0,55.73,81.0
4133,0.000694444,100.0,0.0,0.5,100.0,2.0,0.03,0,0.8,75,25,0,55.73,100.0
4134,0.000694444,100.0,0.0,0.5,100.0,2.0,0.03,0,0.8,75,25,0,55.73,99.0
4135,0.000694444,100.0,0.0,0.5,100.0,2.0,0.03,0,0.8,75,25,0,55.73,95.0
4136,0.000694444,100.0,0.0,0.5,100.0,2.0,0.03,0,0.8,75,25,0,55.73,70.0
4137,0.000694444,100.0,0.0,0.5,100.0,2.0,0.03,0,0.8,75,25,0,55.73,80.0
4138,0.000694444,100.0,0.0,0.5,100.0,2.0,0.03,0,0.8,75,25,0,55.73,76.0
4139,0.000694444,100.0,0.0,0.5,100.0,2.0,0.03,0,0.8,75,25,0,55.73,72.0
4140,0.000694444,100.0,0.0,0.5,100.0,2.0,0.03,0,0.8,75,25,0,55.73,83.0
4141,0.000694444,100.0,0.0,0.5,100.0,2.0,0.03,0,0.8,75,25,0,55.73,103.0
4142,0.000694444,100.0,0.0,0.5,100.0,2.0,0.03,0,0.8,75,25,0,55.73,88.0
4143,0.000694444,100.0,0.0,0.5,100.0,2.0,0.03,0,0.8,75,25,0,55.73,73.0
4144,0.000694444,100.0,0.0,0.5,100.0,2.0,0.03,0,0.8,75,25,0,55.73,99.0
4145,0.000694444,100.0,0.0,0.5,100.0,2.0,0.03,0,0.8,75,25,0,55.73,93.0
4146,0.000694444,100.0,0.0,0.5,100.0,2.0,0.03,0,0.8,75,25,0,55.73,83.0
4147,0.000694444,100.0,0.0,0.5,100.0,2.0,0.03,0,0.8,75,25,0,55.73,76.0
4148,0.000694444,100.0,0.0,0.5,100.0,2.0,0.03,0,0.8,75,25,0,55.73,77.0
4149,0.000694444,100.0,0.0,0.5,100.0,2.0,0.03,0,0.8,75,25,0,55.73,95.0
4150,0.000694444,100.0,0.0,0.5,100.0,2.0,0.03,0,0.8,75,25,0,55.73,93.0
4151,0.000694444,100.0,0.0,0.5,100.0,2.0,0.03,0,0.8,75,25,0,55.73,83.0
4152,0.000694444,100.0,0.0,0.5,100.0,2.0,0.03,0,0.8,75,25,0,55.73,78.0
4153,0.000694444,100.0,0.0,0.5,100.0,2.0,0.03,0,0.8,75,25,0,55.73,88.0
4154,0.000694444,100.0,0.0,0.5,100.0,2.0,0.03,0,0.8,75,25,0,55.73,85.0
4155,0.000694444,100.0,0.0,0.5,100.0,2.0,0.03,0,0.8,75,25,0,55.73,98.0
4156,0.000694444,100.0,0.0,0.5,100.0,2.0,0.03,0,0.8,75,25,0,55.73,85.0
4157,0.000694444,100.0,0.0,0.5,100.0,2.0,0.03,0,0.8,75,25,0,55.73,82.0
4158,0.000694444,100.0,0.0,0.5,100.0,2.0,0.03,0,0.8,75,25,0,55.73,93.0
4159,0.000694444,100.0,0.0,0.5,100.0,2.0,0.03,0,0.8,75,25,0,55.73,87.0
4160,0.000694444,100.0,0.0,0.5,100.0,2.0,0.03,0,0.8,75,25,0,55.73,82.0
4161,0.000694444,100.0,0.0,0.5,100.0,2.0,0.03,0,0.8,75,25,0,55.73,81.0
4162,0.000694444,100.0,0.0,0.5,100.0,2.0,0.03,0,0.8,75,25,0,55.73,76.0
4163,4.0,100.0,0.0,0.5,100.0,1.0,0.03,0,0.8,75,25,0,55.73,97.0
4164,4.0,100.0,0.0,0.5,100.0,1.0,0.03,0,0.8,75,25,0,55.73,89.0
4165,4.0,100.0,0.0,0.5,100.0,1.0,0.03,0,0.8,75,25,0,55.73,101.0
4166,4.0,100.0,0.0,0.5,100.0,1.0,0.03,0,0.8,75,25,0,55.73,96.0
4167,4.0,100.0,0.0,0.5,100.0,1.0,0.03,0,0.8,75,25,0,55.73,92.0
4168,4.0,100.0,0.0,0.5,100.0,1.0,0.03,0,0.8,75,25,0,55.73,92.0
4169,4.0,100.0,0.0,0.5,100.0,1.0,0.03,0,0.8,75,25,0,55.73,81.0
4170,4.0,100.0,0.0,0.5,100.0,1.0,0.03,0,0.8,75,25,0,55.73,88.0
4171,4.0,100.0,0.0,0.5,100.0,1.0,0.03,0,0.8,75,25,0,55.73,81.0
4172,4.0,100.0,0.0,0.5,100.0,1.0,0.03,0,0.8,75,25,0,55.73,100.0
4173,4.0,100.0,0.0,0.5,100.0,1.0,0.03,0,0.8,75,25,0,55.73,85.0
4174,4.0,100.0,0.0,0.5,100.0,1.0,0.03,0,0.8,75,25,0,55.73,91.0
4175,4.0,100.0,0.0,0.5,100.0,1.0,0.03,0,0.8,75,25,0,55.73,93.0
4176,4.0,100.0,0.0,0.5,100.0,1.0,0.03,0,0.8,75,25,0,55.73,97.0
4177,4.0,100.0,0.0,0.5,100.0,1.0,0.03,0,0.8,75,25,0,55.73,102.0
4178,4.0,100.0,0.0,0.5,100.0,1.0,0.03,0,0.8,75,25,0,55.73,98.0
4179,4.0,100.0,0.0,0.5,100.0,1.0,0.03,0,0.8,75,25,0,55.73,100.0
4180,4.0,100.0,0.0,0.5,100.0,1.0,0.03,0,0.8,75,25,0,55.73,95.0
4181,4.0,100.0,0.0,0.5,100.0,1.0,0.03,0,0.8,75,25,0,55.73,92.0
4182,4.0,100.0,0.0,0.5,100.0,1.0,0.03,0,0.8,75,25,0,55.73,91.0
4183,4.0,100.0,0.0,0.5,100.0,1.0,0.03,0,0.8,75,25,0,55.73,104.0
4184,4.0,100.0,0.0,0.5,100.0,1.0,0.03,0,0.8,75,25,0,55.73,94.0
4185,4.0,100.0,0.0,0.5,100.0,1.0,0.03,0,0.8,75,25,0,55.73,95.0
4186,4.0,100.0,0.0,0.5,100.0,1.0,0.03,0,0.8,75,25,0,55.73,90.0
4187,4.0,100.0,0.0,0.5,100.0,1.0,0.03,0,0.8,75,25,0,55.73,90.0
4188,4.0,100.0,0.0,0.5,100.0,1.0,0.03,0,0.8,75,25,0,55.73,108.0
4189,4.0,100.0,0.0,0.5,100.0,1.0,0.03,0,0.8,75,25,0,55.73,88.0
4190,4.0,100.0,0.0,0.5,100.0,1.0,0.03,0,0.8,75,25,0,55.73,90.0
4191,4.0,100.0,0.0,0.5,100.0,1.0,0.03,0,0.8,75,25,0,55.73,75.0
4192,4.0,100.0,0.0,0.5,100.0,1.0,0.03,0,0.8,75,25,0,55.73,99.0
4193,4.0,100.0,0.0,0.5,100.0,1.0,0.03,0,0.8,75,25,0,55.73,95.0
4194,4.0,100.0,0.0,0.5,100.0,1.0,0.03,0,0.8,75,25,0,55.73,75.0
4195,4.0,100.0,0.0,0.5,100.0,1.0,0.03,0,0.8,75,25,0,55.73,94.0
4196,4.0,100.0,0.0,0.5,100.0,1.5,0.03,0,0.8,75,25,0,55.73,86.0
4197,4.0,100.0,0.0,0.5,100.0,1.5,0.03,0,0.8,75,25,0,55.73,68.0
4198,4.0,100.0,0.0,0.5,100.0,1.5,0.03,0,0.8,75,25,0,55.73,66.0
4199,4.0,100.0,0.0,0.5,100.0,1.5,0.03,0,0.8,75,25,0,55.73,72.0
4200,4.0,100.0,0.0,0.5,100.0,1.5,0.03,0,0.8,75,25,0,55.73,76.0
4201,4.0,100.0,0.0,0.5,100.0,1.5,0.03,0,0.8,75,25,0,55.73,98.0
4202,4.0,100.0,0.0,0.5,100.0,1.5,0.03,0,0.8,75,25,0,55.73,62.0
4203,4.0,100.0,0.0,0.5,100.0,1.5,0.03,0,0.8,75,25,0,55.73,44.0
4204,4.0,100.0,0.0,0.5,100.0,1.5,0.03,0,0.8,75,25,0,55.73,83.0
4205,4.0,100.0,0.0,0.5,100.0,1.5,0.03,0,0.8,75,25,0,55.73,74.0
4206,4.0,100.0,0.0,0.5,100.0,1.5,0.03,0,0.8,75,25,0,55.73,85.0
4207,4.0,100.0,0.0,0.5,100.0,1.5,0.03,0,0.8,75,25,0,55.73,52.0
4208,4.0,100.0,0.0,0.5,100.0,1.5,0.03,0,0.8,75,25,0,55.73,58.0
4209,4.0,100.0,0.0,0.5,100.0,1.5,0.03,0,0.8,75,25,0,55.73,56.0
4210,4.0,100.0,0.0,0.5,100.0,1.5,0.03,0,0.8,75,25,0,55.73,87.0
4211,4.0,100.0,0.0,0.5,100.0,1.5,0.03,0,0.8,75,25,0,55.73,51.0
4212,4.0,100.0,0.0,0.5,100.0,1.5,0.03,0,0.8,75,25,0,55.73,72.0
4213,4.0,100.0,0.0,0.5,100.0,1.5,0.03,0,0.8,75,25,0,55.73,75.0
4214,4.0,100.0,0.0,0.5,100.0,1.5,0.03,0,0.8,75,25,0,55.73,66.0
4215,4.0,100.0,0.0,0.5,100.0,1.5,0.03,0,0.8,75,25,0,55.73,59.0
4216,4.0,100.0,0.0,0.5,100.0,1.5,0.03,0,0.8,75,25,0,55.73,72.0
4217,4.0,100.0,0.0,0.5,100.0,1.5,0.03,0,0.8,75,25,0,55.73,44.0
4218,4.0,100.0,0.0,0.5,100.0,1.5,0.03,0,0.8,75,25,0,55.73,68.0
4219,4.0,100.0,0.0,0.5,100.0,1.5,0.03,0,0.8,75,25,0,55.73,76.0
4220,4.0,100.0,0.0,0.5,100.0,1.5,0.03,0,0.8,75,25,0,55.73,81.0
4221,4.0,100.0,0.0,0.5,100.0,1.5,0.03,0,0.8,75,25,0,55.73,81.0
4222,4.0,100.0,0.0,0.5,100.0,1.5,0.03,0,0.8,75,25,0,55.73,64.0
4223,4.0,100.0,0.0,0.5,100.0,1.5,0.03,0,0.8,75,25,0,55.73,61.0
4224,4.0,100.0,0.0,0.5,100.0,1.5,0.03,0,0.8,75,25,0,55.73,50.0
4225,4.0,100.0,0.0,0.5,100.0,1.5,0.03,0,0.8,75,25,0,55.73,45.0
4226,4.0,100.0,0.0,0.5,100.0,1.5,0.03,0,0.8,75,25,0,55.73,47.0
4227,4.0,100.0,0.0,0.5,100.0,1.5,0.03,0,0.8,75,25,0,55.73,75.0
4228,4.0,100.0,0.0,0.5,100.0,1.5,0.03,0,0.8,75,25,0,55.73,70.0
4229,4.0,100.0,0.0,0.5,100.0,2.0,0.03,0,0.8,75,25,0,55.73,29.0
4230,4.0,100.0,0.0,0.5,100.0,2.0,0.03,0,0.8,75,25,0,55.73,33.0
4231,4.0,100.0,0.0,0.5,100.0,2.0,0.03,0,0.8,75,25,0,55.73,46.0
4232,4.0,100.0,0.0,0.5,100.0,2.0,0.03,0,0.8,75,25,0,55.73,39.0
4233,4.0,100.0,0.0,0.5,100.0,2.0,0.03,0,0.8,75,25,0,55.73,38.0
4234,4.0,100.0,0.0,0.5,100.0,2.0,0.03,0,0.8,75,25,0,55.73,35.0
4235,4.0,100.0,0.0,0.5,100.0,2.0,0.03,0,0.8,75,25,0,55.73,44.0
4236,4.0,100.0,0.0,0.5,100.0,2.0,0.03,0,0.8,75,25,0,55.73,36.0
4237,4.0,100.0,0.0,0.5,100.0,2.0,0.03,0,0.8,75,25,0,55.73,33.0
4238,4.0,100.0,0.0,0.5,100.0,2.0,0.03,0,0.8,75,25,0,55.73,42.0
4239,4.0,100.0,0.0,0.5,100.0,2.0,0.03,0,0.8,75,25,0,55.73,35.0
4240,4.0,100.0,0.0,0.5,100.0,2.0,0.03,0,0.8,75,25,0,55.73,39.0
4241,4.0,100.0,0.0,0.5,100.0,2.0,0.03,0,0.8,75,25,0,55.73,29.0
4242,4.0,100.0,0.0,0.5,100.0,2.0,0.03,0,0.8,75,25,0,55.73,32.0
4243,4.0,100.0,0.0,0.5,100.0,2.0,0.03,0,0.8,75,25,0,55.73,28.0
4244,4.0,100.0,0.0,0.5,100.0,2.0,0.03,0,0.8,75,25,0,55.73,48.0
4245,4.0,100.0,0.0,0.5,100.0,2.0,0.03,0,0.8,75,25,0,55.73,35.0
4246,4.0,100.0,0.0,0.5,100.0,2.0,0.03,0,0.8,75,25,0,55.73,34.0
4247,4.0,100.0,0.0,0.5,100.0,2.0,0.03,0,0.8,75,25,0,55.73,27.0
4248,4.0,100.0,0.0,0.5,100.0,2.0,0.03,0,0.8,75,25,0,55.73,46.0
4249,4.0,100.0,0.0,0.5,100.0,2.0,0.03,0,0.8,75,25,0,55.73,46.0
4250,4.0,100.0,0.0,0.5,100.0,2.0,0.03,0,0.8,75,25,0,55.73,32.0
4251,4.0,100.0,0.0,0.5,100.0,2.0,0.03,0,0.8,75,25,0,55.73,28.0
4252,4.0,100.0,0.0,0.5,100.0,2.0,0.03,0,0.8,75,25,0,55.73,39.0
4253,4.0,100.0,0.0,0.5,100.0,2.0,0.03,0,0.8,75,25,0,55.73,37.0
4254,4.0,100.0,0.0,0.5,100.0,2.0,0.03,0,0.8,75,25,0,55.73,33.0
4255,4.0,100.0,0.0,0.5,100.0,2.0,0.03,0,0.8,75,25,0,55.73,28.0
4256,4.0,100.0,0.0,0.5,100.0,2.0,0.03,0,0.8,75,25,0,55.73,42.0
4257,4.0,100.0,0.0,0.5,100.0,2.0,0.03,0,0.8,75,25,0,55.73,49.0
4258,4.0,100.0,0.0,0.5,100.0,2.0,0.03,0,0.8,75,25,0,55.73,41.0
4259,4.0,100.0,0.0,0.5,100.0,2.0,0.03,0,0.8,75,25,0,55.73,32.0
4260,4.0,100.0,0.0,0.5,100.0,2.0,0.03,0,0.8,75,25,0,55.73,41.0
4261,4.0,100.0,0.0,0.5,100.0,2.0,0.03,0,0.8,75,25,0,55.73,37.0
4262,4.0,100.0,0.0,0.5,100.0,1.0,0.03,0,0.8,75,25,0,55.73,82.0
4263,4.0,100.0,0.0,0.5,100.0,1.0,0.03,0,0.8,75,25,0,55.73,78.0
4264,4.0,100.0,0.0,0.5,100.0,1.0,0.03,0,0.8,75,25,0,55.73,77.0
4265,4.0,100.0,0.0,0.5,100.0,1.0,0.03,0,0.8,75,25,0,55.73,71.0
4266,4.0,100.0,0.0,0.5,100.0,1.0,0.03,0,0.8,75,25,0,55.73,85.0
4267,4.0,100.0,0.0,0.5,100.0,1.0,0.03,0,0.8,75,25,0,55.73,81.0
4268,4.0,100.0,0.0,0.5,100.0,1.0,0.03,0,0.8,75,25,0,55.73,79.0
4269,4.0,100.0,0.0,0.5,100.0,1.0,0.03,0,0.8,75,25,0,55.73,71.0
4270,4.0,100.0,0.0,0.5,100.0,1.0,0.03,0,0.8,75,25,0,55.73,80.0
4271,4.0,100.0,0.0,0.5,100.0,1.0,0.03,0,0.8,75,25,0,55.73,72.0
4272,4.0,100.0,0.0,0.5,100.0,1.0,0.03,0,0.8,75,25,0,55.73,68.0
4273,4.0,100.0,0.0,0.5,100.0,1.0,0.03,0,0.8,75,25,0,55.73,76.0
4274,4.0,100.0,0.0,0.5,100.0,1.0,0.03,0,0.8,75,25,0,55.73,81.0
4275,4.0,100.0,0.0,0.5,100.0,1.0,0.03,0,0.8,75,25,0,55.73,77.0
4276,4.0,100.0,0.0,0.5,100.0,1.0,0.03,0,0.8,75,25,0,55.73,67.0
4277,4.0,100.0,0.0,0.5,100.0,1.0,0.03,0,0.8,75,25,0,55.73,65.0
4278,4.0,100.0,0.0,0.5,100.0,1.0,0.03,0,0.8,75,25,0,55.73,77.0
4279,4.0,100.0,0.0,0.5,100.0,1.0,0.03,0,0.8,75,25,0,55.73,75.0
4280,4.0,100.0,0.0,0.5,100.0,1.0,0.03,0,0.8,75,25,0,55.73,80.0
4281,4.0,100.0,0.0,0.5,100.0,1.0,0.03,0,0.8,75,25,0,55.73,90.0
4282,4.0,100.0,0.0,0.5,100.0,1.0,0.03,0,0.8,75,25,0,55.73,77.0
4283,4.0,100.0,0.0,0.5,100.0,1.0,0.03,0,0.8,75,25,0,55.73,85.0
4284,4.0,100.0,0.0,0.5,100.0,1.0,0.03,0,0.8,75,25,0,55.73,75.0
4285,4.0,100.0,0.0,0.5,100.0,1.0,0.03,0,0.8,75,25,0,55.73,80.0
4286,4.0,100.0,0.0,0.5,100.0,1.0,0.03,0,0.8,75,25,0,55.73,81.0
4287,4.0,100.0,0.0,0.5,100.0,1.0,0.03,0,0.8,75,25,0,55.73,74.0
4288,4.0,100.0,0.0,0.5,100.0,1.0,0.03,0,0.8,75,25,0,55.73,72.0
4289,4.0,100.0,0.0,0.5,100.0,1.0,0.03,0,0.8,75,25,0,55.73,73.0
4290,4.0,100.0,0.0,0.5,100.0,1.0,0.03,0,0.8,75,25,0,55.73,71.0
4291,4.0,100.0,0.0,0.5,100.0,1.0,0.03,0,0.8,75,25,0,55.73,63.0
4292,4.0,100.0,0.0,0.5,100.0,1.0,0.03,0,0.8,75,25,0,55.73,61.0
4293,4.0,100.0,0.0,0.5,100.0,1.0,0.03,0,0.8,75,25,0,55.73,81.0
4294,4.0,100.0,0.0,0.5,100.0,1.0,0.03,0,0.8,75,25,0,55.73,76.0
4295,4.0,100.0,0.0,0.5,100.0,1.0,0.03,0,0.8,75,25,0,55.73,87.0
4296,4.0,100.0,0.0,0.5,100.0,1.0,0.03,0,0.8,75,25,0,55.73,80.0
4297,4.0,100.0,0.0,0.5,100.0,1.0,0.03,0,0.8,75,25,0,55.73,68.0
4298,4.0,100.0,0.0,0.5,100.0,1.5,0.03,0,0.8,75,25,0,55.73,43.0
4299,4.0,100.0,0.0,0.5,100.0,1.5,0.03,0,0.8,75,25,0,55.73,57.0
4300,4.0,100.0,0.0,0.5,100.0,1.5,0.03,0,0.8,75,25,0,55.73,66.0
4301,4.0,100.0,0.0,0.5,100.0,1.5,0.03,0,0.8,75,25,0,55.73,44.0
4302,4.0,100.0,0.0,0.5,100.0,1.5,0.03,0,0.8,75,25,0,55.73,41.0
4303,4.0,100.0,0.0,0.5,100.0,1.5,0.03,0,0.8,75,25,0,55.73,37.0
4304,4.0,100.0,0.0,0.5,100.0,1.5,0.03,0,0.8,75,25,0,55.73,68.0
4305,4.0,100.0,0.0,0.5,100.0,1.5,0.03,0,0.8,75,25,0,55.73,49.0
4306,4.0,100.0,0.0,0.5,100.0,1.5,0.03,0,0.8,75,25,0,55.73,74.0
4307,4.0,100.0,0.0,0.5,100.0,1.5,0.03,0,0.8,75,25,0,55.73,51.0
4308,4.0,100.0,0.0,0.5,100.0,1.5,0.03,0,0.8,75,25,0,55.73,72.0
4309,4.0,100.0,0.0,0.5,100.0,1.5,0.03,0,0.8,75,25,0,55.73,53.0
4310,4.0,100.0,0.0,0.5,100.0,1.5,0.03,0,0.8,75,25,0,55.73,41.0
4311,4.0,100.0,0.0,0.5,100.0,1.5,0.03,0,0.8,75,25,0,55.73,43.0
4312,4.0,100.0,0.0,0.5,100.0,1.5,0.03,0,0.8,75,25,0,55.73,57.0
4313,4.0,100.0,0.0,0.5,100.0,1.5,0.03,0,0.8,75,25,0,55.73,65.0
4314,4.0,100.0,0.0,0.5,100.0,1.5,0.03,0,0.8,75,25,0,55.73,44.0
4315,4.0,100.0,0.0,0.5,100.0,1.5,0.03,0,0.8,75,25,0,55.73,77.0
4316,4.0,100.0,0.0,0.5,100.0,1.5,0.03,0,0.8,75,25,0,55.73,68.0
4317,4.0,100.0,0.0,0.5,100.0,1.5,0.03,0,0.8,75,25,0,55.73,43.0
4318,4.0,100.0,0.0,0.5,100.0,1.5,0.03,0,0.8,75,25,0,55.73,50.0
4319,4.0,100.0,0.0,0.5,100.0,1.5,0.03,0,0.8,75,25,0,55.73,33.0
4320,4.0,100.0,0.0,0.5,100.0,1.5,0.03,0,0.8,75,25,0,55.73,71.0
4321,4.0,100.0,0.0,0.5,100.0,1.5,0.03,0,0.8,75,25,0,55.73,53.0
4322,4.0,100.0,0.0,0.5,100.0,1.5,0.03,0,0.8,75,25,0,55.73,67.0
4323,4.0,100.0,0.0,0.5,100.0,1.5,0.03,0,0.8,75,25,0,55.73,53.0
4324,4.0,100.0,0.0,0.5,100.0,1.5,0.03,0,0.8,75,25,0,55.73,61.0
4325,4.0,100.0,0.0,0.5,100.0,1.5,0.03,0,0.8,75,25,0,55.73,45.0
4326,4.0,100.0,0.0,0.5,100.0,1.5,0.03,0,0.8,75,25,0,55.73,40.0
4327,4.0,100.0,0.0,0.5,100.0,1.5,0.03,0,0.8,75,25,0,55.73,53.0
4328,4.0,100.0,0.0,0.5,100.0,1.5,0.03,0,0.8,75,25,0,55.73,50.0
4329,4.0,100.0,0.0,0.5,100.0,1.5,0.03,0,0.8,75,25,0,55.73,47.0
4330,4.0,100.0,0.0,0.5,100.0,1.5,0.03,0,0.8,75,25,0,55.73,69.0
4331,4.0,100.0,0.0,0.5,100.0,1.5,0.03,0,0.8,75,25,0,55.73,55.0
4332,4.0,100.0,0.0,0.5,100.0,1.5,0.03,0,0.8,75,25,0,55.73,41.0
4333,4.0,100.0,0.0,0.5,100.0,1.5,0.03,0,0.8,75,25,0,55.73,36.0
4334,4.0,100.0,0.0,0.5,100.0,1.8,0.03,0,0.8,75,25,0,55.73,44.0
4335,4.0,100.0,0.0,0.5,100.0,1.8,0.03,0,0.8,75,25,0,55.73,27.0
4336,4.0,100.0,0.0,0.5,100.0,1.8,0.03,0,0.8,75,25,0,55.73,35.0
4337,4.0,100.0,0.0,0.5,100.0,1.8,0.03,0,0.8,75,25,0,55.73,22.0
4338,4.0,100.0,0.0,0.5,100.0,1.8,0.03,0,0.8,75,25,0,55.73,37.0
4339,4.0,100.0,0.0,0.5,100.0,1.8,0.03,0,0.8,75,25,0,55.73,37.0
4340,4.0,100.0,0.0,0.5,100.0,1.8,0.03,0,0.8,75,25,0,55.73,47.0
4341,4.0,100.0,0.0,0.5,100.0,1.8,0.03,0,0.8,75,25,0,55.73,39.0
4342,4.0,100.0,0.0,0.5,100.0,1.8,0.03,0,0.8,75,25,0,55.73,35.0
4343,4.0,100.0,0.0,0.5,100.0,1.8,0.03,0,0.8,75,25,0,55.73,44.0
4344,4.0,100.0,0.0,0.5,100.0,1.8,0.03,0,0.8,75,25,0,55.73,37.0
4345,4.0,100.0,0.0,0.5,100.0,1.8,0.03,0,0.8,75,25,0,55.73,45.0
4346,4.0,100.0,0.0,0.5,100.0,1.8,0.03,0,0.8,75,25,0,55.73,42.0
4347,4.0,100.0,0.0,0.5,100.0,1.8,0.03,0,0.8,75,25,0,55.73,38.0
4348,4.0,100.0,0.0,0.5,100.0,1.8,0.03,0,0.8,75,25,0,55.73,34.0
4349,4.0,100.0,0.0,0.5,100.0,1.8,0.03,0,0.8,75,25,0,55.73,32.0
4350,4.0,100.0,0.0,0.5,100.0,1.8,0.03,0,0.8,75,25,0,55.73,40.0
4351,4.0,100.0,0.0,0.5,100.0,1.8,0.03,0,0.8,75,25,0,55.73,51.0
4352,4.0,100.0,0.0,0.5,100.0,1.8,0.03,0,0.8,75,25,0,55.73,38.0
4353,4.0,100.0,0.0,0.5,100.0,1.8,0.03,0,0.8,75,25,0,55.73,39.0
4354,4.0,100.0,0.0,0.5,100.0,1.8,0.03,0,0.8,75,25,0,55.73,40.0
4355,4.0,100.0,0.0,0.5,100.0,1.8,0.03,0,0.8,75,25,0,55.73,41.0
4356,4.0,100.0,0.0,0.5,100.0,1.8,0.03,0,0.8,75,25,0,55.73,34.0
4357,4.0,100.0,0.0,0.5,100.0,1.8,0.03,0,0.8,75,25,0,55.73,35.0
4358,4.0,100.0,0.0,0.5,100.0,1.8,0.03,0,0.8,75,25,0,55.73,42.0
4359,4.0,100.0,0.0,0.5,100.0,1.8,0.03,0,0.8,75,25,0,55.73,37.0
4360,4.0,100.0,0.0,0.5,100.0,1.8,0.03,0,0.8,75,25,0,55.73,44.0
4361,4.0,100.0,0.0,0.5,100.0,1.8,0.03,0,0.8,75,25,0,55.73,47.0
4362,4.0,100.0,0.0,0.5,100.0,1.8,0.03,0,0.8,75,25,0,55.73,44.0
4363,4.0,100.0,0.0,0.5,100.0,1.8,0.03,0,0.8,75,25,0,55.73,44.0
4364,4.0,100.0,0.0,0.5,100.0,1.8,0.03,0,0.8,75,25,0,55.73,41.0
4365,4.0,100.0,0.0,0.5,100.0,1.8,0.03,0,0.8,75,25,0,55.73,41.0
4366,4.0,100.0,0.0,0.5,100.0,1.8,0.03,0,0.8,75,25,0,55.73,46.0
4367,4.0,100.0,0.0,0.5,100.0,1.8,0.03,0,0.8,75,25,0,55.73,37.0
4368,4.0,100.0,0.0,0.5,100.0,1.8,0.03,0,0.8,75,25,0,55.73,35.0
4369,4.0,100.0,0.0,0.5,100.0,1.8,0.03,0,0.8,75,25,0,55.73,38.0
4370,4.0,100.0,0.0,0.5,100.0,2.0,0.03,0,0.8,75,25,0,55.73,37.0
4371,4.0,100.0,0.0,0.5,100.0,2.0,0.03,0,0.8,75,25,0,55.73,33.0
4372,4.0,100.0,0.0,0.5,100.0,2.0,0.03,0,0.8,75,25,0,55.73,30.0
4373,4.0,100.0,0.0,0.5,100.0,2.0,0.03,0,0.8,75,25,0,55.73,36.0
4374,4.0,100.0,0.0,0.5,100.0,2.0,0.03,0,0.8,75,25,0,55.73,43.0
4375,4.0,100.0,0.0,0.5,100.0,2.0,0.03,0,0.8,75,25,0,55.73,47.0
4376,4.0,100.0,0.0,0.5,100.0,2.0,0.03,0,0.8,75,25,0,55.73,36.0
4377,4.0,100.0,0.0,0.5,100.0,2.0,0.03,0,0.8,75,25,0,55.73,41.0
4378,4.0,100.0,0.0,0.5,100.0,2.0,0.03,0,0.8,75,25,0,55.73,38.0
4379,4.0,100.0,0.0,0.5,100.0,2.0,0.03,0,0.8,75,25,0,55.73,30.0
4380,4.0,100.0,0.0,0.5,100.0,2.0,0.03,0,0.8,75,25,0,55.73,32.0
4381,4.0,100.0,0.0,0.5,100.0,2.0,0.03,0,0.8,75,25,0,55.73,36.0
4382,4.0,100.0,0.0,0.5,100.0,2.0,0.03,0,0.8,75,25,0,55.73,33.0
4383,4.0,100.0,0.0,0.5,100.0,2.0,0.03,0,0.8,75,25,0,55.73,36.0
4384,4.0,100.0,0.0,0.5,100.0,2.0,0.03,0,0.8,75,25,0,55.73,41.0
4385,4.0,100.0,0.0,0.5,100.0,2.0,0.03,0,0.8,75,25,0,55.73,40.0
4386,4.0,100.0,0.0,0.5,100.0,2.0,0.03,0,0.8,75,25,0,55.73,41.0
4387,4.0,100.0,0.0,0.5,100.0,2.0,0.03,0,0.8,75,25,0,55.73,31.0
4388,4.0,100.0,0.0,0.5,100.0,2.0,0.03,0,0.8,75,25,0,55.73,34.0
4389,4.0,100.0,0.0,0.5,100.0,2.0,0.03,0,0.8,75,25,0,55.73,37.0
4390,4.0,100.0,0.0,0.5,100.0,2.0,0.03,0,0.8,75,25,0,55.73,30.0
4391,4.0,100.0,0.0,0.5,100.0,2.0,0.03,0,0.8,75,25,0,55.73,33.0
4392,4.0,100.0,0.0,0.5,100.0,2.0,0.03,0,0.8,75,25,0,55.73,33.0
4393,4.0,100.0,0.0,0.5,100.0,2.0,0.03,0,0.8,75,25,0,55.73,39.0
4394,4.0,100.0,0.0,0.5,100.0,2.0,0.03,0,0.8,75,25,0,55.73,35.0
4395,4.0,100.0,0.0,0.5,100.0,2.0,0.03,0,0.8,75,25,0,55.73,33.0
4396,4.0,100.0,0.0,0.5,100.0,2.0,0.03,0,0.8,75,25,0,55.73,40.0
4397,4.0,100.0,0.0,0.5,100.0,2.0,0.03,0,0.8,75,25,0,55.73,47.0
4398,4.0,100.0,0.0,0.5,100.0,2.0,0.03,0,0.8,75,25,0,55.73,40.0
4399,4.0,100.0,0.0,0.5,100.0,2.0,0.03,0,0.8,75,25,0,55.73,35.0
4400,4.0,100.0,0.0,0.5,100.0,2.0,0.03,0,0.8,75,25,0,55.73,40.0
4401,4.0,100.0,0.0,0.5,100.0,2.0,0.03,0,0.8,75,25,0,55.73,37.0
4402,4.0,100.0,0.0,0.5,100.0,2.0,0.03,0,0.8,75,25,0,55.73,37.0
4403,4.0,100.0,0.0,0.5,100.0,2.0,0.03,0,0.8,75,25,0,55.73,51.0
4404,4.0,100.0,0.0,0.5,100.0,2.0,0.03,0,0.8,75,25,0,55.73,36.0
4405,4.0,100.0,0.0,0.5,100.0,2.0,0.03,0,0.8,75,25,0,55.73,30.0
4406,1.5,0.9,153.0,0.5,100.0,1.8,0.03,0,1.1,75,25,0,55.73,82.0
4407,1.5,0.9,153.0,0.5,100.0,1.8,0.03,0,1.1,75,25,0,55.73,98.0
4408,1.5,0.9,153.0,0.5,100.0,1.8,0.03,0,1.1,75,25,0,55.73,72.0
4409,1.5,0.9,153.0,0.5,100.0,1.8,0.03,0,1.1,75,25,0,55.73,71.0
4410,1.5,0.9,153.0,0.5,100.0,1.8,0.03,0,1.1,75,25,0,55.73,84.0
4411,1.5,0.9,153.0,0.5,100.0,1.8,0.03,0,1.1,75,25,0,55.73,80.0
4412,1.5,0.9,153.0,0.5,100.0,1.8,0.03,0,1.1,75,25,0,55.73,59.0
4413,1.5,0.9,153.0,0.5,100.0,1.8,0.03,0,1.1,75,25,0,55.73,89.0
4414,1.5,0.9,153.0,0.5,100.0,1.8,0.03,0,1.1,75,25,0,55.73,65.0
4415,1.5,0.9,153.0,0.5,100.0,1.8,0.03,0,1.1,75,25,0,55.73,78.0
4416,1.5,0.9,153.0,0.5,100.0,1.8,0.03,0,1.1,75,25,0,55.73,79.0
4417,1.5,0.9,153.0,0.5,100.0,1.8,0.03,0,1.1,75,25,0,55.73,91.0
4418,1.5,0.9,153.0,0.5,100.0,1.8,0.03,0,1.1,75,25,0,55.73,68.0
4419,1.5,0.9,153.0,0.5,100.0,1.8,0.03,0,1.1,75,25,0,55.73,88.0
4420,1.5,0.9,153.0,0.5,100.0,1.8,0.03,0,1.1,75,25,0,55.73,83.0
4421,1.5,0.9,153.0,0.5,100.0,1.8,0.03,0,1.1,75,25,0,55.73,60.0
4422,1.5,0.9,153.0,0.5,100.0,1.8,0.03,0,1.1,75,25,0,55.73,81.0
4423,1.5,0.9,153.0,0.5,100.0,1.8,0.03,0,1.1,75,25,0,55.73,82.0
4424,1.5,0.9,153.0,0.5,100.0,1.8,0.03,0,1.1,75,25,0,55.73,92.0
4425,1.5,0.9,153.0,0.5,100.0,1.8,0.03,0,1.1,75,25,0,55.73,74.0
4426,1.5,0.9,153.0,0.5,100.0,1.8,0.03,0,1.1,75,25,0,55.73,83.0
4427,1.5,0.9,153.0,0.5,100.0,1.8,0.03,0,1.1,75,25,0,55.73,79.0
4428,1.5,0.9,153.0,0.5,100.0,1.8,0.03,0,1.1,75,25,0,55.73,68.0
4429,1.5,0.9,153.0,0.5,100.0,1.8,0.03,0,1.1,75,25,0,55.73,73.0
4430,1.5,0.9,153.0,0.5,100.0,1.8,0.03,0,1.1,75,25,0,55.73,70.0
4431,1.5,0.9,153.0,0.5,100.0,1.8,0.03,0,1.1,75,25,0,55.73,62.0
4432,1.5,0.9,153.0,0.5,100.0,1.8,0.03,0,1.1,75,25,0,55.73,71.0
4433,1.5,0.9,153.0,0.5,100.0,1.8,0.03,0,1.1,75,25,0,55.73,75.0
4434,1.5,0.9,153.0,0.5,100.0,1.8,0.03,0,1.1,75,25,0,55.73,80.0
4435,1.5,0.9,153.0,0.5,100.0,1.8,0.03,0,1.1,75,25,0,55.73,79.0
4436,1.5,0.9,153.0,0.5,100.0,1.8,0.03,0,1.1,75,25,0,55.73,72.0
4437,1.5,0.9,153.0,0.5,100.0,1.8,0.03,0,1.1,75,25,0,55.73,90.0
4438,1.5,0.9,153.0,0.5,100.0,1.8,0.03,0,1.1,75,25,0,55.73,75.0
4439,1.5,0.9,153.0,0.5,100.0,1.8,0.03,0,1.1,75,25,0,55.73,70.0
4440,1.5,0.9,153.0,0.5,100.0,1.8,0.03,0,1.1,75,25,0,55.73,67.0
4441,1.5,0.9,153.0,0.5,100.0,1.8,0.03,0,1.1,75,25,0,55.73,75.0
4442,1.5,0.9,153.0,0.5,100.0,1.8,0.03,0,1.1,75,25,0,55.73,73.0
4443,1.5,0.9,153.0,0.5,100.0,1.8,0.03,0,1.1,75,25,0,55.73,79.0
4444,1.5,0.9,153.0,0.5,100.0,1.8,0.03,0,1.1,75,25,0,55.73,70.0
4445,1.5,0.9,153.0,0.5,100.0,1.8,0.03,0,1.1,75,25,0,55.73,80.0
4446,1.5,0.9,153.0,0.5,100.0,1.8,0.03,0,1.1,75,25,0,55.73,88.0
4447,1.5,0.9,153.0,0.5,100.0,1.8,0.03,0,1.1,75,25,0,55.73,83.0
4448,1.5,0.9,153.0,0.5,100.0,1.8,0.03,0,1.1,75,25,0,55.73,66.0
4449,1.5,0.9,153.0,0.5,100.0,1.8,0.03,0,1.1,75,25,0,55.73,67.0
4450,1.5,0.9,153.0,0.5,100.0,1.8,0.03,0,1.1,75,25,0,55.73,67.0
4451,1.5,0.9,153.0,0.5,100.0,1.8,0.03,0,1.1,75,25,0,55.73,91.0
4452,1.5,0.9,153.0,0.5,100.0,1.8,0.03,0,1.1,75,25,0,55.73,97.0
4453,1.5,0.9,153.0,0.5,100.0,1.8,0.03,0,1.1,75,25,0,55.73,71.0
4454,1.5,0.9,153.0,0.5,100.0,1.8,0.03,0,1.1,75,25,0,55.73,72.0
4455,1.5,0.9,153.0,0.5,100.0,1.8,0.03,0,1.1,75,25,0,55.73,80.0
4456,1.5,0.9,153.0,0.5,100.0,1.8,0.03,0,1.1,75,25,0,55.73,72.0
4457,1.5,0.9,153.0,0.5,100.0,1.8,0.03,0,1.1,75,25,0,55.73,62.0
4458,1.5,0.9,153.0,0.5,100.0,1.8,0.03,0,1.1,75,25,0,55.73,77.0
4459,1.5,0.9,153.0,0.5,100.0,1.8,0.03,0,1.1,75,25,0,55.73,76.0
4460,1.5,0.9,153.0,0.5,100.0,1.8,0.03,0,1.1,75,25,0,55.73,77.0
4461,1.5,0.9,153.0,0.5,100.0,1.8,0.03,0,1.1,75,25,0,55.73,76.0
4462,1.5,0.9,153.0,0.5,100.0,1.8,0.03,0,1.1,75,25,0,55.73,64.0
4463,1.5,0.9,153.0,0.5,100.0,1.8,0.03,0,1.1,75,25,0,55.73,66.0
4464,1.5,0.9,153.0,0.5,100.0,1.8,0.03,0,1.1,75,25,0,55.73,84.0
4465,1.5,0.9,153.0,0.5,100.0,1.8,0.03,0,1.1,75,25,0,55.73,67.0
4466,1.5,0.9,153.0,0.5,100.0,1.8,0.03,0,1.1,75,25,0,55.73,89.0
4467,1.5,0.9,153.0,0.5,100.0,5.0,0.15,45,30.0,0,200,0,72.01,840.0
4468,1.5,0.9,153.0,0.5,100.0,5.0,0.15,45,30.0,0,200,0,72.01,860.0
4469,1.5,0.9,153.0,0.5,100.0,5.0,0.15,45,30.0,0,200,0,72.01,690.0
4470,1.5,0.9,153.0,0.5,100.0,5.0,0.15,45,30.0,0,200,0,72.01,690.0
4471,1.5,0.9,153.0,0.5,100.0,5.0,0.15,45,30.0,0,200,0,72.01,800.0
4472,1.5,0.9,153.0,0.5,100.0,5.0,0.15,45,30.0,0,200,0,72.01,690.0
4473,1.5,0.9,153.0,0.5,100.0,5.0,0.15,45,30.0,0,200,0,72.01,690.0
4474,1.5,0.9,153.0,0.5,100.0,5.0,0.15,45,30.0,0,200,0,72.01,740.0
4475,1.5,0.9,153.0,0.5,100.0,5.0,0.15,45,30.0,0,200,0,72.01,750.0
4476,1.5,0.9,153.0,0.5,100.0,5.0,0.15,45,30.0,0,200,0,72.01,810.0
4477,1.5,0.9,153.0,0.5,100.0,5.0,0.15,45,30.0,0,200,0,72.01,840.0
4478,1.5,0.9,153.0,0.5,100.0,5.0,0.15,45,30.0,0,200,0,72.01,710.0
4479,1.5,0.9,153.0,0.5,100.0,5.0,0.15,45,30.0,0,200,0,72.01,800.0
4480,1.5,0.9,153.0,0.5,100.0,5.0,0.15,45,30.0,0,200,0,72.01,760.0
4481,1.5,0.9,153.0,0.5,100.0,5.0,0.15,45,30.0,0,200,0,72.01,810.0
4482,1.5,0.9,153.0,0.5,100.0,5.0,0.15,45,30.0,0,200,0,72.01,790.0
4483,1.5,0.9,153.0,0.5,100.0,5.0,0.15,45,30.0,0,200,0,72.01,700.0
4484,1.5,0.9,153.0,0.5,100.0,5.0,0.15,45,30.0,0,200,0,72.01,800.0
4485,1.5,0.9,153.0,0.5,100.0,5.0,0.15,45,30.0,0,200,0,72.01,690.0
4486,1.5,0.9,153.0,0.5,100.0,5.0,0.15,45,30.0,0,200,0,72.01,800.0
4487,1.5,0.9,153.0,0.5,100.0,5.0,0.15,45,30.0,0,200,0,72.01,680.0
4488,1.5,0.9,153.0,0.5,100.0,5.0,0.15,45,30.0,0,200,0,72.01,780.0
4489,1.5,0.9,153.0,0.5,100.0,5.0,0.15,45,30.0,0,200,0,72.01,670.0
4490,1.5,0.9,153.0,0.5,100.0,5.0,0.15,45,30.0,0,200,0,72.01,710.0
4491,1.5,0.9,153.0,0.5,100.0,5.0,0.15,45,30.0,0,200,0,72.01,710.0
4492,1.5,0.9,153.0,0.5,100.0,5.0,0.15,45,30.0,0,200,0,72.01,700.0
4493,1.5,0.9,153.0,0.5,100.0,5.0,0.15,45,30.0,0,200,0,72.01,800.0
4494,1.5,0.9,153.0,0.5,100.0,5.0,0.15,45,30.0,0,200,0,72.01,710.0
4495,1.5,0.9,153.0,0.5,100.0,5.0,0.15,45,30.0,0,200,0,72.01,730.0
4496,1.5,0.9,153.0,0.5,100.0,5.0,0.15,45,30.0,0,200,0,72.01,800.0
4497,1.5,0.9,153.0,0.5,100.0,5.0,0.15,45,30.0,0,200,0,72.01,760.0
4498,1.5,0.9,153.0,0.5,100.0,5.0,0.15,45,30.0,0,200,0,72.01,720.0
4499,1.5,0.9,153.0,0.5,100.0,5.0,0.15,45,30.0,0,200,0,72.01,770.0
4500,1.5,0.9,153.0,0.5,100.0,5.0,0.15,45,30.0,0,200,0,72.01,710.0
4501,1.5,0.9,153.0,0.5,100.0,5.0,0.15,45,30.0,0,200,0,72.01,720.0
4502,1.5,0.9,153.0,0.5,100.0,5.0,0.15,45,30.0,0,200,0,72.01,760.0
4503,1.5,0.9,153.0,0.5,100.0,5.0,0.15,45,30.0,0,200,0,72.01,770.0
4504,1.5,0.9,153.0,0.5,100.0,5.0,0.15,45,30.0,0,200,0,72.01,870.0
4505,1.5,0.9,153.0,0.5,100.0,5.0,0.15,45,30.0,0,200,0,72.01,780.0
4506,1.5,0.9,153.0,0.5,100.0,5.0,0.15,45,30.0,0,200,0,72.01,750.0
4507,1.5,0.9,153.0,0.5,100.0,5.0,0.15,45,30.0,0,200,0,72.01,720.0
4508,1.5,0.9,153.0,0.5,100.0,5.0,0.15,45,30.0,0,200,0,72.01,720.0
4509,1.5,0.9,153.0,0.5,100.0,5.0,0.15,45,30.0,0,200,0,72.01,740.0
4510,1.5,0.9,153.0,0.5,100.0,5.0,0.15,45,30.0,0,200,0,72.01,750.0
4511,1.5,0.9,153.0,0.5,100.0,5.0,0.15,45,30.0,0,200,0,72.01,610.0
4512,1.5,0.9,153.0,0.5,100.0,5.0,0.15,45,30.0,0,200,0,72.01,820.0
4513,1.5,0.9,153.0,0.5,100.0,5.0,0.15,45,30.0,0,200,0,72.01,620.0
4514,1.5,0.9,153.0,0.5,100.0,5.0,0.15,45,30.0,0,200,0,72.01,680.0
4515,1.5,0.9,153.0,0.5,100.0,5.0,0.15,45,30.0,0,200,0,72.01,840.0
4516,1.5,0.9,153.0,0.5,100.0,5.0,0.15,45,30.0,0,200,0,72.01,850.0
4517,1.5,0.9,153.0,0.5,100.0,5.0,0.15,45,30.0,0,200,0,72.01,790.0
4518,1.5,2.0,0.0,0.5,100.0,5.0,0.15,45,30.0,0,200,0,72.01,600.0
4519,1.5,2.0,0.0,0.5,100.0,5.0,0.15,45,30.0,0,200,0,72.01,460.0
4520,1.5,2.0,0.0,0.5,100.0,5.0,0.15,45,30.0,0,200,0,72.01,590.0
4521,1.5,2.0,0.0,0.5,100.0,5.0,0.15,45,30.0,0,200,0,72.01,480.0
4522,1.5,2.0,0.0,0.5,100.0,5.0,0.15,45,30.0,0,200,0,72.01,500.0
4523,1.5,2.0,0.0,0.5,100.0,5.0,0.15,45,30.0,0,200,0,72.01,490.0
4524,1.5,2.0,0.0,0.5,100.0,5.0,0.15,45,30.0,0,200,0,72.01,510.0
4525,1.5,2.0,0.0,0.5,100.0,5.0,0.15,45,30.0,0,200,0,72.01,560.0
4526,1.5,2.0,0.0,0.5,100.0,5.0,0.15,45,30.0,0,200,0,72.01,420.0
4527,1.5,2.0,0.0,0.5,100.0,5.0,0.15,45,30.0,0,200,0,72.01,440.0
4528,1.5,2.0,0.0,0.5,100.0,5.0,0.15,45,30.0,0,200,0,72.01,460.0
4529,1.5,2.0,0.0,0.5,100.0,5.0,0.15,45,30.0,0,200,0,72.01,430.0
4530,1.5,2.0,0.0,0.5,100.0,5.0,0.15,45,30.0,0,200,0,72.01,490.0
4531,1.5,2.0,0.0,0.5,100.0,5.0,0.15,45,30.0,0,200,0,72.01,530.0
4532,1.5,2.0,0.0,0.5,100.0,5.0,0.15,45,30.0,0,200,0,72.01,540.0
4533,1.5,2.0,0.0,0.5,100.0,5.0,0.15,45,30.0,0,200,0,72.01,500.0
4534,1.5,2.0,0.0,0.5,100.0,5.0,0.15,45,30.0,0,200,0,72.01,460.0
4535,1.5,2.0,0.0,0.5,100.0,5.0,0.15,45,30.0,0,200,0,72.01,460.0
4536,1.5,2.0,0.0,0.5,100.0,5.0,0.15,45,30.0,0,200,0,72.01,530.0
4537,1.5,2.0,0.0,0.5,100.0,5.0,0.15,45,30.0,0,200,0,72.01,500.0
4538,1.5,2.0,0.0,0.5,100.0,5.0,0.15,45,30.0,0,200,0,72.01,460.0
4539,1.5,2.0,0.0,0.5,100.0,5.0,0.15,45,30.0,0,200,0,72.01,500.0
4540,1.5,2.0,0.0,0.5,100.0,5.0,0.15,45,30.0,0,200,0,72.01,590.0
4541,1.5,2.0,0.0,0.5,100.0,5.0,0.15,45,30.0,0,200,0,72.01,450.0
4542,1.5,2.0,0.0,0.5,100.0,5.0,0.15,45,30.0,0,200,0,72.01,470.0
4543,1.5,2.0,0.0,0.5,100.0,5.0,0.15,45,30.0,0,200,0,72.01,510.0
4544,1.5,2.0,0.0,0.5,100.0,5.0,0.15,45,30.0,0,200,0,72.01,520.0
4545,1.5,2.0,0.0,0.5,100.0,5.0,0.15,45,30.0,0,200,0,72.01,470.0
4546,1.5,2.0,0.0,0.5,100.0,5.0,0.15,45,30.0,0,200,0,72.01,480.0
4547,1.5,2.0,0.0,0.5,100.0,5.0,0.15,45,30.0,0,200,0,72.01,480.0
4548,1.5,2.0,0.0,0.5,100.0,5.0,0.15,45,30.0,0,200,0,72.01,500.0
4549,1.5,2.0,0.0,0.5,100.0,5.0,0.15,45,30.0,0,200,0,72.01,420.0
4550,1.5,2.0,0.0,0.5,100.0,5.0,0.15,45,30.0,0,200,0,72.01,490.0
4551,1.5,2.0,0.0,0.5,100.0,5.0,0.15,45,30.0,0,200,0,72.01,540.0
4552,1.5,2.0,0.0,0.5,100.0,5.0,0.15,45,30.0,0,200,0,72.01,460.0
4553,1.5,2.0,0.0,0.5,100.0,5.0,0.15,45,30.0,0,200,0,72.01,550.0
4554,1.5,2.0,0.0,0.5,100.0,5.0,0.15,45,30.0,0,200,0,72.01,530.0
4555,1.5,2.0,0.0,0.5,100.0,5.0,0.15,45,30.0,0,200,0,72.01,520.0
4556,1.5,2.0,0.0,0.5,100.0,5.0,0.15,45,30.0,0,200,0,72.01,500.0
4557,1.5,2.0,0.0,0.5,100.0,5.0,0.15,45,30.0,0,200,0,72.01,510.0
4558,1.5,2.0,0.0,0.5,100.0,5.0,0.15,45,30.0,0,200,0,72.01,490.0
4559,1.5,2.0,0.0,0.5,100.0,5.0,0.15,45,30.0,0,200,0,72.01,530.0
4560,1.5,2.0,0.0,0.5,100.0,5.0,0.15,45,30.0,0,200,0,72.01,460.0
4561,1.5,2.0,0.0,0.5,100.0,5.0,0.15,45,30.0,0,200,0,72.01,500.0
4562,1.5,2.0,0.0,0.5,100.0,5.0,0.15,45,30.0,0,200,0,72.01,500.0
4563,1.5,2.0,0.0,0.5,100.0,5.0,0.15,45,30.0,0,200,0,72.01,500.0
4564,1.5,2.0,0.0,0.5,100.0,5.0,0.15,45,30.0,0,200,0,72.01,470.0
4565,1.5,2.0,0.0,0.5,100.0,5.0,0.15,45,30.0,0,200,0,72.01,580.0
