Repository: connor-verheyen/DataDrivenGranularHydrogels

# Integrated data-driven modeling and experimental optimization of granular hydrogel matrices



* * * * * * * * * * * * * * * * * * * * * * * * * * * * * * * * * * * * * * * * * * * * * * * * * * * * * * * * * * * * 
* * * * * * * * * * * * * * * * * * * * * * * * * * * * * * * * * * * * * * * * * * * * * * * * * * * * * * * * * * * * 
* * * * * * * * * * * * * * * * * * * * * * * * * * * * * * * * * * * * * * * * * * * * * * * * * * * * * * * * * * * * 
need to update this section below:

*This repository contains code, data, and SI Material for the paper:
C. A. Verheyen and  L. Bourouiba (2022) Associations between indoor relative humidity and global COVID-19 outcomes.

File: data/processed/Data_for_Model_Predicting_Microgel_Evolution_in_Fluids.csv (part 10 of 10)
,Num. Days In Fluid,Fluid Ca2+ (mM),Fluid Na+ (mM),Precursor Conc. (wt. %),Crosslinker Conc. (mM),Detach. Pressure (PSI),Nozzle Diam. (mm),Nozzle Angle (deg),Dist. P to N (cm),Angle P to N (deg),Flow Rate (uL/min),Nozzle Coating,Surface Tension (mN/m),Microgel Diam. (um)
5312,0.0,10.0,0.0,2.0,10.0,40.0,0.15,45,30.0,0,200,0,55.73,380.0
5313,0.0,10.0,0.0,2.0,10.0,40.0,0.15,45,30.0,0,200,0,55.73,380.0
5314,0.0,10.0,0.0,2.0,10.0,40.0,0.15,45,30.0,0,200,0,55.73,390.0
5315,0.0,10.0,0.0,2.0,10.0,40.0,0.15,45,30.0,0,200,0,55.73,360.0
5316,0.0,10.0,0.0,2.0,10.0,40.0,0.15,45,30.0,0,200,0,55.73,330.0
5317,0.0,10.0,0.0,2.0,10.0,40.0,0.15,45,30.0,0,200,0,55.73,350.0
5318,0.0,10.0,0.0,2.0,10.0,40.0,0.15,45,30.0,0,200,0,55.73,380.0
5319,0.0,10.0,0.0,2.0,10.0,40.0,0.15,45,30.0,0,200,0,55.73,320.0
5320,0.0,10.0,0.0,2.0,10.0,40.0,0.15,45,30.0,0,200,0,55.73,350.0
5321,0.0,10.0,0.0,2.0,10.0,40.0,0.15,45,30.0,0,200,0,55.73,350.0
5322,0.0,10.0,0.0,2.0,10.0,40.0,0.15,45,30.0,0,200,0,55.73,350.0
5323,0.0,10.0,0.0,2.0,10.0,40.0,0.15,45,30.0,0,200,0,55.73,330.0
5324,0.0,10.0,0.0,2.0,10.0,40.0,0.15,45,30.0,0,200,0,55.73,390.0
5325,0.0,10.0,0.0,2.0,10.0,40.0,0.15,45,30.0,0,200,0,55.73,370.0
5326,0.0,10.0,0.0,2.0,10.0,40.0,0.15,45,30.0,0,200,0,55.73,380.0
5327,0.0,10.0,0.0,2.0,10.0,40.0,0.15,45,30.0,0,200,0,55.73,350.0
5328,0.0,10.0,0.0,2.0,10.0,40.0,0.15,45,30.0,0,200,0,55.73,350.0
5329,0.0,10.0,0.0,2.0,10.0,40.0,0.15,45,30.0,0,200,0,55.73,330.0
5330,0.0,10.0,0.0,2.0,10.0,40.0,0.15,45,30.0,0,200,0,55.73,320.0
5331,0.0,10.0,0.0,2.0,10.0,40.0,0.15,45,30.0,0,200,0,55.73,340.0
5332,0.0,10.0,0.0,2.0,10.0,40.0,0.15,45,30.0,0,200,0,55.73,400.0
5333,0.0,10.0,0.0,2.0,10.0,40.0,0.15,45,30.0,0,200,0,55.73,340.0
5334,0.0,10.0,0.0,2.0,10.0,40.0,0.15,45,30.0,0,200,0,55.73,350.0
5335,0.0,10.0,0.0,2.0,10.0,40.0,0.15,45,30.0,0,200,0,55.73,420.0
5336,0.0,10.0,0.0,2.0,10.0,40.0,0.15,45,30.0,0,200,0,55.73,420.0
5337,0.0,10.0,0.0,2.0,10.0,40.0,0.15,45,30.0,0,200,0,55.73,370.0
5338,0.0,10.0,0.0,2.0,10.0,40.0,0.15,45,30.0,0,200,0,55.73,420.0
5339,0.0,10.0,0.0,2.0,10.0,40.0,0.15,45,30.0,0,200,0,55.73,390.0
5340,0.0,10.0,0.0,2.0,10.0,40.0,0.15,45,30.0,0,200,0,55.73,450.0
5341,0.0,10.0,0.0,2.0,10.0,40.0,0.15,45,30.0,0,200,0,55.73,370.0
5342,0.0,10.0,0.0,2.0,10.0,40.0,0.15,45,30.0,0,200,0,55.73,410.0
5343,0.0,10.0,0.0,2.0,10.0,40.0,0.15,45,30.0,0,200,0,55.73,390.0
5344,0.0,10.0,0.0,2.0,10.0,40.0,0.15,45,30.0,0,200,0,55.73,330.0
5345,0.0,10.0,0.0,2.0,10.0,40.0,0.15,45,30.0,0,200,0,55.73,400.0
5346,0.0,10.0,0.0,2.0,10.0,40.0,0.15,45,30.0,0,200,0,55.73,340.0
5347,0.0,10.0,0.0,2.0,10.0,40.0,0.15,45,30.0,0,200,0,55.73,400.0
5348,0.0,10.0,0.0,2.0,10.0,40.0,0.15,45,30.0,0,200,0,55.73,390.0
5349,0.0,10.0,0.0,2.0,10.0,40.0,0.15,45,30.0,0,200,0,55.73,400.0
5350,0.0,10.0,0.0,2.0,10.0,40.0,0.15,45,30.0,0,200,0,55.73,300.0
5351,0.0,10.0,0.0,2.0,10.0,40.0,0.15,45,30.0,0,200,0,55.73,350.0
5352,0.0,10.0,0.0,2.0,10.0,40.0,0.15,45,30.0,0,200,0,55.73,390.0
5353,0.0,10.0,0.0,2.0,10.0,40.0,0.15,45,30.0,0,200,0,55.73,400.0
5354,0.0,10.0,0.0,2.0,10.0,40.0,0.15,45,30.0,0,200,0,55.73,420.0
5355,0.0,10.0,0.0,2.0,10.0,40.0,0.15,45,30.0,0,200,0,55.73,360.0
5356,0.0,10.0,0.0,2.0,10.0,40.0,0.15,45,30.0,0,200,0,55.73,330.0
5357,0.0,10.0,0.0,2.0,10.0,40.0,0.15,45,30.0,0,200,0,55.73,400.0
5358,0.0,10.0,0.0,2.0,10.0,40.0,0.15,45,30.0,0,200,0,55.73,370.0
5359,0.0,10.0,0.0,2.0,10.0,40.0,0.15,45,30.0,0,200,0,55.73,350.0
5360,0.0,10.0,0.0,2.0,10.0,40.0,0.15,45,30.0,0,200,0,55.73,350.0
5361,0.0,10.0,0.0,2.0,10.0,40.0,0.15,45,30.0,0,200,0,55.73,320.0
5362,0.0,10.0,0.0,2.0,10.0,40.0,0.15,45,30.0,0,200,0,55.73,340.0
5363,0.0,10.0,0.0,2.0,10.0,40.0,0.15,45,30.0,0,200,0,55.73,350.0
5364,0.0,10.0,0.0,2.0,10.0,40.0,0.15,45,30.0,0,200,0,55.73,360.0
5365,0.0,10.0,0.0,2.0,10.0,40.0,0.15,45,30.0,0,200,0,55.73,400.0
5366,0.0,10.0,0.0,2.0,10.0,40.0,0.15,45,30.0,0,200,0,55.73,370.0
5367,0.0,10.0,0.0,2.0,10.0,40.0,0.15,45,30.0,0,200,0,55.73,300.0
5368,0.0,10.0,0.0,2.0,10.0,40.0,0.15,45,30.0,0,200,0,55.73,360.0
5369,0.0,10.0,0.0,2.0,10.0,40.0,0.15,45,30.0,0,200,0,55.73,370.0
5370,0.0,10.0,0.0,2.0,10.0,40.0,0.15,45,30.0,0,200,0,55.73,430.0
5371,0.0,10.0,0.0,2.0,10.0,40.0,0.15,45,30.0,0,200,0,55.73,390.0
5372,0.0,10.0,0.0,2.0,10.0,40.0,0.15,45,30.0,0,200,0,55.73,370.0
5373,0.0,10.0,0.0,2.0,10.0,40.0,0.15,45,30.0,0,200,0,55.73,410.0
5374,0.0,10.0,0.0,2.0,10.0,40.0,0.15,45,30.0,0,200,0,55.73,390.0
5375,0.0,10.0,0.0,2.0,10.0,40.0,0.15,45,30.0,0,200,0,55.73,380.0
5376,0.0,10.0,0.0,2.0,10.0,40.0,0.15,45,30.0,0,200,0,55.73,350.0
5377,0.0,10.0,0.0,2.0,10.0,40.0,0.15,45,30.0,0,200,0,55.73,420.0
5378,0.0,10.0,0.0,2.0,10.0,40.0,0.15,45,30.0,0,200,0,55.73,380.0
5379,0.0,10.0,0.0,2.0,10.0,40.0,0.15,45,30.0,0,200,0,55.73,390.0
5380,0.0,10.0,0.0,2.0,10.0,8.0,0.15,45,30.0,0,200,0,55.73,710.0
5381,0.0,10.0,0.0,2.0,10.0,8.0,0.15,45,30.0,0,200,0,55.73,690.0
5382,0.0,10.0,0.0,2.0,10.0,8.0,0.15,45,30.0,0,200,0,55.73,690.0
5383,0.0,10.0,0.0,2.0,10.0,8.0,0.15,45,30.0,0,200,0,55.73,770.0
5384,0.0,10.0,0.0,2.0,10.0,8.0,0.15,45,30.0,0,200,0,55.73,650.0
5385,0.0,10.0,0.0,2.0,10.0,8.0,0.15,45,30.0,0,200,0,55.73,760.0
5386,0.0,10.0,0.0,2.0,10.0,8.0,0.15,45,30.0,0,200,0,55.73,770.0
5387,0.0,10.0,0.0,2.0,10.0,8.0,0.15,45,30.0,0,200,0,55.73,770.0
5388,0.0,10.0,0.0,2.0,10.0,8.0,0.15,45,30.0,0,200,0,55.73,730.0
5389,0.0,10.0,0.0,2.0,10.0,8.0,0.15,45,30.0,0,200,0,55.73,700.0
5390,0.0,10.0,0.0,2.0,10.0,8.0,0.15,45,30.0,0,200,0,55.73,680.0
5391,0.0,10.0,0.0,2.0,10.0,8.0,0.15,45,30.0,0,200,0,55.73,750.0
5392,0.0,10.0,0.0,2.0,10.0,8.0,0.15,45,30.0,0,200,0,55.73,770.0
5393,0.0,10.0,0.0,2.0,10.0,8.0,0.15,45,30.0,0,200,0,55.73,720.0
5394,0.0,10.0,0.0,2.0,10.0,8.0,0.15,45,30.0,0,200,0,55.73,760.0
5395,0.0,10.0,0.0,2.0,10.0,8.0,0.15,45,30.0,0,200,0,55.73,780.0
5396,0.0,10.0,0.0,2.0,10.0,8.0,0.15,45,30.0,0,200,0,55.73,710.0
5397,0.0,10.0,0.0,2.0,10.0,8.0,0.15,45,30.0,0,200,0,55.73,770.0
5398,0.0,10.0,0.0,2.0,10.0,8.0,0.15,45,30.0,0,200,0,55.73,780.0
5399,0.0,10.0,0.0,2.0,10.0,8.0,0.15,45,30.0,0,200,0,55.73,750.0
5400,0.0,10.0,0.0,2.0,10.0,8.0,0.15,45,30.0,0,200,0,55.73,750.0
5401,0.0,10.0,0.0,2.0,10.0,8.0,0.15,45,30.0,0,200,0,55.73,740.0
5402,0.0,10.0,0.0,2.0,10.0,8.0,0.15,45,30.0,0,200,0,55.73,700.0
5403,0.0,10.0,0.0,2.0,10.0,8.0,0.15,45,30.0,0,200,0,55.73,820.0
5404,0.0,10.0,0.0,2.0,10.0,8.0,0.15,45,30.0,0,200,0,55.73,600.0
5405,0.0,10.0,0.0,2.0,10.0,8.0,0.15,45,30.0,0,200,0,55.73,580.0
5406,0.0,10.0,0.0,2.0,10.0,8.0,0.15,45,30.0,0,200,0,55.73,560.0
5407,0.0,10.0,0.0,2.0,10.0,8.0,0.15,45,30.0,0,200,0,55.73,610.0
5408,0.0,10.0,0.0,2.0,10.0,8.0,0.15,45,30.0,0,200,0,55.73,550.0
5409,0.0,10.0,0.0,2.0,10.0,8.0,0.15,45,30.0,0,200,0,55.73,580.0
5410,0.0,10.0,0.0,2.0,10.0,8.0,0.15,45,30.0,0,200,0,55.73,590.0
5411,0.0,10.0,0.0,2.0,10.0,8.0,0.15,45,30.0,0,200,0,55.73,630.0
5412,0.0,10.0,0.0,2.0,10.0,8.0,0.15,45,30.0,0,200,0,55.73,610.0
5413,0.0,10.0,0.0,2.0,10.0,8.0,0.15,45,30.0,0,200,0,55.73,580.0
5414,0.0,10.0,0.0,2.0,10.0,8.0,0.15,45,30.0,0,200,0,55.73,580.0
5415,0.0,10.0,0.0,2.0,10.0,8.0,0.15,45,30.0,0,200,0,55.73,620.0
5416,0.0,10.0,0.0,2.0,10.0,8.0,0.15,45,30.0,0,200,0,55.73,600.0
5417,0.0,10.0,0.0,2.0,10.0,8.0,0.15,45,30.0,0,200,0,55.73,550.0
5418,0.0,10.0,0.0,2.0,10.0,8.0,0.15,45,30.0,0,200,0,55.73,610.0
5419,1.0,10.0,0.0,2.0,10.0,40.0,0.15,45,30.0,0,200,0,55.73,270.0
5420,1.0,10.0,0.0,2.0,10.0,40.0,0.15,45,30.0,0,200,0,55.73,270.0
5421,1.0,10.0,0.0,2.0,10.0,40.0,0.15,45,30.0,0,200,0,55.73,290.0
5422,1.0,10.0,0.0,2.0,10.0,40.0,0.15,45,30.0,0,200,0,55.73,240.0
5423,1.0,10.0,0.0,2.0,10.0,40.0,0.15,45,30.0,0,200,0,55.73,310.0
5424,1.0,10.0,0.0,2.0,10.0,40.0,0.15,45,30.0,0,200,0,55.73,330.0
5425,1.0,10.0,0.0,2.0,10.0,40.0,0.15,45,30.0,0,200,0,55.73,330.0
5426,1.0,10.0,0.0,2.0,10.0,40.0,0.15,45,30.0,0,200,0,55.73,260.0
5427,1.0,10.0,0.0,2.0,10.0,40.0,0.15,45,30.0,0,200,0,55.73,310.0
5428,1.0,10.0,0.0,2.0,10.0,40.0,0.15,45,30.0,0,200,0,55.73,280.0
5429,1.0,10.0,0.0,2.0,10.0,40.0,0.15,45,30.0,0,200,0,55.73,240.0
5430,1.0,10.0,0.0,2.0,10.0,40.0,0.15,45,30.0,0,200,0,55.73,270.0
5431,1.0,10.0,0.0,2.0,10.0,40.0,0.15,45,30.0,0,200,0,55.73,290.0
5432,1.0,10.0,0.0,2.0,10.0,40.0,0.15,45,30.0,0,200,0,55.73,250.0
5433,1.0,10.0,0.0,2.0,10.0,40.0,0.15,45,30.0,0,200,0,55.73,300.0
5434,1.0,10.0,0.0,2.0,10.0,8.0,0.15,45,30.0,0,200,0,55.73,530.0
5435,1.0,10.0,0.0,2.0,10.0,8.0,0.15,45,30.0,0,200,0,55.73,560.0
5436,1.0,10.0,0.0,2.0,10.0,8.0,0.15,45,30.0,0,200,0,55.73,660.0
5437,1.0,10.0,0.0,2.0,10.0,8.0,0.15,45,30.0,0,200,0,55.73,620.0
5438,1.0,10.0,0.0,2.0,10.0,8.0,0.15,45,30.0,0,200,0,55.73,580.0
5439,1.0,10.0,0.0,2.0,10.0,8.0,0.15,45,30.0,0,200,0,55.73,510.0
5440,1.0,10.0,0.0,2.0,10.0,8.0,0.15,45,30.0,0,200,0,55.73,600.0
5441,1.0,10.0,0.0,2.0,10.0,8.0,0.15,45,30.0,0,200,0,55.73,580.0
5442,1.0,10.0,0.0,2.0,10.0,8.0,0.15,45,30.0,0,200,0,55.73,640.0
5443,1.0,10.0,0.0,2.0,10.0,8.0,0.15,45,30.0,0,200,0,55.73,610.0
5444,1.0,10.0,0.0,2.0,10.0,8.0,0.15,45,30.0,0,200,0,55.73,610.0
5445,1.0,10.0,0.0,2.0,10.0,8.0,0.15,45,30.0,0,200,0,55.73,600.0
5446,1.0,10.0,0.0,2.0,10.0,8.0,0.15,45,30.0,0,200,0,55.73,550.0
5447,1.0,10.0,0.0,2.0,10.0,8.0,0.15,45,30.0,0,200,0,55.73,570.0
5448,1.0,10.0,0.0,2.0,10.0,8.0,0.15,45,30.0,0,200,0,55.73,590.0
5449,1.0,10.0,0.0,2.0,10.0,8.0,0.15,45,30.0,0,200,0,55.73,660.0
5450,1.0,10.0,0.0,2.0,10.0,8.0,0.15,45,30.0,0,200,0,55.73,540.0
5451,1.0,10.0,0.0,2.0,10.0,8.0,0.15,45,30.0,0,200,0,55.73,590.0
5452,1.0,10.0,0.0,2.0,10.0,8.0,0.15,45,30.0,0,200,0,55.73,580.0
5453,1.0,10.0,0.0,2.0,10.0,8.0,0.15,45,30.0,0,200,0,55.73,520.0
5454,1.0,10.0,0.0,2.0,10.0,8.0,0.15,45,30.0,0,200,0,55.73,570.0
5455,1.0,10.0,0.0,2.0,10.0,8.0,0.15,45,30.0,0,200,0,55.73,620.0
5456,1.0,10.0,0.0,2.0,10.0,8.0,0.15,45,30.0,0,200,0,55.73,520.0
5457,1.0,10.0,0.0,2.0,10.0,8.0,0.15,45,30.0,0,200,0,55.73,600.0
5458,1.0,10.0,0.0,2.0,10.0,8.0,0.15,45,30.0,0,200,0,55.73,630.0
5459,1.0,10.0,0.0,2.0,10.0,8.0,0.15,45,30.0,0,200,0,55.73,570.0
5460,1.0,10.0,0.0,2.0,10.0,8.0,0.15,45,30.0,0,200,0,55.73,630.0
5461,1.0,10.0,0.0,2.0,10.0,8.0,0.15,45,30.0,0,200,0,55.73,580.0
5462,1.0,10.0,0.0,2.0,10.0,8.0,0.15,45,30.0,0,200,0,55.73,600.0
5463,1.0,10.0,0.0,2.0,10.0,8.0,0.15,45,30.0,0,200,0,55.73,570.0
5464,1.0,10.0,0.0,2.0,10.0,8.0,0.15,45,30.0,0,200,0,55.73,590.0
5465,1.0,10.0,0.0,2.0,10.0,8.0,0.15,45,30.0,0,200,0,55.73,540.0
5466,1.0,10.0,0.0,2.0,10.0,8.0,0.15,45,30.0,0,200,0,55.73,600.0
5467,1.0,10.0,0.0,2.0,10.0,8.0,0.15,45,30.0,0,200,0,55.73,580.0
5468,1.0,10.0,0.0,2.0,10.0,8.0,0.15,45,30.0,0,200,0,55.73,600.0
5469,1.0,10.0,0.0,2.0,10.0,8.0,0.15,45,30.0,0,200,0,55.73,540.0
5470,1.0,10.0,0.0,2.0,10.0,8.0,0.15,45,30.0,0,200,0,55.73,580.0
5471,1.0,10.0,0.0,2.0,10.0,8.0,0.15,45,30.0,0,200,0,55.73,540.0
5472,1.0,10.0,0.0,2.0,10.0,8.0,0.15,45,30.0,0,200,0,55.73,540.0
5473,1.0,10.0,0.0,2.0,10.0,8.0,0.15,45,30.0,0,200,0,55.73,560.0
5474,1.0,10.0,0.0,2.0,10.0,8.0,0.15,45,30.0,0,200,0,55.73,570.0
5475,1.0,10.0,0.0,2.0,10.0,8.0,0.15,45,30.0,0,200,0,55.73,630.0
5476,1.0,10.0,0.0,2.0,10.0,8.0,0.15,45,30.0,0,200,0,55.73,577.0
5477,1.0,10.0,0.0,2.0,10.0,8.0,0.15,45,30.0,0,200,0,55.73,540.0
5478,1.0,10.0,0.0,2.0,10.0,8.0,0.15,45,30.0,0,200,0,55.73,530.0
5479,1.0,10.0,0.0,2.0,10.0,8.0,0.15,45,30.0,0,200,0,55.73,590.0
5480,1.0,10.0,0.0,2.0,10.0,8.0,0.15,45,30.0,0,200,0,55.73,620.0
5481,1.0,10.0,0.0,2.0,10.0,8.0,0.15,45,30.0,0,200,0,55.73,570.0
5482,7.0,0.9,153.0,0.5,100.0,5.0,0.15,45,30.0,0,200,0,55.73,840.0
5483,7.0,0.9,153.0,0.5,100.0,5.0,0.15,45,30.0,0,200,0,55.73,860.0
5484,7.0,0.9,153.0,0.5,100.0,5.0,0.15,45,30.0,0,200,0,55.73,690.0
5485,7.0,0.9,153.0,0.5,100.0,5.0,0.15,45,30.0,0,200,0,55.73,690.0
5486,7.0,0.9,153.0,0.5,100.0,5.0,0.15,45,30.0,0,200,0,55.73,800.0
5487,7.0,0.9,153.0,0.5,100.0,5.0,0.15,45,30.0,0,200,0,55.73,690.0
5488,7.0,0.9,153.0,0.5,100.0,5.0,0.15,45,30.0,0,200,0,55.73,690.0
5489,7.0,0.9,153.0,0.5,100.0,5.0,0.15,45,30.0,0,200,0,55.73,740.0
5490,7.0,0.9,153.0,0.5,100.0,5.0,0.15,45,30.0,0,200,0,55.73,750.0
5491,7.0,0.9,153.0,0.5,100.0,5.0,0.15,45,30.0,0,200,0,55.73,810.0
5492,7.0,0.9,153.0,0.5,100.0,5.0,0.15,45,30.0,0,200,0,55.73,840.0
5493,7.0,0.9,153.0,0.5,100.0,5.0,0.15,45,30.0,0,200,0,55.73,710.0
5494,7.0,0.9,153.0,0.5,100.0,5.0,0.15,45,30.0,0,200,0,55.73,800.0
5495,7.0,0.9,153.0,0.5,100.0,5.0,0.15,45,30.0,0,200,0,55.73,760.0
5496,7.0,0.9,153.0,0.5,100.0,5.0,0.15,45,30.0,0,200,0,55.73,810.0
5497,7.0,0.9,153.0,0.5,100.0,5.0,0.15,45,30.0,0,200,0,55.73,790.0
5498,7.0,0.9,153.0,0.5,100.0,5.0,0.15,45,30.0,0,200,0,55.73,700.0
5499,7.0,0.9,153.0,0.5,100.0,5.0,0.15,45,30.0,0,200,0,55.73,800.0
5500,7.0,0.9,153.0,0.5,100.0,5.0,0.15,45,30.0,0,200,0,55.73,690.0
5501,7.0,0.9,153.0,0.5,100.0,5.0,0.15,45,30.0,0,200,0,55.73,800.0
5502,7.0,0.9,153.0,0.5,100.0,5.0,0.15,45,30.0,0,200,0,55.73,680.0
5503,7.0,0.9,153.0,0.5,100.0,5.0,0.15,45,30.0,0,200,0,55.73,780.0
5504,7.0,0.9,153.0,0.5,100.0,5.0,0.15,45,30.0,0,200,0,55.73,670.0
5505,7.0,0.9,153.0,0.5,100.0,5.0,0.15,45,30.0,0,200,0,55.73,710.0
5506,7.0,0.9,153.0,0.5,100.0,5.0,0.15,45,30.0,0,200,0,55.73,710.0
5507,7.0,0.9,153.0,0.5,100.0,5.0,0.15,45,30.0,0,200,0,55.73,700.0
5508,7.0,0.9,153.0,0.5,100.0,5.0,0.15,45,30.0,0,200,0,55.73,800.0
5509,7.0,0.9,153.0,0.5,100.0,5.0,0.15,45,30.0,0,200,0,55.73,710.0
5510,7.0,0.9,153.0,0.5,100.0,5.0,0.15,45,30.0,0,200,0,55.73,730.0
5511,7.0,0.9,153.0,0.5,100.0,5.0,0.15,45,30.0,0,200,0,55.73,800.0
5512,7.0,0.9,153.0,0.5,100.0,5.0,0.15,45,30.0,0,200,0,55.73,760.0
5513,7.0,0.9,153.0,0.5,100.0,5.0,0.15,45,30.0,0,200,0,55.73,720.0
5514,7.0,0.9,153.0,0.5,100.0,5.0,0.15,45,30.0,0,200,0,55.73,770.0
5515,7.0,0.9,153.0,0.5,100.0,5.0,0.15,45,30.0,0,200,0,55.73,710.0
5516,7.0,0.9,153.0,0.5,100.0,5.0,0.15,45,30.0,0,200,0,55.73,720.0
5517,7.0,0.9,153.0,0.5,100.0,5.0,0.15,45,30.0,0,200,0,55.73,760.0
5518,7.0,0.9,153.0,0.5,100.0,5.0,0.15,45,30.0,0,200,0,55.73,770.0
5519,7.0,0.9,153.0,0.5,100.0,5.0,0.15,45,30.0,0,200,0,55.73,870.0
5520,7.0,0.9,153.0,0.5,100.0,5.0,0.15,45,30.0,0,200,0,55.73,780.0
5521,7.0,0.9,153.0,0.5,100.0,5.0,0.15,45,30.0,0,200,0,55.73,750.0
5522,7.0,0.9,153.0,0.5,100.0,5.0,0.15,45,30.0,0,200,0,55.73,720.0
5523,7.0,0.9,153.0,0.5,100.0,5.0,0.15,45,30.0,0,200,0,55.73,720.0
5524,7.0,0.9,153.0,0.5,100.0,5.0,0.15,45,30.0,0,200,0,55.73,740.0
5525,7.0,0.9,153.0,0.5,100.0,5.0,0.15,45,30.0,0,200,0,55.73,750.0
5526,7.0,0.9,153.0,0.5,100.0,5.0,0.15,45,30.0,0,200,0,55.73,610.0
5527,7.0,0.9,153.0,0.5,100.0,5.0,0.15,45,30.0,0,200,0,55.73,820.0
5528,7.0,0.9,153.0,0.5,100.0,5.0,0.15,45,30.0,0,200,0,55.73,620.0
5529,7.0,0.9,153.0,0.5,100.0,5.0,0.15,45,30.0,0,200,0,55.73,680.0
5530,7.0,0.9,153.0,0.5,100.0,5.0,0.15,45,30.0,0,200,0,55.73,840.0
5531,7.0,0.9,153.0,0.5,100.0,5.0,0.15,45,30.0,0,200,0,55.73,850.0
5532,7.0,0.9,153.0,0.5,100.0,5.0,0.15,45,30.0,0,200,0,55.73,790.0
5533,7.0,0.9,153.0,0.5,100.0,5.0,0.15,45,30.0,0,200,0,55.73,840.0
5534,7.0,0.9,153.0,0.5,100.0,5.0,0.15,45,30.0,0,200,0,55.73,860.0
5535,7.0,0.9,153.0,0.5,100.0,5.0,0.15,45,30.0,0,200,0,55.73,860.0
5536,7.0,0.9,153.0,0.5,100.0,5.0,0.15,45,30.0,0,200,0,55.73,660.0
5537,7.0,0.9,153.0,0.5,100.0,5.0,0.15,45,30.0,0,200,0,55.73,790.0
5538,7.0,0.9,153.0,0.5,100.0,5.0,0.15,45,30.0,0,200,0,55.73,850.0
5539,7.0,0.9,153.0,0.5,100.0,5.0,0.15,45,30.0,0,200,0,55.73,730.0
5540,7.0,0.9,153.0,0.5,100.0,5.0,0.15,45,30.0,0,200,0,55.73,800.0
5541,7.0,0.9,153.0,0.5,100.0,5.0,0.15,45,30.0,0,200,0,55.73,870.0
5542,7.0,0.9,153.0,0.5,100.0,5.0,0.15,45,30.0,0,200,0,55.73,720.0
5543,7.0,0.9,153.0,0.5,100.0,5.0,0.15,45,30.0,0,200,0,55.73,780.0
5544,7.0,0.9,153.0,0.5,100.0,5.0,0.15,45,30.0,0,200,0,55.73,920.0
5545,7.0,0.9,153.0,0.5,100.0,5.0,0.15,45,30.0,0,200,0,55.73,800.0
5546,7.0,0.9,153.0,0.5,100.0,5.0,0.15,45,30.0,0,200,0,55.73,770.0
5547,7.0,0.9,153.0,0.5,100.0,5.0,0.15,45,30.0,0,200,0,55.73,860.0
5548,7.0,0.9,153.0,0.5,100.0,5.0,0.15,45,30.0,0,200,0,55.73,780.0
5549,7.0,0.9,153.0,0.5,100.0,5.0,0.15,45,30.0,0,200,0,55.73,780.0
5550,7.0,0.9,153.0,0.5,100.0,5.0,0.15,45,30.0,0,200,0,55.73,700.0
5551,7.0,0.9,153.0,0.5,100.0,5.0,0.15,45,30.0,0,200,0,55.73,840.0
5552,7.0,0.9,153.0,0.5,100.0,5.0,0.15,45,30.0,0,200,0,55.73,840.0
5553,7.0,0.9,153.0,0.5,100.0,5.0,0.15,45,30.0,0,200,0,55.73,810.0
5554,7.0,0.9,153.0,0.5,100.0,5.0,0.15,45,30.0,0,200,0,55.73,810.0
5555,7.0,0.9,153.0,0.5,100.0,5.0,0.15,45,30.0,0,200,0,55.73,820.0
5556,7.0,0.9,153.0,0.5,100.0,5.0,0.15,45,30.0,0,200,0,55.73,780.0
5557,7.0,0.9,153.0,0.5,100.0,5.0,0.15,45,30.0,0,200,0,55.73,920.0
5558,7.0,0.9,153.0,0.5,100.0,5.0,0.15,45,30.0,0,200,0,55.73,780.0
5559,7.0,0.9,153.0,0.5,100.0,5.0,0.15,45,30.0,0,200,0,55.73,730.0
5560,7.0,0.9,153.0,0.5,100.0,5.0,0.15,45,30.0,0,200,0,55.73,850.0
5561,7.0,0.9,153.0,0.5,100.0,5.0,0.15,45,30.0,0,200,0,55.73,790.0
5562,7.0,0.9,153.0,0.5,100.0,5.0,0.15,45,30.0,0,200,0,55.73,780.0
5563,7.0,0.9,153.0,0.5,100.0,5.0,0.15,45,30.0,0,200,0,55.73,780.0
5564,7.0,0.9,153.0,0.5,100.0,5.0,0.15,45,30.0,0,200,0,55.73,730.0
5565,7.0,0.9,153.0,0.5,100.0,5.0,0.15,45,30.0,0,200,0,55.73,740.0
5566,7.0,0.9,153.0,0.5,100.0,5.0,0.15,45,30.0,0,200,0,55.73,900.0
5567,7.0,0.9,153.0,0.5,100.0,5.0,0.15,45,30.0,0,200,0,55.73,680.0
5568,7.0,0.9,153.0,0.5,100.0,5.0,0.15,45,30.0,0,200,0,55.73,710.0
5569,7.0,0.9,153.0,0.5,100.0,5.0,0.15,45,30.0,0,200,0,55.73,690.0
5570,7.0,0.9,153.0,0.5,100.0,5.0,0.15,45,30.0,0,200,0,55.73,840.0
5571,7.0,0.9,153.0,0.5,100.0,5.0,0.15,45,30.0,0,200,0,55.73,800.0
5572,7.0,0.9,153.0,0.5,100.0,5.0,0.15,45,30.0,0,200,0,55.73,880.0
5573,7.0,0.9,153.0,0.5,100.0,5.0,0.15,45,30.0,0,200,0,55.73,900.0
5574,7.0,0.9,153.0,0.5,100.0,5.0,0.15,45,30.0,0,200,0,55.73,840.0
5575,7.0,0.9,153.0,0.5,100.0,5.0,0.15,45,30.0,0,200,0,55.73,820.0
5576,7.0,0.9,153.0,0.5,100.0,5.0,0.15,45,30.0,0,200,0,55.73,800.0
5577,7.0,0.9,153.0,0.5,100.0,5.0,0.15,45,30.0,0,200,0,55.73,890.0
5578,7.0,0.9,153.0,0.5,100.0,5.0,0.15,45,30.0,0,200,0,55.73,790.0
5579,7.0,0.9,153.0,0.5,100.0,5.0,0.15,45,30.0,0,200,0,55.73,780.0
5580,7.0,0.9,153.0,0.5,100.0,5.0,0.15,45,30.0,0,200,0,55.73,810.0
5581,7.0,0.9,153.0,0.5,100.0,5.0,0.15,45,30.0,0,200,0,55.73,800.0
5582,7.0,0.9,153.0,0.5,100.0,5.0,0.15,45,30.0,0,200,0,55.73,780.0
5583,7.0,0.9,153.0,0.5,100.0,5.0,0.15,45,30.0,0,200,0,55.73,790.0
5584,7.0,0.9,153.0,0.5,100.0,5.0,0.15,45,30.0,0,200,0,55.73,790.0
5585,7.0,0.9,153.0,0.5,100.0,5.0,0.15,45,30.0,0,200,0,55.73,780.0
5586,7.0,0.9,153.0,0.5,100.0,5.0,0.15,45,30.0,0,200,0,55.73,720.0
5587,7.0,0.9,153.0,0.5,100.0,5.0,0.15,45,30.0,0,200,0,55.73,750.0
5588,7.0,0.9,153.0,0.5,100.0,5.0,0.15,45,30.0,0,200,0,55.73,710.0
5589,7.0,0.9,153.0,0.5,100.0,5.0,0.15,45,30.0,0,200,0,55.73,690.0
5590,7.0,0.9,153.0,0.5,100.0,5.0,0.15,45,30.0,0,200,0,55.73,760.0
5591,7.0,0.9,153.0,0.5,100.0,5.0,0.15,45,30.0,0,200,0,55.73,840.0
5592,7.0,0.9,153.0,0.5,100.0,5.0,0.15,45,30.0,0,200,0,55.73,790.0
5593,7.0,0.9,153.0,0.5,100.0,5.0,0.15,45,30.0,0,200,0,55.73,900.0
5594,7.0,0.9,153.0,0.5,100.0,5.0,0.15,45,30.0,0,200,0,55.73,770.0
5595,7.0,0.9,153.0,0.5,100.0,5.0,0.15,45,30.0,0,200,0,55.73,870.0
5596,7.0,0.9,153.0,0.5,100.0,5.0,0.15,45,30.0,0,200,0,55.73,830.0
5597,7.0,0.9,153.0,0.5,100.0,5.0,0.15,45,30.0,0,200,0,55.73,780.0
5598,7.0,0.9,153.0,0.5,100.0,5.0,0.15,45,30.0,0,200,0,55.73,800.0
5599,7.0,0.9,153.0,0.5,100.0,5.0,0.15,45,30.0,0,200,0,55.73,820.0
5600,7.0,0.9,153.0,0.5,100.0,5.0,0.15,45,30.0,0,200,0,55.73,770.0
5601,7.0,0.9,153.0,0.5,100.0,5.0,0.15,45,30.0,0,200,0,55.73,790.0
5602,7.0,0.9,153.0,0.5,100.0,5.0,0.15,45,30.0,0,200,0,55.73,830.0
5603,7.0,0.9,153.0,0.5,100.0,5.0,0.15,45,30.0,0,200,0,55.73,780.0
5604,7.0,0.9,153.0,0.5,100.0,5.0,0.15,45,30.0,0,200,0,55.73,700.0
5605,7.0,0.9,153.0,0.5,100.0,5.0,0.15,45,30.0,0,200,0,55.73,810.0
5606,7.0,0.9,153.0,0.5,100.0,5.0,0.15,45,30.0,0,200,0,55.73,900.0
5607,7.0,0.9,153.0,0.5,100.0,5.0,0.15,45,30.0,0,200,0,55.73,750.0
5608,7.0,0.9,153.0,0.5,100.0,5.0,0.15,45,30.0,0,200,0,55.73,820.0
5609,7.0,0.9,153.0,0.5,100.0,5.0,0.15,45,30.0,0,200,0,55.73,800.0
5610,7.0,0.9,153.0,0.5,100.0,5.0,0.15,45,30.0,0,200,0,55.73,800.0
5611,7.0,0.9,153.0,0.5,100.0,5.0,0.15,45,30.0,0,200,0,55.73,880.0
5612,7.0,0.9,153.0,0.5,100.0,5.0,0.15,45,30.0,0,200,0,55.73,940.0
5613,7.0,0.9,153.0,0.5,100.0,5.0,0.15,45,30.0,0,200,0,55.73,780.0
5614,7.0,0.9,153.0,0.5,100.0,5.0,0.15,45,30.0,0,200,0,55.73,760.0
5615,7.0,0.9,153.0,0.5,100.0,5.0,0.15,45,30.0,0,200,0,55.73,890.0
5616,7.0,0.9,153.0,0.5,100.0,5.0,0.15,45,30.0,0,200,0,55.73,910.0
5617,7.0,0.9,153.0,0.5,100.0,5.0,0.15,45,30.0,0,200,0,55.73,760.0
5618,7.0,0.9,153.0,0.5,100.0,5.0,0.15,45,30.0,0,200,0,55.73,770.0
5619,7.0,0.9,153.0,0.5,100.0,5.0,0.15,45,30.0,0,200,0,55.73,850.0
5620,0.041666667,0.9,153.0,0.5,100.0,5.0,0.15,45,30.0,0,200,0,55.73,750.0
5621,0.041666667,0.9,153.0,0.5,100.0,5.0,0.15,45,30.0,0,200,0,55.73,840.0
5622,0.041666667,0.9,153.0,0.5,100.0,5.0,0.15,45,30.0,0,200,0,55.73,820.0
5623,0.041666667,0.9,153.0,0.5,100.0,5.0,0.15,45,30.0,0,200,0,55.73,920.0
5624,0.041666667,0.9,153.0,0.5,100.0,5.0,0.15,45,30.0,0,200,0,55.73,790.0
5625,0.041666667,0.9,153.0,0.5,100.0,5.0,0.15,45,30.0,0,200,0,55.73,800.0
5626,0.041666667,0.9,153.0,0.5,100.0,5.0,0.15,45,30.0,0,200,0,55.73,790.0
5627,0.041666667,0.9,153.0,0.5,100.0,5.0,0.15,45,30.0,0,200,0,55.73,890.0
5628,0.041666667,0.9,153.0,0.5,100.0,5.0,0.15,45,30.0,0,200,0,55.73,810.0
5629,0.041666667,0.9,153.0,0.5,100.0,5.0,0.15,45,30.0,0,200,0,55.73,740.0
5630,0.041666667,0.9,153.0,0.5,100.0,5.0,0.15,45,30.0,0,200,0,55.73,810.0
5631,0.041666667,0.9,153.0,0.5,100.0,5.0,0.15,45,30.0,0,200,0,55.73,830.0
5632,0.041666667,0.9,153.0,0.5,100.0,5.0,0.15,45,30.0,0,200,0,55.73,820.0
5633,0.041666667,0.9,153.0,0.5,100.0,5.0,0.15,45,30.0,0,200,0,55.73,870.0
5634,0.041666667,0.9,153.0,0.5,100.0,5.0,0.15,45,30.0,0,200,0,55.73,840.0
5635,0.041666667,0.9,153.0,0.5,100.0,5.0,0.15,45,30.0,0,200,0,55.73,840.0
5636,0.041666667,0.9,153.0,0.5,100.0,5.0,0.15,45,30.0,0,200,0,55.73,720.0
5637,0.041666667,0.9,153.0,0.5,100.0,5.0,0.15,45,30.0,0,200,0,55.73,830.0
5638,0.041666667,0.9,153.0,0.5,100.0,5.0,0.15,45,30.0,0,200,0,55.73,800.0
5639,0.041666667,0.9,153.0,0.5,100.0,5.0,0.15,45,30.0,0,200,0,55.73,790.0
5640,0.041666667,0.9,153.0,0.5,100.0,5.0,0.15,45,30.0,0,200,0,55.73,780.0
5641,0.041666667,0.9,153.0,0.5,100.0,5.0,0.15,45,30.0,0,200,0,55.73,800.0
5642,0.041666667,0.9,153.0,0.5,100.0,5.0,0.15,45,30.0,0,200,0,55.73,820.0
5643,0.041666667,0.9,153.0,0.5,100.0,5.0,0.15,45,30.0,0,200,0,55.73,730.0
5644,0.041666667,0.9,153.0,0.5,100.0,5.0,0.15,45,30.0,0,200,0,55.73,700.0
5645,0.041666667,0.9,153.0,0.5,100.0,5.0,0.15,45,30.0,0,200,0,55.73,800.0
5646,0.041666667,0.9,153.0,0.5,100.0,5.0,0.15,45,30.0,0,200,0,55.73,840.0
5647,0.041666667,0.9,153.0,0.5,100.0,5.0,0.15,45,30.0,0,200,0,55.73,770.0
5648,0.041666667,0.9,153.0,0.5,100.0,5.0,0.15,45,30.0,0,200,0,55.73,820.0
5649,0.041666667,0.9,153.0,0.5,100.0,5.0,0.15,45,30.0,0,200,0,55.73,730.0
5650,0.041666667,0.9,153.0,0.5,100.0,5.0,0.15,45,30.0,0,200,0,55.73,760.0
5651,0.041666667,0.9,153.0,0.5,100.0,5.0,0.15,45,30.0,0,200,0,55.73,770.0
5652,0.041666667,0.9,153.0,0.5,100.0,5.0,0.15,45,30.0,0,200,0,55.73,700.0
5653,0.041666667,0.9,153.0,0.5,100.0,5.0,0.15,45,30.0,0,200,0,55.73,700.0
5654,0.041666667,0.9,153.0,0.5,100.0,5.0,0.15,45,30.0,0,200,0,55.73,730.0
5655,0.041666667,0.9,153.0,0.5,100.0,5.0,0.15,45,30.0,0,200,0,55.73,740.0
