Repository: connor-verheyen/DataDrivenGranularHydrogels

# Integrated data-driven modeling and experimental optimization of granular hydrogel matrices



* * * * * * * * * * * * * * * * * * * * * * * * * * * * * * * * * * * * * * * * * * * * * * * * * * * * * * * * * * * * 
* * * * * * * * * * * * * * * * * * * * * * * * * * * * * * * * * * * * * * * * * * * * * * * * * * * * * * * * * * * * 
* * * * * * * * * * * * * * * * * * * * * * * * * * * * * * * * * * * * * * * * * * * * * * * * * * * * * * * * * * * * 
need to update this section below:

*This repository contains code, data, and SI Material for the paper:
C. A. Verheyen and  L. Bourouiba (2022) Associations between indoor relative humidity and global COVID-19 outcomes. Journal of the Royal Society Interface, doi.10.1098/rsif.2021.0856.*

*Citation:
Please cite C. A. Verheyen and  L. Bourouiba (2022) Associations between indoor relative humidity and global COVID-19 outcomes. Journal of the Royal Society Interface, doi.10.1098/rsif.2021.0856. when using any part of this repository or associated Zenodo.*

Journal article DOI: 10.1098/rsif.2021.0856
* * * * * * * * * * * * * * * * * * * * * * * * * * * * * * * * * * * * * * * * * * * * * * * * * * * * * * * * * * * * 
* * * * * * * * * * * * * * * * * * * * * * * * * * * * * * * * * * * * * * * * * * * * * * * * * * * * * * * * * * * * 
* * * * * * * * * * * * * * * * * * * * * * * * * * * * * * * * * * * * * * * * * * * * * * * * * * * * * * * * * * * * 

Zenodo code/data archive DOI: 10.5281/zenodo.7506819

### Project abstract

Granular hydrogel matrices have emerged as promising candidates for cell encapsulation, bioprinting, and tissue engineering. However, the design and optimization of these materials remain challenging given their broad compositional and processing parameter space. Here, we combine experimentation and computation to create granular matrices composed of alginate-based bioblocks with controlled structure, rheological properties, and injectability profiles. A custom machine learning pipeline is applied after each phase of experimentation to automatically map the multidimensional input-output patterns into condensed data-driven models. These models are used to assess generalizable predictability and define high-level design rules to guide subsequent phases of development and characterization. Our integrated approach opens new avenues to understanding and controlling the behavior of complex soft materials.
(A) The data-driven modeling paradigm leverages machine learning to build predictive frameworks directly from data itself. (A) The traditional paradigm relies on empirical exploration to optimize structures, properties, and performance of soft materials. (C-F) Our approach combines data-driven modeling with experimentation to map complex input-output relationships for granular matrices at each stage of development.

### Data

#### Base datasets \[structured empirical results from each experimental phase\]

- Dataset_MicrogelFormation_and_MicrogelShape
- Dataset_Microgel_InitialSize_and_SizeEvolutionInFluids
- Dataset_PhaseSepVolumeFractionEstimation
- Dataset_CompilingAllRheology
- Dataset_PrelimFunctionalExtrusionScreening
- Dataset_FollowUp_QuantitativeExtrusion_Compiled_ExtractedValues
- Dataset_FollowUpRheologicalStudy_FittedParamsForExtrusionModeling
- Dataset_FollowUp_QuantitativeExtrusion_Compiled_ExtractedValues
- Dataset_FollowUp_QuantitativeExtrusion_Compiled_FullCurves_CondensedDownsampled

#### Final datasets \[fully processed for a given supervised ML problem\]

- Data_for_Model_Predicting_Microgel_Formation
- Data_for_Model_Predicting_Microgel_Shape
- Data_for_Model_Predicting_Microgel_Initial_Size
- Data_for_Model_Predicting_Microgel_Evolution_in_Fluids
- Data_for_Model_Predicting_PhaseSep_VolumeFraction
- Data_for_Model_Predicting_Rheo_MultiOutput_OscStressCurves
- Data_for_Model_Predicting_Rheo_MultiOutput_OscStrainCurves
- Data_for_Model_Predicting_Rheo_SingleOutput_OscYieldStress
- Data_for_Model_Predicting_Rheo_SingleOutput_OscYieldStrain
- Data_for_Model_Predicting_Rheo_SingleOutput_FlowCurves
- Data_for_Model_Predicting_Rheo_SingleOutput_RotYieldStress (supplemental only)
- Data_for_Model_Predicting_Extrusion_PreliminaryModel
- Data_for_Model_Predicting_Extrusion_FinalModel_BinaryStability
- Data_for_Model_Predicting_Extrusion_FinalModel_FullCurves

#### Data-driven modeling notebooks \[in Python - with full ML pipelines and results\]

- Model_Predicting_Microgel_Formation
- Model_Predicting_Microgel_Shape
- Model_Predicting_Microgel_Initial_Size
- Model_Predicting_Microgel_Evolution_in_Fluids
- Model_Predicting_PhaseSep_VolumeFraction
- Model_Predicting_Rheo_MultiOutput_OscStressCurves
- Model_Predicting_Rheo_MultiOutput_OscStrainCurves
- Model_Predicting_Rheo_SingleOutput_OscYieldStress
- Model_Predicting_Rheo_SingleOutput_OscYieldStrain
- Model_Predicting_Rheo_SingleOutput_FlowCurves
- Model_Predicting_Rheo_SingleOutput_RotYieldStress (supplemental only)
- Model_Predicting_Extrusion_PreliminaryModel

File: data/Dataset_FollowUp_QuantitativeExtrusion_Compiled_EXTRACTED_VALUES.csv (part 1 of 3)
,Time (s),Displacement (mm),Force (N),FullName,Date,TrialName,Unique ID,Nozzle?,Catheter?,Taper?,Ext. Diam. (mm),Ext. Length (cm),Est. Vol. Fraction,Fluid Phase,Fluid Ca2+ (mM),Fluid Na- (mM),Syringe Vol. (mL),Syringe Diam. (mm),Plunger Diam. (mm),Microgel Conc. (%),Microgel Size (mm),RelativeStiffness,Speed (mm/sec),Avg_Force,Avg_Force_stdev,Max_Force,Max_force_disp,Max_force_disp_pct,Init_Force,Force_at_10pctofTotalDisp,Final_Force,ForceDiff_Final_10pct,Pressure_Pa,Pressure_PSI,Cum_Vol_Extruded_mL,Total_Vol_Extruded_mL,Vol_Flow_Rate_mL/min,Ratio_Syringe_to_Nozzle,Ext. Stability,Ratio_Nozzle_to_Microgel,Control?
0,0,0,0.0026,025pctALG_090_syringe_only_01mmpersec_1.csv,2019/11/25,Prelim_DiffConc_DiffSpeed,0,,,,1.65,0,0.9,PBS,0.9,153,5,11.9,15.4,0.25,0.506,1,0.1,1.799495761,0.186442301,2.0948,8.3144,20.78594804,0.0294,1.8392,1.4188,-0.4204,13.95860523,0.002024528,0,4.448820479,0.667321404,7.212121212,Stable,3.260869565,
0,0,0,0,025pctALG_090_syringe_only_1mmpersec_1.csv,2019/11/25,Prelim_DiffConc_DiffSpeed,1,,,,1.65,0,0.9,PBS,0.9,153,5,11.9,15.4,0.25,0.506,1,1,3.774645781,0.48447887,4.3188,1.263,3.157428958,0.0071,3.4613,2.977,-0.4843,0,0,0,4.448909455,6.673214035,7.212121212,Stable,3.260869565,
0,0,0,0,050pctALG_090_syringe_only_01mmpersec_1.csv,2019/11/25,Prelim_DiffConc_DiffSpeed,2,,,,1.65,0,0.9,PBS,0.9,153,5,11.9,15.4,0.5,0.605,2,0.1,2.285110262,0.228119428,2.6211,8.2163,20.54075,2.0864,2.4129,1.9813,-0.4316,0,0,0,4.448809357,0.667321404,7.212121212,Stable,2.727272727,
0,0,0,0,050pctALG_090_syringe_only_1mmpersec_1.csv,2019/11/25,Prelim_DiffConc_DiffSpeed,3,,,,1.65,0,0.9,PBS,0.9,153,5,11.9,15.4,0.5,0.605,2,1,4.107898452,0.606895922,5.0232,13.74,34.34991413,4.3455,4.0993,2.6401,-1.4592,0,0,0,4.448820479,6.673214035,7.212121212,Stable,2.727272727,
0,0,0,0,100pctALG_090_syringe_only_01mmpersec_1.csv,2019/11/25,Prelim_DiffConc_DiffSpeed,4,,,,1.65,0,0.9,PBS,0.9,153,5,11.9,15.4,1,0.658,3,0.1,3.242213773,0.3004735,3.7197,30.2629,73.73641635,2.8109,2.8024,3.1793,0.3769,0,0,0,4.56470084,0.667321404,7.212121212,Stable,2.507598784,
0,0,0,0,100pctALG_090_syringe_only_1mmpersec_1.csv,2019/11/25,Prelim_DiffConc_DiffSpeed,5,,,,1.65,0,0.9,PBS,0.9,153,5,11.9,15.4,1,0.658,3,1,5.065087874,0.293358298,5.3791,32.0788,80.19599755,4.9113,5.0005,4.7084,-0.2921,0,0,0,4.448864967,6.673214035,7.212121212,Stable,2.507598784,
0,0,0,0,200pctALG_090_syringe_only_01mmpersec_1.csv,2019/11/25,Prelim_DiffConc_DiffSpeed,6,,,,1.65,0,0.9,PBS,0.9,153,5,11.9,15.4,2,0.689,4,0.1,4.255444399,0.74592762,5.0018,32.1217,80.30425,0.0641,2.5169,4.9083,2.3914,0,0,0,4.448809357,0.667321404,7.212121212,Unstable,2.394775036,
0,0,0,0.8762,200pctALG_090_syringe_only_1mmpersec_1.csv,2019/11/25,Prelim_DiffConc_DiffSpeed,7,,,,1.65,0,0.9,PBS,0.9,153,5,11.9,15.4,2,0.689,4,1,5.04557309,0.365761021,5.6732,28.322,70.80464598,4.5282,4.8121,4.2945,-0.5176,4704.049962,0.682265998,0,4.448831601,6.673214035,7.212121212,Stable,2.394775036,
1,0,0,0,025pctALG_090_catheter_20cm_3_5mm_1mmpersec_1.csv,2019/11/25,Prelim_DiffConc_20cmCath,0,,20cm_3_5mm,,3.2,20,0.9,PBS,0.9,153,5,11.9,15.4,0.25,0.506,1,1,2.736807489,0.172837922,3.4994,0.1212,0.303,3.4994,2.5184,2.8752,0.3568,0,0,0,4.448809357,6.673214035,3.71875,Stable,6.324110672,
1,0,0,0,050pctALG_090_catheter_20cm_3_5mm_1mmpersec_1.csv,2019/11/25,Prelim_DiffConc_20cmCath,1,,20cm_3_5mm,,3.2,20,0.9,PBS,0.9,153,5,11.9,15.4,0.5,0.605,2,1,3.92944496,0.503239654,4.589,18.1793,45.4476819,0.0202,3.3901,3.7263,0.3362,0,0,0,4.448864967,6.673214035,3.71875,Stable,5.289256198,
1,0,0,0,100pctALG_090_catheter_20cm_3_5mm_1mmpersec_1.csv,2019/11/25,Prelim_DiffConc_20cmCath,2,,20cm_3_5mm,,3.2,20,0.9,PBS,0.9,153,5,11.9,15.4,1,0.658,3,1,5.584238273,0.339338976,6.1812,39.5985,98.99476508,5.9942,5.4261,5.9923,0.5662,0,0,0,4.448876089,6.673214035,3.71875,Stable,4.863221884,
1,0,0,0,200pctALG_090_catheter_20cm_3_5mm_1mmpersec_1.csv,2019/11/25,Prelim_DiffConc_20cmCath,3,,20cm_3_5mm,,3.2,20,0.9,PBS,0.9,153,5,11.9,15.4,2,0.689,4,1,6.17767495,1.146262359,8.9065,39.1789,97.94529109,4.8179,4.94,8.746,3.806,0,0,0,4.448898333,6.673214035,3.71875,Stable,4.644412192,
1,0,0,0,AirOnly_catheter_20cm_3_5mm_1mmpersec_1_1.csv,2019/11/25,Prelim_DiffConc_20cmCath,4,,20cm_3_5mm,,3.2,20,,Air,,,5,11.9,15.4,,,,1,4.062318073,0.558413906,5.3155,0.5026,1.256490576,0.0144,4.9845,3.983,-1.0015,0,0,0,4.448842723,6.673214035,3.71875,Stable,,Air
1,0,0,0,AirOnly_catheter_20cm_3_5mm_1mmpersec_1_2.csv,2019/11/25,Prelim_DiffConc_20cmCath,5,,20cm_3_5mm,,3.2,20,,Air,,,5,11.9,15.4,,,,1,4.054192861,0.612405712,5.5889,0.4825,1.206237938,4.25,5.0353,3.8425,-1.1928,0,0,0,4.448853845,6.673214035,3.71875,Stable,,Air
1,0,0,0,AirOnly_catheter_20cm_3_5mm_1mmpersec_1_3.csv,2019/11/25,Prelim_DiffConc_20cmCath,6,,20cm_3_5mm,,3.2,20,,Air,,,5,11.9,15.4,,,,1,4.064555317,0.679346606,5.6227,0.8625,2.156228438,5.2659,5.1614,3.7896,-1.3718,0,0,0,4.448853845,6.673214035,3.71875,Stable,,Air
1,0,0,0,AirOnly_catheter_20cm_3_5mm_1mmpersec_1_4.csv,2019/11/25,Prelim_DiffConc_20cmCath,7,,20cm_3_5mm,,3.2,20,,Air,,,5,11.9,15.4,,,,1,4.184346081,0.73325633,6.0318,0.3627,0.906740933,4.2376,5.3162,3.7633,-1.5529,0,0,0,4.448853845,6.673214035,3.71875,Stable,,Air
2,0,0,0.0138,025pctALG_090_CatheterTube_20cm_3_5mm_1mmpersec_1.csv,2019/02/12,DiffConc_DiffCaths,0,,20mmCatheter_3_5mm,,3.2,20,0.9,PBS,0.9,153,10,14.4,18.02,0.25,0.506,1,1,1.349177855,0.170547772,2.5855,0.1401,0.2335,2.5855,1.1874,1.1024,-0.085,54.11026137,0.007848044,0,9.77160979,9.77160979,4.5,Stable,6.324110672,
2,0,0,0.0068,050pctALG_090_CatheterTube_20cm_3_5mm_1mmpersec_1.csv,2019/02/12,DiffConc_DiffCaths,1,,20mmCatheter_3_5mm,,3.2,20,0.9,PBS,0.9,153,10,14.4,18.02,0.5,0.605,2,1,1.973041511,0.186693521,3.2731,0.1376,0.229330658,3.2731,2.072,1.5885,-0.4835,26.66302734,0.003867152,0,9.771723792,9.77160979,4.5,Stable,5.289256198,
2,0,0,0.003,100pctALG_090_CatheterTube_20cm_3_5mm_1mmpersec_1.csv,2019/02/12,DiffConc_DiffCaths,2,,20mmCatheter_3_5mm,,3.2,20,0.9,PBS,0.9,153,10,14.4,18.02,1,0.658,3,1,2.501895772,0.269232955,2.7867,26.1785,43.63032431,2.6669,2.1309,2.4704,0.3395,11.7631003,0.001706097,0,9.771723792,9.77160979,4.5,Stable,4.863221884,
2,0,0,0,200pctALG_090_CatheterTube_20cm_3_5mm_1mmpersec_1.csv,2019/02/12,DiffConc_DiffCaths,3,,20mmCatheter_3_5mm,,3.2,20,0.9,PBS,0.9,153,10,14.4,18.02,2,0.689,4,1,4.34157952,1.331863371,7.7973,59.4799,99.132671,3.2315,2.6549,7.4769,4.822,0,0,0,9.771658648,9.77160979,4.5,Stable,4.644412192,
2,0,0,0,AirOnly_CatheterTube_20cm_3_5mm_1mmpersec_1.csv,2019/02/12,DiffConc_DiffCaths,4,,20mmCatheter_3_5mm,,3.2,20,,Air,,,10,14.4,18.02,,,,1,1.536059587,0.235275037,3.085,0.219,0.364998783,3.085,1.8323,1.2195,-0.6128,0,0,0,9.771642362,9.77160979,4.5,Stable,,Air
2,0,0,0,CornSyrupControl_CatheterTube_20cm_3_5mm_1mmpersec_1.csv,2019/02/12,DiffConc_DiffCaths,5,,20mmCatheter_3_5mm,,3.2,20,,Syrup,,,10,14.4,18.02,,,,1,10.97741049,2.288763455,12.1701,58.7388,97.89702103,2.9583,7.1171,12.0529,4.9358,0,0,0,9.771707506,9.77160979,4.5,Stable,,Syrup
2,0,0,0,WaterControl_CatheterTube_20cm_3_5mm_1mmpersec_1.csv,2019/02/12,DiffConc_DiffCaths,6,,20mmCatheter_3_5mm,,3.2,20,,Water,,,10,14.4,18.02,,,,1,1.515301099,0.27447306,2.9227,0.1797,0.299499501,2.9227,1.8749,1.0322,-0.8427,0,0,0,9.771626076,9.77160979,4.5,Stable,,Water
2,0,0,0,025pctALG_090_CatheterTube_40cm_3_5mm_1mmpersec_1.csv,2019/02/12,DiffConc_DiffCaths,7,,40mmCatheter_3_5mm,,3.2,40,0.9,PBS,0.9,153,10,14.4,18.02,0.25,0.506,1,1,1.637415613,0.23677174,2.9443,0.1392,0.231996907,2.9443,1.6654,0.93,-0.7354,0,0,0,9.771740078,9.77160979,4.5,Stable,6.324110672,
2,0,0,0,050pctALG_090_CatheterTube_40cm_3_5mm_1mmpersec_1.csv,2019/02/12,DiffConc_DiffCaths,8,,40mmCatheter_3_5mm,,3.2,40,0.9,PBS,0.9,153,10,14.4,18.02,0.5,0.605,2,1,2.056454694,0.245376641,3.2222,0.1581,0.263498683,3.2222,2.0667,1.4922,-0.5745,0,0,0,9.771658648,9.77160979,4.5,Stable,5.289256198,
2,0,0,0,100pctALG_090_CatheterTube_40cm_3_5mm_1mmpersec_1.csv,2019/02/12,DiffConc_DiffCaths,9,,40mmCatheter_3_5mm,,3.2,40,0.9,PBS,0.9,153,10,14.4,18.02,1,0.658,3,1,3.536621512,0.398123166,3.946,0.1817,0.302832324,3.946,2.8265,3.9156,1.0891,0,0,0,9.771642362,9.77160979,4.5,Stable,4.863221884,
2,0,0,0,200pctALG_090_CatheterTube_40cm_3_5mm_1mmpersec_1.csv,2019/02/12,DiffConc_DiffCaths,10,,40mmCatheter_3_5mm,,3.2,40,0.9,PBS,0.9,153,10,14.4,18.02,2,0.689,4,1,5.095893009,1.522153617,8.7387,60.0006,100,3.2432,3.1374,8.7387,5.6013,0,0,0,9.771707506,9.77160979,4.5,Stable,4.644412192,
2,0,0,0,AirControl_CatheterTube_40cm_3_5mm_1mmpersec_1.csv,2019/02/12,DiffConc_DiffCaths,11,,40mmCatheter_3_5mm,,3.2,40,,Air,,,10,14.4,18.02,,,,1,2.326828762,0.578040008,3.9739,0.2794,0.465659682,3.9739,2.7827,1.1529,-1.6298,0,0,0,9.771756364,9.77160979,4.5,Stable,,Air
2,0,0,0,CornSyrupControl_CatheterTube_40cm_3_5mm_1mmpersec_1.csv,2019/02/12,DiffConc_DiffCaths,12,,40mmCatheter_3_5mm,,3.2,40,,Syrup,,,10,14.4,18.02,,,,1,12.7774758,3.898866952,15.6225,59.8992,99.83166723,3.0861,5.796,15.5595,9.7635,0,0,0,9.771642362,9.77160979,4.5,Stable,,Syrup
2,0,0,0,WaterControl_CatheterTube_40cm_3_5mm_1mmpersec_1.csv,2019/02/12,DiffConc_DiffCaths,13,,40mmCatheter_3_5mm,,3.2,40,,Water,,,10,14.4,18.02,,,,1,1.074906327,0.147572437,2.348,0.1826,0.304328768,2.348,0.9631,0.9132,-0.0499,0,0,0,9.771756364,9.77160979,4.5,Stable,,Water
2,0,0,0,025pctALG_090_60mmCatheterTube_1mmpersec_1.csv,2019/02/12,DiffConc_DiffCaths,14,,60mmCatheter_3_5mm,,3.2,60,0.9,PBS,0.9,153,10,14.4,18.02,0.25,0.506,1,1,2.847743823,0.2946467,3.8254,0.2817,0.469492958,3.8254,2.7661,2.1936,-0.5725,0,0,0,9.771756364,9.77160979,4.5,Stable,6.324110672,
2,0,0,0,050pctALG_090_60mmCatheterTube_1mmpersec_1.csv,2019/02/12,DiffConc_DiffCaths,15,,60mmCatheter_3_5mm,,3.2,60,0.9,PBS,0.9,153,10,14.4,18.02,0.5,0.605,2,1,2.779313016,0.248817307,3.1066,42.159,70.26476578,0.0206,2.5897,2.4828,-0.1069,0,0,0,9.771642362,9.77160979,4.5,Stable,5.289256198,
2,0,0,0,100pctALG_090_60mmCatheterTube_1mmpersec_1.csv,2019/02/12,DiffConc_DiffCaths,16,,60mmCatheter_3_5mm,,3.2,60,0.9,PBS,0.9,153,10,14.4,18.02,1,0.658,3,1,5.422529028,0.859040361,6.2317,38.3399,63.89930084,4.1199,4.0426,5.9255,1.8829,0,0,0,9.77169122,9.77160979,4.5,Stable,4.863221884,
2,0,0,0,200pctALG_090_60mmCatheterTube_1mmpersec_1.csv,2019/02/12,DiffConc_DiffCaths,17,,60mmCatheter_3_5mm,,3.2,60,0.9,PBS,0.9,153,10,14.4,18.02,2,0.689,4,1,8.134207992,1.637429399,9.8803,36.003,60.005,0.0264,5.5013,9.6833,4.182,0,0,0,9.77160979,9.77160979,4.5,Stable,4.644412192,
2,0,0,0,AirControl_60mmCatheterTube_1mmpersec_1.csv,2019/02/12,DiffConc_DiffCaths,18,,60mmCatheter_3_5mm,,3.2,60,,Air,,,10,14.4,18.02,,,,1,3.861563237,0.831163163,6.5087,0.6231,1.0385,6.1863,5.0517,3.3919,-1.6598,0,0,0,9.77160979,9.77160979,4.5,Stable,,Air
2,0,0,0,CornSyrupControl_60mmCatheterTube_1mmpersec_1.csv,2019/02/12,DiffConc_DiffCaths,19,,60mmCatheter_3_5mm,,3.2,60,,Syrup,,,10,14.4,18.02,,,,1,15.23232491,6.306383671,21.8206,57.4229,95.70355729,0.0192,5.115,21.805,16.69,0,0,0,9.771740078,9.77160979,4.5,Stable,,Syrup
2,0,0,0,WaterControl_60mmCatheterTube_1mmpersec_1.csv,2019/02/12,DiffConc_DiffCaths,20,,60mmCatheter_3_5mm,,3.2,60,,Water,,,10,14.4,18.02,,,,1,3.329433666,0.563185044,5.4432,0.5806,0.967660216,5.4432,4.0238,4.2571,0.2333,0,0,0,9.771674934,9.77160979,4.5,Stable,,Water
2,0,0,0,025pctALG_090_Green_Straight1cm_1mmpersec_1.csv,2019/02/12,DiffConc_DiffCaths,21,GreenNozzle,,,0.84,2.54,0.9,PBS,0.9,153,10,14.4,18.02,0.25,0.506,1,1,2.584321712,0.28290126,2.9411,0.1801,0.300164165,2.9411,2.6137,1.8002,-0.8135,0,0,0,9.77169122,9.77160979,17.14285714,Stable,1.660079051,
2,0,0,0.0779,050pctALG_090_Green_Straight1cm_1mmpersec_1.csv,2019/02/12,DiffConc_DiffCaths,22,GreenNozzle,,,0.84,2.54,0.9,PBS,0.9,153,10,14.4,18.02,0.5,0.605,2,1,3.583667676,0.293898091,4.2807,0.2985,0.497496683,4.2807,3.7164,2.8152,-0.9012,305.4485044,0.04430164,0,9.771674934,9.77160979,17.14285714,Stable,1.388429752,
2,0,0,0.0001,100pctALG_090_Green_Straight1cm_1mmpersec_1.csv,2019/02/12,DiffConc_DiffCaths,23,GreenNozzle,,,0.84,2.54,0.9,PBS,0.9,153,10,14.4,18.02,1,0.658,3,1,6.972398934,0.657334295,8.4202,58.1415,96.90185399,3.5549,7.0439,7.5721,0.5282,0.392103343,5.68699E-05,0,9.771674934,9.77160979,17.14285714,Stable,1.276595745,
2,0,0,0,200pctALG_090_Green_Straight1cm_1mmpersec_1.csv,2019/02/12,DiffConc_DiffCaths,24,GreenNozzle,,,0.84,2.54,0.9,PBS,0.9,153,10,14.4,18.02,2,0.689,4,1,14.40210896,2.834762579,23.1012,59.8808,99.80050166,3.3788,12.4724,19.4144,6.942,0,0,0,9.77169122,9.77160979,17.14285714,Unstable,1.2191582,
2,0,0,0,AirControl_Green_Straight1cm_1mmpersec_1.csv,2019/02/12,DiffConc_DiffCaths,25,GreenNozzle,,,0.84,2.54,,Air,,,10,14.4,18.02,,,,1,3.329239128,0.488009845,4.6937,0.3228,0.53799193,4.6937,4.1065,3.1656,-0.9409,0,0,0,9.771756364,9.77160979,17.14285714,Stable,,Air
2,0,0,0.1022,CornSyrupControl_Green_Straight1cm_1mmpersec_1.csv,2019/02/12,DiffConc_DiffCaths,26,GreenNozzle,,,0.84,2.54,,Syrup,,,10,14.4,18.02,,,,1,63.67212971,32.85719556,100.0044,9.5019,100,3.1959,9.6346,100.0044,90.3698,400.7296168,0.058121022,0,1.547480984,9.77160979,17.14285714,Stable,,Syrup
2,0,0,0,WaterControl_Green_Straight1cm_1mmpersec_1.csv,2019/02/12,DiffConc_DiffCaths,27,GreenNozzle,,,0.84,2.54,,Water,,,10,14.4,18.02,,,,1,3.467346438,0.443058778,4.634,0.3388,0.564666667,4.634,3.989,2.4401,-1.5489,0,0,0,9.77160979,9.77160979,17.14285714,Stable,,Water
2,0,0,0,025pctALG_090_Olive_Straight1cm_1mmpersec_1.csv,2019/02/12,DiffConc_DiffCaths,28,OliveNozzle,,,1.54,2.54,0.9,PBS,0.9,153,10,14.4,18.02,0.25,0.506,1,1,2.541828272,0.323294882,3.2498,0.1805,0.300829322,3.2498,2.5485,1.6871,-0.8614,0,0,0,9.771740078,9.77160979,9.350649351,Stable,3.043478261,
2,0,0,0,050pctALG_090_Olive_Straight1cm_1mmpersec_1.csv,2019/02/12,DiffConc_DiffCaths,29,OliveNozzle,,,1.54,2.54,0.9,PBS,0.9,153,10,14.4,18.02,0.5,0.605,2,1,3.027250732,0.219588401,3.7092,0.2195,0.365830894,3.7092,2.9023,2.5441,-0.3582,0,0,0,9.771674934,9.77160979,9.350649351,Stable,2.545454545,
2,0,0,0,100pctALG_090_Olive_Straight1cm_1mmpersec_1.csv,2019/02/12,DiffConc_DiffCaths,30,OliveNozzle,,,1.54,2.54,0.9,PBS,0.9,153,10,14.4,18.02,1,0.658,3,1,3.700494374,0.193983023,3.8875,12.7798,21.29938267,3.4832,3.7305,3.6081,-0.1224,0,0,0,9.771740078,9.77160979,9.350649351,Stable,2.340425532,
2,0,0,0,200pctALG_090_Olive_Straight1cm_1mmpersec_1.csv,2019/02/12,DiffConc_DiffCaths,31,OliveNozzle,,,1.54,2.54,0.9,PBS,0.9,153,10,14.4,18.02,2,0.689,4,1,4.918677189,0.490162529,5.8762,59.9802,99.96650017,3.1864,4.6498,5.8717,1.2219,0,0,0,9.771658648,9.77160979,9.350649351,Unstable,2.235123367,
2,0,0,0,AirControl_Olive_Straight1cm_1mmpersec_1.csv,2019/02/12,DiffConc_DiffCaths,32,OliveNozzle,,,1.54,2.54,,Air,,,10,14.4,18.02,,,,1,3.195771305,0.486635602,5.4409,0.299,0.498325028,5.4409,3.8911,2.8623,-1.0288,0,0,0,9.77177265,9.77160979,9.350649351,Stable,,Air
2,0,0,0,CornSyrupControl_Olive_Straight1cm_1mmpersec_1.csv,2019/02/12,DiffConc_DiffCaths,33,OliveNozzle,,,1.54,2.54,,Syrup,,,10,14.4,18.02,,,,1,19.72997296,2.658749462,20.8715,45.7434,76.23861881,2.9203,19.1409,20.705,1.5641,0,0,0,9.771658648,9.77160979,9.350649351,Stable,,Syrup
2,0,0,0,WaterControl_Olive_Straight1cm_1mmpersec_1.csv,2019/02/12,DiffConc_DiffCaths,34,OliveNozzle,,,1.54,2.54,,Water,,,10,14.4,18.02,,,,1,2.929975691,0.44302802,4.7033,0.2631,0.438499269,4.7033,3.4556,2.5915,-0.8641,0,0,0,9.771626076,9.77160979,9.350649351,Stable,,Water
2,0,0,0,025pctALG_090_OliveNozzle_Tapered_1mmpersec_1.csv,2019/02/12,DiffConc_DiffCaths,35,OliveTapered,,1,1.54,2.54,0.9,PBS,0.9,153,10,14.4,18.02,0.25,0.506,1,1,2.397740945,0.344757118,2.7932,11.9193,19.86533446,2.6937,2.5088,1.6973,-0.8115,0,0,0,9.77169122,9.77160979,9.350649351,Stable,3.043478261,
2,0,0,0,050pctALG_090_OliveNozzle_Tapered_1mmpersec_1.csv,2019/02/12,DiffConc_DiffCaths,36,OliveTapered,,1,1.54,2.54,0.9,PBS,0.9,153,10,14.4,18.02,0.5,0.605,2,1,2.313535519,0.331599545,4.1288,0.1982,0.330330581,4.1288,2.4272,1.7927,-0.6345,0,0,0,9.77169122,9.77160979,9.350649351,Stable,2.545454545,
2,0,0,0,100pctALG_090_OliveNozzle_Tapered_1mmpersec_1.csv,2019/02/12,DiffConc_DiffCaths,37,OliveTapered,,1,1.54,2.54,0.9,PBS,0.9,153,10,14.4,18.02,1,0.658,3,1,2.545650749,0.146834875,3.3201,0.2019,0.3365,3.3201,2.4848,2.5489,0.0641,0,0,0,9.77160979,9.77160979,9.350649351,Stable,2.340425532,
2,0,0,0,200pctALG_090_OliveNozzle_Tapered_1mmpersec_1.csv,2019/02/12,DiffConc_DiffCaths,38,OliveTapered,,1,1.54,2.54,0.9,PBS,0.9,153,10,14.4,18.02,2,0.689,4,1,4.282491045,0.547847563,5.9709,59.9793,99.96516678,3.3163,4.1981,5.9599,1.7618,0,0,0,9.771642362,9.77160979,9.350649351,Unstable,2.235123367,
2,0,0,0,AirControl_OliveNozzle_Tapered_1mmpersec_1.csv,2019/02/12,DiffConc_DiffCaths,39,OliveTapered,,1,1.54,2.54,,Air,,,10,14.4,18.02,,,,1,2.767038095,0.471844504,4.8477,0.2825,0.470826271,4.8477,3.5378,2.4195,-1.1183,0,0,0,9.771756364,9.77160979,9.350649351,Stable,,Air
2,0,0,0,CornSyrupControl_OliveNozzle_Tapered_1mmpersec_1.csv,2019/02/12,DiffConc_DiffCaths,40,OliveTapered,,1,1.54,2.54,,Syrup,,,10,14.4,18.02,,,,1,5.433322137,0.40714312,5.7078,58.2989,97.16353782,3.9706,5.4066,5.6877,0.2811,0,0,0,9.771740078,9.77160979,9.350649351,Stable,,Syrup
2,0,0,0,WaterControl_OliveNozzle_Tapered_1mmpersec_1.csv,2019/02/12,DiffConc_DiffCaths,41,OliveTapered,,1,1.54,2.54,,Water,,,10,14.4,18.02,,,,1,1.960351664,0.505152755,3.5761,0.1984,0.330662809,3.5761,2.3772,0.6095,-1.7677,0,0,0,9.771723792,9.77160979,9.350649351,Stable,,Water
2,0,0,0,025pctALG_090_SyringeOnly_1mmpersec_1.csv,2019/02/12,DiffConc_DiffCaths,42,,,,1.65,0,0.9,PBS,0.9,153,10,14.4,18.02,0.25,0.506,1,1,1.122846005,0.169604623,2.8675,0.1784,0.297328873,2.8675,1.0573,1.263,0.2057,0,0,0,9.771756364,9.77160979,8.727272727,Stable,3.260869565,
2,0,0,0,050pctALG_090_SyringeOnly_1mmpersec_1.csv,2019/02/12,DiffConc_DiffCaths,43,,,,1.65,0,0.9,PBS,0.9,153,10,14.4,18.02,0.5,0.605,2,1,2.056223369,0.114617555,3.1747,0.178,0.2966637,3.1747,2.145,1.9366,-0.2084,0,0,0,9.771707506,9.77160979,8.727272727,Stable,2.727272727,
2,0,0,0,100pctALG_090_SyringeOnly_1mmpersec_1.csv,2019/02/12,DiffConc_DiffCaths,44,,,,1.65,0,0.9,PBS,0.9,153,10,14.4,18.02,1,0.658,3,1,1.858358641,0.133561051,2.4712,0.2213,0.368829645,2.4678,2.0107,2.1825,0.1718,0,0,0,9.771707506,9.77160979,8.727272727,Stable,2.507598784,
2,0,0,0,200pctALG_090_SyringeOnly_1mmpersec_1.csv,2019/02/12,DiffConc_DiffCaths,45,,,,1.65,0,0.9,PBS,0.9,153,10,14.4,18.02,2,0.689,4,1,2.736015052,0.505530972,4.2089,59.8818,99.80266732,2.8828,2.4632,4.1344,1.6712,0,0,0,9.771642362,9.77160979,8.727272727,Unstable,2.394775036,
2,0,0,0,AirOnly_SyringeOnly_1mmpersec_1.csv,2019/02/12,DiffConc_DiffCaths,46,,,,1.65,0,,Air,,,10,14.4,18.02,,,,1,1.477682057,0.150632071,2.7626,0.198,0.32999945,2.7626,1.4339,1.6036,0.1697,0,0,0,9.771626076,9.77160979,8.727272727,Stable,,Air
2,0,0,0,CornSyrupControl_SyringeOnly_1mmpersec_1.csv,2019/02/12,DiffConc_DiffCaths,47,,,,1.65,0,,Syrup,,,10,14.4,18.02,,,,1,2.832087679,0.128584351,3.2175,0.4206,0.700998832,3.2175,2.9225,2.6893,-0.2332,0,0,0,9.771626076,9.77160979,8.727272727,Stable,,Syrup
2,0,0,0,WaterControlv2_SyringeOnly_1mmpersec_1.csv,2019/02/12,DiffConc_DiffCaths,48,,,,1.65,0,,Water,,,10,14.4,18.02,,,,1,1.472510619,0.143840209,2.0486,0.138,0.2299977,2.0486,1.3739,1.2631,-0.1108,0,0,0,9.771707506,9.77160979,8.727272727,Stable,,Water
3,0,0,0,025pctALG_090_AmberNozzle_1mmpersec_1.csv,2020/01/14,DiffConc_DiffNeedleDiameters,0,AmberNozzle,,,1.36,2.54,0.9,PBS,0.9,153,5,11.9,15.4,0.25,0.506,1,1,2.448971093,0.336951881,3.2328,0.1814,0.453493198,3.2328,2.5422,1.5047,-1.0375,0,0,0,4.448876089,6.673214035,8.75,Stable,2.687747036,
3,0,0,0.0013,025pctALG_090_GreenNozzle_1mmpersec_1.csv,2020/01/14,DiffConc_DiffNeedleDiameters,1,GreenNozzle,,,0.84,2.54,0.9,PBS,0.9,153,5,11.9,15.4,0.25,0.506,1,1,2.666377395,0.404419232,3.2933,0.1988,0.496991303,3.2933,3.0545,1.6536,-1.4009,6.979302615,0.001012264,0,4.448887211,6.673214035,14.16666667,Stable,1.660079051,
3,0,0,0,025pctALG_090_OliveNozzle_1mmpersec_1.csv,2020/01/14,DiffConc_DiffNeedleDiameters,2,OliveNozzle,,,1.54,2.54,0.9,PBS,0.9,153,5,11.9,15.4,0.25,0.506,1,1,3.103832236,0.387844735,4.0607,0.2391,0.597744023,4.0607,3.0631,2.11,-0.9531,0,0,0,4.448853845,6.673214035,7.727272727,Stable,3.043478261,
3,0,0,0.0069,025pctALG_090_PinkNozzle_1mmpersec_1.csv,2020/01/14,DiffConc_DiffNeedleDiameters,3,PinkNozzle,,,0.61,2.54,0.9,PBS,0.9,153,5,11.9,15.4,0.25,0.506,1,1,3.247791667,0.42888719,4.0367,13.8192,34.54756816,3.0128,3.3035,2.2349,-1.0686,37.0439908,0.005372786,0,4.448864967,6.673214035,19.50819672,Stable,1.205533597,
3,0,0,0,025pctALG_090_PurpleNozzle_1mmpersec_1.csv,2020/01/14,DiffConc_DiffNeedleDiameters,4,PurpleNozzle,,,0.51,2.54,0.9,PBS,0.9,153,5,11.9,15.4,0.25,0.506,1,1,3.083679541,0.392461183,3.7622,0.1982,0.495488852,3.7622,3.3324,2.1237,-1.2087,0,0,0,4.448909455,6.673214035,23.33333333,Stable,1.007905138,
3,0,0,0,025pctALG_090_SyringeOnly_1mmpersec_1.csv,2020/01/14,DiffConc_DiffNeedleDiameters,5,SyringeOnly,,,1.65,0,0.9,PBS,0.9,153,5,11.9,15.4,0.25,0.506,1,1,3.445965452,0.694922586,4.4809,0.2427,0.606737865,4.4809,3.7594,2.0636,-1.6958,0,0,0,4.448898333,6.673214035,7.212121212,Stable,3.260869565,
3,0,0,0,050pctALG_090_AmberNozzle_1mmpersec_1.csv,2020/01/14,DiffConc_DiffNeedleDiameters,6,AmberNozzle,,,1.36,2.54,0.9,PBS,0.9,153,5,11.9,15.4,0.5,0.605,2,1,3.110347106,0.403671109,3.7942,0.1982,0.495498761,3.7942,3.2155,2.0336,-1.1819,0,0,0,4.448820479,6.673214035,8.75,Stable,2.247933884,
3,0,0,0,050pctALG_090_GreenNozzle_1mmpersec_1.csv,2020/01/14,DiffConc_DiffNeedleDiameters,7,GreenNozzle,,,0.84,2.54,0.9,PBS,0.9,153,5,11.9,15.4,0.5,0.605,2,1,2.843298653,0.386940311,3.3277,0.3585,0.896236556,2.6197,3.0058,1.86,-1.1458,0,0,0,4.448876089,6.673214035,14.16666667,Stable,1.388429752,
3,0,0,0,050pctALG_090_OliveNozzle_1mmpersec_1.csv,2020/01/14,DiffConc_DiffNeedleDiameters,8,OliveNozzle,,,1.54,2.54,0.9,PBS,0.9,153,5,11.9,15.4,0.5,0.605,2,1,3.188330389,0.472619368,4.1526,0.2185,0.546241806,4.1526,3.4898,2.0427,-1.4471,0,0,0,4.448876089,6.673214035,7.727272727,Stable,2.545454545,
3,0,0,0,050pctALG_090_PinkNozzle_1mmpersec_1.csv,2020/01/14,DiffConc_DiffNeedleDiameters,9,PinkNozzle,,,0.61,2.54,0.9,PBS,0.9,153,5,11.9,15.4,0.5,0.605,2,1,3.584876186,0.430417402,4.3133,1.6827,4.2066869,3.493,3.8136,2.572,-1.2416,0,0,0,4.448876089,6.673214035,19.50819672,Stable,1.008264463,
3,0,0,0,050pctALG_090_PurpleNozzle_1mmpersec_1.csv,2020/01/14,DiffConc_DiffNeedleDiameters,10,PurpleNozzle,,,0.51,2.54,0.9,PBS,0.9,153,5,11.9,15.4,0.5,0.605,2,1,4.319590614,0.47538616,4.8871,20.2617,50.65399673,4.7638,4.6311,3.3211,-1.31,0,0,0,4.448831601,6.673214035,23.33333333,Stable,0.842975207,
3,0,0,0,050pctALG_090_SyringeOnly_1mmpersec_1.csv,2020/01/14,DiffConc_DiffNeedleDiameters,11,SyringeOnly,,,1.65,0,0.9,PBS,0.9,153,5,11.9,15.4,0.5,0.605,2,1,3.263908587,0.477703189,4.2963,0.261,0.652498369,4.2963,3.7997,2.0578,-1.7419,0,0,0,4.448820479,6.673214035,7.212121212,Stable,2.727272727,
3,0,0,0,100pctALG_090_AmberNozzle_1mmpersec_1.csv,2020/01/14,DiffConc_DiffNeedleDiameters,12,AmberNozzle,,,1.36,2.54,0.9,PBS,0.9,153,5,11.9,15.4,1,0.658,3,1,4.313779391,0.557537494,5.0525,6.7589,16.89682758,4.688,4.8826,3.2367,-1.6459,0,0,0,4.448920577,6.673214035,8.75,Stable,2.066869301,
3,0,0,0,100pctALG_090_GreenNozzle_1mmpersec_1.csv,2020/01/14,DiffConc_DiffNeedleDiameters,13,GreenNozzle,,,0.84,2.54,0.9,PBS,0.9,153,5,11.9,15.4,1,0.658,3,1,5.569063922,0.614309377,6.341,8.8589,22.14719463,4.6136,6.0422,4.7822,-1.26,0,0,0,4.448820479,6.673214035,14.16666667,Stable,1.276595745,
3,0,0,0,100pctALG_090_OliveNozzle_1mmpersec_1.csv,2020/01/14,DiffConc_DiffNeedleDiameters,14,OliveNozzle,,,1.54,2.54,0.9,PBS,0.9,153,5,11.9,15.4,1,0.658,3,1,3.948659909,0.589724006,4.9499,0.2389,0.545026886,4.9499,4.4782,2.5969,-1.8813,0,0,0,4.875083147,6.673214035,7.727272727,Stable,2.340425532,
3,0,0,0,100pctALG_090_PinkNozzle_1mmpersec_1.csv,2020/01/14,DiffConc_DiffNeedleDiameters,15,PinkNozzle,,,0.61,2.54,0.9,PBS,0.9,153,5,11.9,15.4,1,0.658,3,1,6.421211128,0.790221264,10.0131,6.7393,16.84820788,4.9844,7.2646,5.347,-1.9176,0,0,0,4.448820479,6.673214035,19.50819672,Unstable,0.927051672,
3,0,0,0,100pctALG_090_PurpleNozzle_1mmpersec_1.csv,2020/01/14,DiffConc_DiffNeedleDiameters,16,PurpleNozzle,,,0.51,2.54,0.9,PBS,0.9,153,5,11.9,15.4,1,0.658,3,1,8.636495309,1.433533739,17.961,12.518,31.29468705,6.8082,8.9302,7.2751,-1.6551,0,0,0,4.448853845,6.673214035,23.33333333,Unstable,0.775075988,
3,0,0,0,100pctALG_090_SyringeOnly_1mmpersec_1.csv,2020/01/14,DiffConc_DiffNeedleDiameters,17,SyringeOnly,,,1.65,0,0.9,PBS,0.9,153,5,11.9,15.4,1,0.658,3,1,3.323298353,0.618799945,4.6884,0.2376,0.59398812,4.6884,4.0531,2.1106,-1.9425,0,0,0,4.448898333,6.673214035,7.212121212,Stable,2.507598784,
3,0,0,0,200pctALG_090_AmberNozzle_1mmpersec_1.csv,2020/01/14,DiffConc_DiffNeedleDiameters,18,AmberNozzle,,,1.36,2.54,0.9,PBS,0.9,153,5,11.9,15.4,2,0.689,4,1,5.634115968,0.87780383,7.1926,5.1184,12.79587204,6.9141,6.8883,4.3323,-2.556,0,0,0,4.448853845,6.673214035,8.75,Stable,1.973875181,
3,0,0,0,200pctALG_090_GreenNozzle_1mmpersec_1.csv,2020/01/14,DiffConc_DiffNeedleDiameters,19,GreenNozzle,,,0.84,2.54,0.9,PBS,0.9,153,5,11.9,15.4,2,0.689,4,1,10.06035614,1.251157912,12.4635,6.2387,15.59647706,5.063,11.0229,10.3506,-0.6723,0,0,0,4.448887211,6.673214035,14.16666667,Unstable,1.2191582,
3,0,0,0,200pctALG_090_OliveNozzle_1mmpersec_1.csv,2020/01/14,DiffConc_DiffNeedleDiameters,20,OliveNozzle,,,1.54,2.54,0.9,PBS,0.9,153,5,11.9,15.4,2,0.689,4,1,5.199928493,0.744544538,6.4107,5.2398,13.09923802,5.8224,6.3126,4.1245,-2.1881,0,0,0,4.448898333,6.673214035,7.727272727,Stable,2.235123367,
3,0,0,0,200pctALG_090_PinkNozzle_1mmpersec_1.csv,2020/01/14,DiffConc_DiffNeedleDiameters,21,PinkNozzle,,,0.61,2.54,0.9,PBS,0.9,153,5,11.9,15.4,2,0.689,4,1,10.99368695,1.638356583,20.1352,29.9626,76.78603005,5.5884,11.0223,11.5453,0.523,0,0,0,4.339913626,6.673214035,19.50819672,Unstable,0.885341074,
3,0,0,0,200pctALG_090_PurpleNozzle_1mmpersec_1.csv,2020/01/14,DiffConc_DiffNeedleDiameters,22,PurpleNozzle,,,0.51,2.54,0.9,PBS,0.9,153,5,11.9,15.4,2,0.689,4,1,33.72109084,11.88067108,70.0152,13.4183,33.54566614,7.3375,24.8718,29.6078,4.736,0,0,0,4.448820479,6.673214035,23.33333333,Unstable,0.740203193,
3,0,0,0,200pctALG_090_SyringeOnly_1mmpersec_1.csv,2020/01/14,DiffConc_DiffNeedleDiameters,23,SyringeOnly,,,1.65,0,0.9,PBS,0.9,153,5,11.9,15.4,2,0.689,4,1,3.786407838,0.517202355,4.7763,2.6202,6.550401744,4.6218,4.721,2.7828,-1.9382,0,0,0,4.448876089,6.673214035,7.212121212,Stable,2.394775036,
3,0,0,0,AirControl_AmberNozzle_1mmpersec_1.csv,2020/01/14,DiffConc_DiffNeedleDiameters,24,AmberNozzle,,,1.36,2.54,,Air,,,5,11.9,15.4,,,,1,2.290373453,0.525681991,3.9647,0.2391,0.597747011,3.9647,3.192,1.5669,-1.6251,0,0,0,4.448831601,6.673214035,8.75,Stable,,Air
3,0,0,0,AirControl_GreenNozzle_1mmpersec_1.csv,2020/01/14,DiffConc_DiffNeedleDiameters,25,GreenNozzle,,,0.84,2.54,,Air,,,5,11.9,15.4,,,,1,2.482109586,0.828094814,4.4481,0.2814,0.703494724,4.4481,3.892,1.4095,-2.4825,0,0,0,4.448842723,6.673214035,14.16666667,Stable,,Air
3,0,0,0,AirControl_OliveNozzle_1mmpersec_1.csv,2020/01/14,DiffConc_DiffNeedleDiameters,26,OliveNozzle,,,1.54,2.54,,Air,,,5,11.9,15.4,,,,1,1.276019611,0.33754322,2.847,0.198,0.494992575,2.847,1.6416,0.701,-0.9406,0,0,0,4.448876089,6.673214035,7.727272727,Stable,,Air
3,0,0,0,AirControl_PinkNozzle_1mmpersec_1.csv,2020/01/14,DiffConc_DiffNeedleDiameters,27,PinkNozzle,,,0.61,2.54,,Air,,,5,11.9,15.4,,,,1,2.708392764,0.939865825,5.1545,0.279,0.697484307,5.1545,4.1525,1.3248,-2.8277,0,0,0,4.448909455,6.673214035,19.50819672,Stable,,Air
3,0,0,0,AirControl_PurpleNozzle_1mmpersec_1.csv,2020/01/14,DiffConc_DiffNeedleDiameters,28,PurpleNozzle,,,0.51,2.54,,Air,,,5,11.9,15.4,,,,1,3.198523752,1.087271979,5.7984,0.319,0.797492025,5.7984,4.8495,1.4573,-3.3922,0,0,0,4.448853845,6.673214035,23.33333333,Stable,,Air
3,0,0,0,AirControl_SyringeOnly_1mmpersec_1.csv,2020/01/14,DiffConc_DiffNeedleDiameters,29,SyringeOnly,,,1.65,0,,Air,,,5,11.9,15.4,,,,1,1.16498478,0.222436342,2.601,0.198,0.494988863,2.601,1.2888,0.9016,-0.3872,0,0,0,4.448909455,6.673214035,7.212121212,Stable,,Air
4,0,0,0,025pctALG_090_AmberNozzle_01mmpersec_1.csv,2020/01/23,DiffConc_DiffExtrusionSpeeds,0,AmberNozzle,,,1.36,2.54,0.9,PBS,0.9,153,5,11.9,15.4,0.25,0.506,1,0.1,1.318269611,0.314644114,1.8904,0.1083,0.270749323,0.0067,1.6794,0.578,-1.1014,0,0,0,4.448820479,0.667321404,8.75,Stable,2.687747036,
4,0,0,0,025pctALG_090_AmberNozzle_05mmpersec_1.csv,2020/01/23,DiffConc_DiffExtrusionSpeeds,1,AmberNozzle,,,1.36,2.54,0.9,PBS,0.9,153,5,11.9,15.4,0.25,0.506,1,0.5,2.036292483,0.533609418,3.1414,0.1663,0.415744803,3.1414,2.3897,0.5691,-1.8206,0,0,0,4.448864967,3.336607018,8.75,Stable,2.687747036,
4,0,0,0,025pctALG_090_AmberNozzle_1mmpersec_1.csv,2020/01/23,DiffConc_DiffExtrusionSpeeds,2,AmberNozzle,,,1.36,2.54,0.9,PBS,0.9,153,5,11.9,15.4,0.25,0.506,1,1,3.934365818,0.600866557,4.707,11.3592,28.39785801,3.9414,3.9487,2.3709,-1.5778,0,0,0,4.448831601,6.673214035,8.75,Stable,2.687747036,
4,0,0,0,025pctALG_090_GreenNozzle_01mmpersec_1.csv,2020/01/23,DiffConc_DiffExtrusionSpeeds,3,GreenNozzle,,,0.84,2.54,0.9,PBS,0.9,153,5,11.9,15.4,0.25,0.506,1,0.1,1.408291203,0.171993258,1.9044,0.098,0.245,0.0133,1.5556,0.9629,-0.5927,0,0,0,4.448809357,0.667321404,14.16666667,Stable,1.660079051,
4,0,0,0,025pctALG_090_GreenNozzle_05mmpersec_1.csv,2020/01/23,DiffConc_DiffExtrusionSpeeds,4,GreenNozzle,,,0.84,2.54,0.9,PBS,0.9,153,5,11.9,15.4,0.25,0.506,1,0.5,2.762748926,0.431095479,3.1797,14.8263,37.06565734,2.5712,2.8194,1.5273,-1.2921,0,0,0,4.448820479,3.336607018,14.16666667,Stable,1.660079051,
4,0,0,0,025pctALG_090_GreenNozzle_1mmpersec_1.csv,2020/01/23,DiffConc_DiffExtrusionSpeeds,5,GreenNozzle,,,0.84,2.54,0.9,PBS,0.9,153,5,11.9,15.4,0.25,0.506,1,1,3.776064953,0.781483364,4.5967,10.2013,25.50305873,3.017,4.2665,1.7216,-2.5449,0,0,0,4.448842723,6.673214035,14.16666667,Stable,1.660079051,
4,0,0,0,025pctALG_090_OliveNozzle_01mmpersec_1.csv,2020/01/23,DiffConc_DiffExtrusionSpeeds,6,OliveNozzle,,,1.54,2.54,0.9,PBS,0.9,153,5,11.9,15.4,0.25,0.506,1,0.1,1.712470359,0.364460359,2.7329,0.1779,0.444748888,0.0122,2.1497,0.8357,-1.314,0,0,0,4.448820479,0.667321404,7.727272727,Stable,3.043478261,
4,0,0,0,025pctALG_090_OliveNozzle_05mmpersec_1.csv,2020/01/23,DiffConc_DiffExtrusionSpeeds,7,OliveNozzle,,,1.54,2.54,0.9,PBS,0.9,153,5,11.9,15.4,0.25,0.506,1,0.5,2.722512238,0.385627848,3.6389,0.2076,0.518993513,3.6389,3.071,1.5741,-1.4969,0,0,0,4.448864967,3.336607018,7.727272727,Stable,3.043478261,
4,0,0,0,025pctALG_090_OliveNozzle_1mmpersec_1.csv,2020/01/23,DiffConc_DiffExtrusionSpeeds,8,OliveNozzle,,,1.54,2.54,0.9,PBS,0.9,153,5,11.9,15.4,0.25,0.506,1,1,3.164152096,0.493689035,4.6473,0.2384,0.59599106,4.6473,3.5062,1.3446,-2.1616,0,0,0,4.448876089,6.673214035,7.727272727,Stable,3.043478261,
4,0,0,0,050pctALG_090_AmberNozzle_01mmpersec_1.csv,2020/01/23,DiffConc_DiffExtrusionSpeeds,9,AmberNozzle,,,1.36,2.54,0.9,PBS,0.9,153,5,11.9,15.4,0.5,0.605,2,0.1,0.836690712,0.37204776,1.5245,0.0843,0.21075,1.5245,1.2733,0.116,-1.1573,0,0,0,4.448809357,0.667321404,8.75,Stable,2.247933884,
4,0,0,0,050pctALG_090_AmberNozzle_05mmpersec_1.csv,2020/01/23,DiffConc_DiffExtrusionSpeeds,10,AmberNozzle,,,1.36,2.54,0.9,PBS,0.9,153,5,11.9,15.4,0.5,0.605,2,0.5,1.539682043,0.530017432,3.114,0.1558,0.389498053,3.114,2.0012,0.1106,-1.8906,0,0,0,4.448831601,3.336607018,8.75,Stable,2.247933884,
4,0,0,0,050pctALG_090_AmberNozzle_1mmpersec_1.csv,2020/01/23,DiffConc_DiffExtrusionSpeeds,11,AmberNozzle,,,1.36,2.54,0.9,PBS,0.9,153,5,11.9,15.4,0.5,0.605,2,1,4.255778743,1.278736545,6.3574,0.3,0.749986875,6.3574,5.5603,1.4402,-4.1201,0,0,0,4.448887211,6.673214035,8.75,Stable,2.247933884,
4,0,0,0,050pctALG_090_GreenNozzle_01mmpersec_1.csv,2020/01/23,DiffConc_DiffExtrusionSpeeds,12,GreenNozzle,,,0.84,2.54,0.9,PBS,0.9,153,5,11.9,15.4,0.5,0.605,2,0.1,1.914823604,0.442781812,3.6621,0.2143,0.53575,3.6621,2.5381,1.1129,-1.4252,0,0,0,4.448809357,0.667321404,14.16666667,Stable,1.388429752,
4,0,0,0,050pctALG_090_GreenNozzle_05mmpersec_1.csv,2020/01/23,DiffConc_DiffExtrusionSpeeds,13,GreenNozzle,,,0.84,2.54,0.9,PBS,0.9,153,5,11.9,15.4,0.5,0.605,2,0.5,2.732890634,0.448826407,4.2422,0.2364,0.590995568,4.2422,3.3019,1.7,-1.6019,0,0,0,4.448842723,3.336607018,14.16666667,Stable,1.388429752,
4,0,0,0,050pctALG_090_GreenNozzle_1mmpersec_1.csv,2020/01/23,DiffConc_DiffExtrusionSpeeds,14,GreenNozzle,,,0.84,2.54,0.9,PBS,0.9,153,5,11.9,15.4,0.5,0.605,2,1,3.55065015,0.680753941,4.8539,0.2779,0.694744789,4.8539,4.4758,2.0405,-2.4353,0,0,0,4.448842723,6.673214035,14.16666667,Stable,1.388429752,
4,0,0,0,050pctALG_090_OliveNozzle_01mmpersec_1.csv,2020/01/23,DiffConc_DiffExtrusionSpeeds,15,OliveNozzle,,,1.54,2.54,0.9,PBS,0.9,153,5,11.9,15.4,0.5,0.605,2,0.1,1.017281,0.490841799,2.0042,0.1303,0.325749186,0.0856,1.5457,0.1185,-1.4272,0,0,0,4.448820479,0.667321404,7.727272727,Stable,2.545454545,
4,0,0,0,050pctALG_090_OliveNozzle_05mmpersec_1.csv,2020/01/23,DiffConc_DiffExtrusionSpeeds,16,OliveNozzle,,,1.54,2.54,0.9,PBS,0.9,153,5,11.9,15.4,0.5,0.605,2,0.5,2.021538511,0.588558281,3.7419,0.1964,0.490998773,3.7419,2.4893,0.7621,-1.7272,0,0,0,4.448820479,3.336607018,7.727272727,Stable,2.545454545,
4,0,0,0,050pctALG_090_OliveNozzle_1mmpersec_1.csv,2020/01/23,DiffConc_DiffExtrusionSpeeds,17,OliveNozzle,,,1.54,2.54,0.9,PBS,0.9,153,5,11.9,15.4,0.5,0.605,2,1,3.687147705,0.972569276,4.7618,7.0193,17.54811839,4.6116,4.4966,1.3712,-3.1254,0,0,0,4.448842723,6.673214035,7.727272727,Stable,2.545454545,
4,0,0,0,100pctALG_090_AmberNozzle_01mmpersec_1.csv,2020/01/23,DiffConc_DiffExtrusionSpeeds,18,AmberNozzle,,,1.36,2.54,0.9,PBS,0.9,153,5,11.9,15.4,1,0.658,3,0.1,2.701398925,0.487107502,5.629,0.2841,0.71025,5.629,3.5784,2.4131,-1.1653,0,0,0,4.448809357,0.667321404,8.75,Stable,2.066869301,
4,0,0,0,100pctALG_090_AmberNozzle_05mmpersec_1.csv,2020/01/23,DiffConc_DiffExtrusionSpeeds,19,AmberNozzle,,,1.36,2.54,0.9,PBS,0.9,153,5,11.9,15.4,1,0.658,3,0.5,3.596785539,0.439129584,4.933,0.2581,0.64525,4.933,4.2094,2.6634,-1.546,0,0,0,4.448809357,3.336607018,8.75,Stable,2.066869301,
4,0,0,0,100pctALG_090_AmberNozzle_1mmpersec_1.csv,2020/01/23,DiffConc_DiffExtrusionSpeeds,20,AmberNozzle,,,1.36,2.54,0.9,PBS,0.9,153,5,11.9,15.4,1,0.658,3,1,4.845551996,0.703918517,6.6271,0.3997,0.999230015,6.6271,5.5291,3.4404,-2.0887,0,0,0,4.448898333,6.673214035,8.75,Stable,2.066869301,
4,0,0,0,100pctALG_090_GreenNozzle_01mmpersec_1.csv,2020/01/23,DiffConc_DiffExtrusionSpeeds,21,GreenNozzle,,,0.84,2.54,0.9,PBS,0.9,153,5,11.9,15.4,1,0.658,3,0.1,3.642691092,0.414080594,5.2099,0.279,0.697498256,0.0026,4.4163,3.738,-0.6783,0,0,0,4.448820479,0.667321404,14.16666667,Unstable,1.276595745,
4,0,0,0,100pctALG_090_GreenNozzle_05mmpersec_1.csv,2020/01/23,DiffConc_DiffExtrusionSpeeds,22,GreenNozzle,,,0.84,2.54,0.9,PBS,0.9,153,5,11.9,15.4,1,0.658,3,0.5,4.681925075,0.583050004,5.6678,5.0062,12.51540613,4.8198,5.1962,3.8372,-1.359,0,0,0,4.448842723,3.336607018,14.16666667,Stable,1.276595745,
4,0,0,0,100pctALG_090_GreenNozzle_1mmpersec_1.csv,2020/01/23,DiffConc_DiffExtrusionSpeeds,23,GreenNozzle,,,0.84,2.54,0.9,PBS,0.9,153,5,11.9,15.4,1,0.658,3,1,6.950547705,0.899177316,8.0475,6.5596,16.39859004,6.9048,7.8148,4.9757,-2.8391,0,0,0,4.448920577,6.673214035,14.16666667,Stable,1.276595745,
4,0,0,0,100pctALG_090_OliveNozzle_01mmpersec_1.csv,2020/01/23,DiffConc_DiffExtrusionSpeeds,24,OliveNozzle,,,1.54,2.54,0.9,PBS,0.9,153,5,11.9,15.4,1,0.658,3,0.1,3.477449073,0.260727435,4.7442,0.2864,0.71599821,4.7304,3.8661,3.2249,-0.6412,0,0,0,4.448820479,0.667321404,7.727272727,Stable,2.340425532,
4,0,0,0,100pctALG_090_OliveNozzle_05mmpersec_1.csv,2020/01/23,DiffConc_DiffExtrusionSpeeds,25,OliveNozzle,,,1.54,2.54,0.9,PBS,0.9,153,5,11.9,15.4,1,0.658,3,0.5,4.353527348,0.629167097,6.7633,0.3258,0.8145,6.7633,5.0374,3.0103,-2.0271,0,0,0,4.448809357,3.336607018,7.727272727,Stable,2.340425532,
4,0,0,0,100pctALG_090_OliveNozzle_1mmpersec_1.csv,2020/01/23,DiffConc_DiffExtrusionSpeeds,26,OliveNozzle,,,1.54,2.54,0.9,PBS,0.9,153,5,11.9,15.4,1,0.658,3,1,4.904310579,0.88236936,7.1917,0.339,0.847485169,7.1917,5.8622,3.1092,-2.753,0,0,0,4.448887211,6.673214035,7.727272727,Stable,2.340425532,
4,0,0,0,200pctALG_090_AmberNozzle_01mmpersec_1.csv,2020/01/23,DiffConc_DiffExtrusionSpeeds,27,AmberNozzle,,,1.36,2.54,0.9,PBS,0.9,153,5,11.9,15.4,2,0.689,4,0.1,4.435291922,0.747006638,7.1194,6.1124,15.281,5.9919,6.1153,4.2471,-1.8682,0,0,0,4.448809357,0.667321404,8.75,Unstable,1.973875181,
4,0,0,0,200pctALG_090_AmberNozzle_05mmpersec_1.csv,2020/01/23,DiffConc_DiffExtrusionSpeeds,28,AmberNozzle,,,1.36,2.54,0.9,PBS,0.9,153,5,11.9,15.4,2,0.689,4,0.5,5.347363312,0.64245537,6.2849,0.3485,0.871243466,6.2474,6.1882,4.5159,-1.6723,0,0,0,4.448842723,3.336607018,8.75,Stable,1.973875181,
4,0,0,0,200pctALG_090_AmberNozzle_1mmpersec_1.csv,2020/01/23,DiffConc_DiffExtrusionSpeeds,29,AmberNozzle,,,1.36,2.54,0.9,PBS,0.9,153,5,11.9,15.4,2,0.689,4,1,6.545692465,0.776689143,7.652,2.9589,7.397102058,7.3567,7.4392,5.2548,-2.1844,0,0,0,4.448898333,6.673214035,8.75,Stable,1.973875181,
4,0,0,0,200pctALG_090_GreenNozzle_01mmpersec_1.csv,2020/01/23,DiffConc_DiffExtrusionSpeeds,30,GreenNozzle,,,0.84,2.54,0.9,PBS,0.9,153,5,11.9,15.4,2,0.689,4,0.1,8.969649435,1.506876679,15.8042,27.274,68.185,6.415,9.7046,9.388,-0.3166,0,0,0,4.448809357,0.667321404,14.16666667,Unstable,1.2191582,
4,0,0,0,200pctALG_090_GreenNozzle_05mmpersec_1.csv,2020/01/23,DiffConc_DiffExtrusionSpeeds,31,GreenNozzle,,,0.84,2.54,0.9,PBS,0.9,153,5,11.9,15.4,2,0.689,4,0.5,10.40878539,1.088999658,13.1346,22.2364,55.59030512,7.0424,9.9814,9.5096,-0.4718,0,0,0,4.448864967,3.336607018,14.16666667,Unstable,1.2191582,
4,0,0,0,200pctALG_090_GreenNozzle_1mmpersec_1.csv,2020/01/23,DiffConc_DiffExtrusionSpeeds,32,GreenNozzle,,,0.84,2.54,0.9,PBS,0.9,153,5,11.9,15.4,2,0.689,4,1,13.85574875,2.038013656,18.6275,2.4785,6.196203528,17.507,15.5548,11.032,-4.5228,0,0,0,4.448842723,6.673214035,14.16666667,Unstable,1.2191582,
4,0,0,0,200pctALG_090_OliveNozzle_01mmpersec_1.csv,2020/01/23,DiffConc_DiffExtrusionSpeeds,33,OliveNozzle,,,1.54,2.54,0.9,PBS,0.9,153,5,11.9,15.4,2,0.689,4,0.1,4.173647393,0.420548705,5.3137,7.4644,18.661,3.9604,4.7597,4.4064,-0.3533,0,0,0,4.448809357,0.667321404,7.727272727,Unstable,2.235123367,
4,0,0,0,200pctALG_090_OliveNozzle_05mmpersec_1.csv,2020/01/23,DiffConc_DiffExtrusionSpeeds,34,OliveNozzle,,,1.54,2.54,0.9,PBS,0.9,153,5,11.9,15.4,2,0.689,4,0.5,5.078969431,0.735645458,7.9879,0.3775,0.943747641,7.9879,6.2339,4.1495,-2.0844,0,0,0,4.448820479,3.336607018,7.727272727,Stable,2.235123367,
4,0,0,0,200pctALG_090_OliveNozzle_1mmpersec_1.csv,2020/01/23,DiffConc_DiffExtrusionSpeeds,35,OliveNozzle,,,1.54,2.54,0.9,PBS,0.9,153,5,11.9,15.4,2,0.689,4,1,6.736768298,1.121506066,10.2105,0.4411,1.102722432,10.2105,8.4161,5.2569,-3.1592,0,0,0,4.448920577,6.673214035,7.727272727,Stable,2.235123367,
4,0,0,0,AirControl_AmberNozzle_01mmpersec_1.csv,2020/01/23,DiffConc_DiffExtrusionSpeeds,36,AmberNozzle,,,1.36,2.54,,Air,,,5,11.9,15.4,,,,0.1,1.268046856,0.544721477,2.3036,0.1844,0.460998848,0.0353,1.7892,0.1017,-1.6875,0,0,0,4.448820479,0.667321404,8.75,Stable,,Air
4,0,0,0,AirControl_AmberNozzle_05mmpersec_1.csv,2020/01/23,DiffConc_DiffExtrusionSpeeds,37,AmberNozzle,,,1.36,2.54,,Air,,,5,11.9,15.4,,,,0.5,3.105865684,0.601871471,4.8755,0.2495,0.623748441,4.8755,3.8238,1.1841,-2.6397,0,0,0,4.448820479,3.336607018,8.75,Stable,,Air
4,0,0,0,AirControl_AmberNozzle_1mmpersec_1.csv,2020/01/23,DiffConc_DiffExtrusionSpeeds,38,AmberNozzle,,,1.36,2.54,,Air,,,5,11.9,15.4,,,,1,2.403804743,0.414422109,3.8601,0.3204,0.801,3.8601,3.0698,1.6577,-1.4121,0,0,0,4.448809357,6.673214035,8.75,Stable,,Air
4,0,0,0,AirControl_GreenNozzle_01mmpersec_1.csv,2020/01/23,DiffConc_DiffExtrusionSpeeds,39,GreenNozzle,,,0.84,2.54,,Air,,,5,11.9,15.4,,,,0.1,1.581311467,0.534156434,3.122,0.1775,0.44375,3.1012,2.239,0.4555,-1.7835,0,0,0,4.448809357,0.667321404,14.16666667,Stable,,Air
4,0,0,0,AirControl_GreenNozzle_05mmpersec_1.csv,2020/01/23,DiffConc_DiffExtrusionSpeeds,40,GreenNozzle,,,0.84,2.54,,Air,,,5,11.9,15.4,,,,0.5,2.661596304,0.520924962,4.3752,0.3557,0.889247777,4.3752,2.8468,0.8691,-1.9777,0,0,0,4.448820479,3.336607018,14.16666667,Stable,,Air
