Repository: connor-verheyen/DataDrivenGranularHydrogels

# Integrated data-driven modeling and experimental optimization of granular hydrogel matrices



* * * * * * * * * * * * * * * * * * * * * * * * * * * * * * * * * * * * * * * * * * * * * * * * * * * * * * * * * * * * 
* * * * * * * * * * * * * * * * * * * * * * * * * * * * * * * * * * * * * * * * * * * * * * * * * * * * * * * * * * * * 
* * * * * * * * * * * * * * * * * * * * * * * * * * * * * * * * * * * * * * * * * * * * * * * * * * * * * * * * * * * * 
need to update this section below:

*This repository contains code, data, and SI Material for the paper:
C. A. Verheyen and  L. Bourouiba (2022) Associations between indoor relative humidity and global COVID-19 outcomes.

File: data/Dataset_Microgel_InitialSize_and_SizeEvolutionInFluids.csv (part 1 of 12)
,Num_days_in_solvent,Current_solvent,Curr_solv_Ca_conc,Curr_solv_Na_conc,ALG_conc,ALG_MW,Gelation_CaCl2_conc,Air_pressure,Nozzle_diameter,Nozzle_angle,Dist_nozzle_bath,Dist_pressure_nozzle,Angle_pressure_nozzle,EtOH_conc_pct,Extrusion_flow_rate,Tip_coating,Unique ID,Diameter_um,Un_id_updated,Un_id_prev
0,0,CACL2,10,0,2,MEDIUM,10,6,0.15,45,140,30,0,0,200,NONE,1,903.5161168,1,1
1,0,CACL2,10,0,2,MEDIUM,10,6,0.15,45,140,30,0,0,200,NONE,1,915.4350493,1,1
2,0,CACL2,10,0,2,MEDIUM,10,6,0.15,45,140,30,0,0,200,NONE,1,851.822824,1,1
3,0,CACL2,10,0,2,MEDIUM,10,6,0.15,45,140,30,0,0,200,NONE,1,796.1016737,1,1
4,0,CACL2,10,0,2,MEDIUM,10,6,0.15,45,140,30,0,0,200,NONE,1,864.0177829,1,1
5,0,CACL2,10,0,2,MEDIUM,10,6,0.15,45,140,30,0,0,200,NONE,1,916.5899998,1,1
6,0,CACL2,10,0,2,MEDIUM,10,6,0.15,45,140,30,0,0,200,NONE,1,928.5250029,1,1
7,0,CACL2,10,0,2,MEDIUM,10,6,0.15,45,140,30,0,0,200,NONE,1,939.0154994,1,1
8,0,CACL2,10,0,2,MEDIUM,10,6,0.15,45,140,30,0,0,200,NONE,1,963.2732055,1,1
9,0,CACL2,10,0,2,MEDIUM,10,6,0.15,45,140,30,0,0,200,NONE,1,976.0480456,1,1
10,0,CACL2,10,0,2,MEDIUM,10,6,0.15,45,140,30,0,0,200,NONE,1,915.2162612,1,1
11,0,CACL2,10,0,2,MEDIUM,10,6,0.15,45,140,30,0,0,200,NONE,1,918.6669188,1,1
12,0,CACL2,10,0,2,MEDIUM,10,6,0.15,45,140,30,0,0,200,NONE,1,872.0348256,1,1
13,0,CACL2,10,0,2,MEDIUM,10,6,0.15,45,140,30,0,0,200,NONE,1,883.6984432,1,1
14,0,CACL2,10,0,2,MEDIUM,10,6,0.15,45,140,30,0,0,200,NONE,1,886.5803379,1,1
15,0,CACL2,10,0,2,MEDIUM,10,6,0.15,45,140,30,0,0,200,NONE,1,811.5911322,1,1
16,0,CACL2,10,0,2,MEDIUM,10,6,0.15,45,140,30,0,0,200,NONE,1,920.6106084,1,1
17,0,CACL2,10,0,2,MEDIUM,10,6,0.15,45,140,30,0,0,200,NONE,1,822.395591,1,1
18,0,CACL2,10,0,2,MEDIUM,10,6,0.15,45,140,30,0,0,200,NONE,1,927.9781601,1,1
19,0,CACL2,10,0,2,MEDIUM,10,6,0.15,45,140,30,0,0,200,NONE,1,938.707456,1,1
20,0,CACL2,10,0,2,MEDIUM,10,6,0.15,45,140,30,0,0,200,NONE,1,890.5322283,1,1
21,0,CACL2,10,0,2,MEDIUM,10,6,0.15,45,140,30,0,0,200,NONE,1,897.7801947,1,1
22,0,CACL2,10,0,2,MEDIUM,10,6,0.15,45,140,30,0,0,200,NONE,1,949.737122,1,1
23,0,CACL2,10,0,2,MEDIUM,10,6,0.15,45,140,30,0,0,200,NONE,1,994.3270691,1,1
24,0,CACL2,10,0,2,MEDIUM,10,6,0.15,45,140,30,0,0,200,NONE,1,916.9679879,1,1
25,0,CACL2,10,0,2,MEDIUM,10,6,0.15,45,140,30,0,0,200,NONE,2,679.3050333,2,1
26,0,CACL2,10,0,2,MEDIUM,10,6,0.15,45,140,30,0,0,200,NONE,2,637.4622719,2,1
27,0,CACL2,10,0,2,MEDIUM,10,6,0.15,45,140,30,0,0,200,NONE,2,659.3134924,2,1
28,0,CACL2,10,0,2,MEDIUM,10,6,0.15,45,140,30,0,0,200,NONE,2,625.3065946,2,1
29,0,CACL2,10,0,2,MEDIUM,10,6,0.15,45,140,30,0,0,200,NONE,2,624.9044998,2,1
30,0,CACL2,10,0,2,MEDIUM,10,6,0.15,45,140,30,0,0,200,NONE,2,647.1519205,2,1
31,0,CACL2,10,0,2,MEDIUM,10,6,0.15,45,140,30,0,0,200,NONE,2,628.3192484,2,1
32,0,CACL2,10,0,2,MEDIUM,10,6,0.15,45,140,30,0,0,200,NONE,2,652.3872816,2,1
33,0,CACL2,10,0,2,MEDIUM,10,6,0.15,45,140,30,0,0,200,NONE,2,662.3789153,2,1
34,0,CACL2,10,0,2,MEDIUM,10,6,0.15,45,140,30,0,0,200,NONE,2,649.249162,2,1
35,0,CACL2,10,0,2,MEDIUM,10,6,0.15,45,140,30,0,0,200,NONE,2,674.8314264,2,1
36,0,CACL2,10,0,2,MEDIUM,10,6,0.15,45,140,30,0,0,200,NONE,2,627.5089414,2,1
37,0,CACL2,10,0,2,MEDIUM,10,6,0.15,45,140,30,0,0,200,NONE,2,604.5986018,2,1
38,0,CACL2,10,0,2,MEDIUM,10,6,0.15,45,140,30,0,0,200,NONE,2,643.0575956,2,1
39,0,CACL2,10,0,2,MEDIUM,10,6,0.15,45,140,30,0,0,200,NONE,2,657.171698,2,1
40,0,CACL2,10,0,2,MEDIUM,10,6,0.15,45,140,30,0,0,200,NONE,2,619.9974732,2,1
41,0,CACL2,10,0,2,MEDIUM,10,6,0.15,45,140,30,0,0,200,NONE,2,625.7281818,2,1
42,0,CACL2,10,0,2,MEDIUM,10,6,0.15,45,140,30,0,0,200,NONE,2,667.3513732,2,1
43,0,CACL2,10,0,2,MEDIUM,10,6,0.15,45,140,30,0,0,200,NONE,2,674.4632985,2,1
44,0,CACL2,10,0,2,MEDIUM,10,6,0.15,45,140,30,0,0,200,NONE,2,632.1803085,2,1
45,0,CACL2,10,0,2,MEDIUM,10,6,0.15,45,140,30,0,0,200,NONE,2,683.9238042,2,1
46,0,CACL2,10,0,2,MEDIUM,10,6,0.15,45,140,30,0,0,200,NONE,2,647.1741286,2,1
47,0,CACL2,10,0,2,MEDIUM,10,6,0.15,45,140,30,0,0,200,NONE,2,640.996567,2,1
48,0,CACL2,10,0,2,MEDIUM,10,6,0.15,45,140,30,0,0,200,NONE,2,662.757785,2,1
49,0,CACL2,10,0,2,MEDIUM,10,6,0.15,45,140,30,0,0,200,NONE,2,641.9752573,2,1
50,0,CACL2,10,0,2,MEDIUM,10,6,0.15,45,140,30,0,0,200,NONE,3,805.7116261,3,1
51,0,CACL2,10,0,2,MEDIUM,10,6,0.15,45,140,30,0,0,200,NONE,3,781.7495316,3,1
52,0,CACL2,10,0,2,MEDIUM,10,6,0.15,45,140,30,0,0,200,NONE,3,792.53078,3,1
53,0,CACL2,10,0,2,MEDIUM,10,6,0.15,45,140,30,0,0,200,NONE,3,765.0217717,3,1
54,0,CACL2,10,0,2,MEDIUM,10,6,0.15,45,140,30,0,0,200,NONE,3,743.0641895,3,1
55,0,CACL2,10,0,2,MEDIUM,10,6,0.15,45,140,30,0,0,200,NONE,3,682.3717742,3,1
56,0,CACL2,10,0,2,MEDIUM,10,6,0.15,45,140,30,0,0,200,NONE,3,827.8078667,3,1
57,0,CACL2,10,0,2,MEDIUM,10,6,0.15,45,140,30,0,0,200,NONE,3,783.6978076,3,1
58,0,CACL2,10,0,2,MEDIUM,10,6,0.15,45,140,30,0,0,200,NONE,3,783.894151,3,1
59,0,CACL2,10,0,2,MEDIUM,10,6,0.15,45,140,30,0,0,200,NONE,3,773.3639226,3,1
60,0,CACL2,10,0,2,MEDIUM,10,6,0.15,45,140,30,0,0,200,NONE,3,786.2620274,3,1
61,0,CACL2,10,0,2,MEDIUM,10,6,0.15,45,140,30,0,0,200,NONE,3,785.0341994,3,1
62,0,CACL2,10,0,2,MEDIUM,10,6,0.15,45,140,30,0,0,200,NONE,3,778.9633179,3,1
63,0,CACL2,10,0,2,MEDIUM,10,6,0.15,45,140,30,0,0,200,NONE,3,778.582214,3,1
64,0,CACL2,10,0,2,MEDIUM,10,6,0.15,45,140,30,0,0,200,NONE,3,833.4330246,3,1
65,0,CACL2,10,0,2,MEDIUM,10,6,0.15,45,140,30,0,0,200,NONE,3,817.0631406,3,1
66,0,CACL2,10,0,2,MEDIUM,10,6,0.15,45,140,30,0,0,200,NONE,3,783.6197184,3,1
67,0,CACL2,10,0,2,MEDIUM,10,6,0.15,45,140,30,0,0,200,NONE,3,766.2828591,3,1
68,0,CACL2,10,0,2,MEDIUM,10,6,0.15,45,140,30,0,0,200,NONE,3,768.6025844,3,1
69,0,CACL2,10,0,2,MEDIUM,10,6,0.15,45,140,30,0,0,200,NONE,3,766.3237359,3,1
70,0,CACL2,10,0,2,MEDIUM,10,6,0.15,45,140,30,0,0,200,NONE,3,784.7443344,3,1
71,0,CACL2,10,0,2,MEDIUM,10,6,0.15,45,140,30,0,0,200,NONE,3,797.0558705,3,1
72,0,CACL2,10,0,2,MEDIUM,10,6,0.15,45,140,30,0,0,200,NONE,3,824.0979638,3,1
73,0,CACL2,10,0,2,MEDIUM,10,6,0.15,45,140,30,0,0,200,NONE,3,780.9335228,3,1
74,0,CACL2,10,0,2,MEDIUM,10,6,0.15,45,140,30,0,0,200,NONE,3,779.9049743,3,1
75,0,CACL2,10,0,2,MEDIUM,10,40,0.15,45,140,30,0,0,200,NONE,4,232.3130916,4,2
76,0,CACL2,10,0,2,MEDIUM,10,40,0.15,45,140,30,0,0,200,NONE,4,244.3924653,4,2
77,0,CACL2,10,0,2,MEDIUM,10,40,0.15,45,140,30,0,0,200,NONE,4,223.4583814,4,2
78,0,CACL2,10,0,2,MEDIUM,10,40,0.15,45,140,30,0,0,200,NONE,4,281.6476474,4,2
79,0,CACL2,10,0,2,MEDIUM,10,40,0.15,45,140,30,0,0,200,NONE,4,260.8608205,4,2
80,0,CACL2,10,0,2,MEDIUM,10,40,0.15,45,140,30,0,0,200,NONE,4,265.0622318,4,2
81,0,CACL2,10,0,2,MEDIUM,10,40,0.15,45,140,30,0,0,200,NONE,4,288.1481836,4,2
82,0,CACL2,10,0,2,MEDIUM,10,40,0.15,45,140,30,0,0,200,NONE,4,256.4945182,4,2
83,0,CACL2,10,0,2,MEDIUM,10,40,0.15,45,140,30,0,0,200,NONE,4,271.9478329,4,2
84,0,CACL2,10,0,2,MEDIUM,10,40,0.15,45,140,30,0,0,200,NONE,4,283.8590552,4,2
85,0,CACL2,10,0,2,MEDIUM,10,40,0.15,45,140,30,0,0,200,NONE,4,249.3173141,4,2
86,0,CACL2,10,0,2,MEDIUM,10,40,0.15,45,140,30,0,0,200,NONE,4,323.4108121,4,2
87,0,CACL2,10,0,2,MEDIUM,10,40,0.15,45,140,30,0,0,200,NONE,4,274.4509082,4,2
88,0,CACL2,10,0,2,MEDIUM,10,40,0.15,45,140,30,0,0,200,NONE,4,287.0539786,4,2
89,0,CACL2,10,0,2,MEDIUM,10,40,0.15,45,140,30,0,0,200,NONE,4,288.9041439,4,2
90,0,CACL2,10,0,2,MEDIUM,10,40,0.15,45,140,30,0,0,200,NONE,4,264.6393857,4,2
91,0,CACL2,10,0,2,MEDIUM,10,40,0.15,45,140,30,0,0,200,NONE,4,295.1432213,4,2
92,0,CACL2,10,0,2,MEDIUM,10,40,0.15,45,140,30,0,0,200,NONE,4,265.1565011,4,2
93,0,CACL2,10,0,2,MEDIUM,10,40,0.15,45,140,30,0,0,200,NONE,4,227.1269516,4,2
94,0,CACL2,10,0,2,MEDIUM,10,40,0.15,45,140,30,0,0,200,NONE,4,278.8528083,4,2
95,0,CACL2,10,0,2,MEDIUM,10,40,0.15,45,140,30,0,0,200,NONE,4,249.7881827,4,2
96,0,CACL2,10,0,2,MEDIUM,10,40,0.15,45,140,30,0,0,200,NONE,4,253.6412705,4,2
97,0,CACL2,10,0,2,MEDIUM,10,40,0.15,45,140,30,0,0,200,NONE,4,233.389588,4,2
98,0,CACL2,10,0,2,MEDIUM,10,40,0.15,45,140,30,0,0,200,NONE,4,276.4231158,4,2
99,0,CACL2,10,0,2,MEDIUM,10,40,0.15,45,140,30,0,0,200,NONE,4,272.5875,4,2
100,0,CACL2,10,0,2,MEDIUM,10,40,0.15,45,140,30,0,0,200,NONE,5,304.9571752,5,2
101,0,CACL2,10,0,2,MEDIUM,10,40,0.15,45,140,30,0,0,200,NONE,5,248.5730809,5,2
102,0,CACL2,10,0,2,MEDIUM,10,40,0.15,45,140,30,0,0,200,NONE,5,268.8772002,5,2
103,0,CACL2,10,0,2,MEDIUM,10,40,0.15,45,140,30,0,0,200,NONE,5,282.4806723,5,2
104,0,CACL2,10,0,2,MEDIUM,10,40,0.15,45,140,30,0,0,200,NONE,5,246.553192,5,2
105,0,CACL2,10,0,2,MEDIUM,10,40,0.15,45,140,30,0,0,200,NONE,5,243.4661586,5,2
106,0,CACL2,10,0,2,MEDIUM,10,40,0.15,45,140,30,0,0,200,NONE,5,225.1933851,5,2
107,0,CACL2,10,0,2,MEDIUM,10,40,0.15,45,140,30,0,0,200,NONE,5,296.6513645,5,2
108,0,CACL2,10,0,2,MEDIUM,10,40,0.15,45,140,30,0,0,200,NONE,5,297.5526214,5,2
109,0,CACL2,10,0,2,MEDIUM,10,40,0.15,45,140,30,0,0,200,NONE,5,244.9657698,5,2
110,0,CACL2,10,0,2,MEDIUM,10,40,0.15,45,140,30,0,0,200,NONE,5,244.476,5,2
111,0,CACL2,10,0,2,MEDIUM,10,40,0.15,45,140,30,0,0,200,NONE,5,274.36224,5,2
112,0,CACL2,10,0,2,MEDIUM,10,40,0.15,45,140,30,0,0,200,NONE,5,231.2912997,5,2
113,0,CACL2,10,0,2,MEDIUM,10,40,0.15,45,140,30,0,0,200,NONE,5,288.9334192,5,2
114,0,CACL2,10,0,2,MEDIUM,10,40,0.15,45,140,30,0,0,200,NONE,5,270.1428943,5,2
115,0,CACL2,10,0,2,MEDIUM,10,40,0.15,45,140,30,0,0,200,NONE,5,287.3633851,5,2
116,0,CACL2,10,0,2,MEDIUM,10,40,0.15,45,140,30,0,0,200,NONE,5,308.0500483,5,2
117,0,CACL2,10,0,2,MEDIUM,10,40,0.15,45,140,30,0,0,200,NONE,5,257.2426923,5,2
118,0,CACL2,10,0,2,MEDIUM,10,40,0.15,45,140,30,0,0,200,NONE,5,262.8317815,5,2
119,0,CACL2,10,0,2,MEDIUM,10,40,0.15,45,140,30,0,0,200,NONE,5,291.9346962,5,2
120,0,CACL2,10,0,2,MEDIUM,10,40,0.15,45,140,30,0,0,200,NONE,5,266.2044578,5,2
121,0,CACL2,10,0,2,MEDIUM,10,40,0.15,45,140,30,0,0,200,NONE,5,269.3157925,5,2
122,0,CACL2,10,0,2,MEDIUM,10,40,0.15,45,140,30,0,0,200,NONE,5,283.1154061,5,2
123,0,CACL2,10,0,2,MEDIUM,10,40,0.15,45,140,30,0,0,200,NONE,5,279.526546,5,2
124,0,CACL2,10,0,2,MEDIUM,10,40,0.15,45,140,30,0,0,200,NONE,5,322.1795455,5,2
125,0,CACL2,10,0,2,MEDIUM,10,40,0.15,45,140,30,0,0,200,NONE,6,367.3984203,6,2
126,0,CACL2,10,0,2,MEDIUM,10,40,0.15,45,140,30,0,0,200,NONE,6,347.7483339,6,2
127,0,CACL2,10,0,2,MEDIUM,10,40,0.15,45,140,30,0,0,200,NONE,6,374.9200045,6,2
128,0,CACL2,10,0,2,MEDIUM,10,40,0.15,45,140,30,0,0,200,NONE,6,354.7320565,6,2
129,0,CACL2,10,0,2,MEDIUM,10,40,0.15,45,140,30,0,0,200,NONE,6,336.0436637,6,2
130,0,CACL2,10,0,2,MEDIUM,10,40,0.15,45,140,30,0,0,200,NONE,6,340.2504414,6,2
131,0,CACL2,10,0,2,MEDIUM,10,40,0.15,45,140,30,0,0,200,NONE,6,403.4762103,6,2
132,0,CACL2,10,0,2,MEDIUM,10,40,0.15,45,140,30,0,0,200,NONE,6,362.2341773,6,2
133,0,CACL2,10,0,2,MEDIUM,10,40,0.15,45,140,30,0,0,200,NONE,6,382.3779921,6,2
134,0,CACL2,10,0,2,MEDIUM,10,40,0.15,45,140,30,0,0,200,NONE,6,357.5530959,6,2
135,0,CACL2,10,0,2,MEDIUM,10,40,0.15,45,140,30,0,0,200,NONE,6,340.3235507,6,2
136,0,CACL2,10,0,2,MEDIUM,10,40,0.15,45,140,30,0,0,200,NONE,6,389.7024189,6,2
137,0,CACL2,10,0,2,MEDIUM,10,40,0.15,45,140,30,0,0,200,NONE,6,368.9671557,6,2
138,0,CACL2,10,0,2,MEDIUM,10,40,0.15,45,140,30,0,0,200,NONE,6,358.0153537,6,2
139,0,CACL2,10,0,2,MEDIUM,10,40,0.15,45,140,30,0,0,200,NONE,6,377.3181053,6,2
140,0,CACL2,10,0,2,MEDIUM,10,40,0.15,45,140,30,0,0,200,NONE,6,333.5856753,6,2
141,0,CACL2,10,0,2,MEDIUM,10,40,0.15,45,140,30,0,0,200,NONE,6,393.7925106,6,2
142,0,CACL2,10,0,2,MEDIUM,10,40,0.15,45,140,30,0,0,200,NONE,6,352.1552266,6,2
143,0,CACL2,10,0,2,MEDIUM,10,40,0.15,45,140,30,0,0,200,NONE,6,377.0397276,6,2
144,0,CACL2,10,0,2,MEDIUM,10,40,0.15,45,140,30,0,0,200,NONE,6,390.9839262,6,2
145,0,CACL2,10,0,2,MEDIUM,10,40,0.15,45,140,30,0,0,200,NONE,6,385.1681962,6,2
146,0,CACL2,10,0,2,MEDIUM,10,40,0.15,45,140,30,0,0,200,NONE,6,367.5406639,6,2
147,0,CACL2,10,0,2,MEDIUM,10,40,0.15,45,140,30,0,0,200,NONE,6,372.5530292,6,2
148,0,CACL2,10,0,2,MEDIUM,10,40,0.15,45,140,30,0,0,200,NONE,6,384.6251431,6,2
149,0,CACL2,10,0,2,MEDIUM,10,40,0.15,45,140,30,0,0,200,NONE,6,368.7534305,6,2
150,0,CACL2,100,0,2,MEDIUM,100,6,0.15,45,140,30,0,0,200,NONE,7,563.145823,7,3
151,0,CACL2,100,0,2,MEDIUM,100,6,0.15,45,140,30,0,0,200,NONE,7,568.1225717,7,3
152,0,CACL2,100,0,2,MEDIUM,100,6,0.15,45,140,30,0,0,200,NONE,7,569.5284981,7,3
153,0,CACL2,100,0,2,MEDIUM,100,6,0.15,45,140,30,0,0,200,NONE,7,580.5924976,7,3
154,0,CACL2,100,0,2,MEDIUM,100,6,0.15,45,140,30,0,0,200,NONE,7,527.514071,7,3
155,0,CACL2,100,0,2,MEDIUM,100,6,0.15,45,140,30,0,0,200,NONE,7,556.7230139,7,3
156,0,CACL2,100,0,2,MEDIUM,100,6,0.15,45,140,30,0,0,200,NONE,7,542.6363513,7,3
157,0,CACL2,100,0,2,MEDIUM,100,6,0.15,45,140,30,0,0,200,NONE,7,544.6290544,7,3
158,0,CACL2,100,0,2,MEDIUM,100,6,0.15,45,140,30,0,0,200,NONE,7,558.5774713,7,3
159,0,CACL2,100,0,2,MEDIUM,100,6,0.15,45,140,30,0,0,200,NONE,7,531.7549186,7,3
160,0,CACL2,100,0,2,MEDIUM,100,6,0.15,45,140,30,0,0,200,NONE,7,577.1471053,7,3
161,0,CACL2,100,0,2,MEDIUM,100,6,0.15,45,140,30,0,0,200,NONE,7,560.4446882,7,3
162,0,CACL2,100,0,2,MEDIUM,100,6,0.15,45,140,30,0,0,200,NONE,7,518.8831765,7,3
163,0,CACL2,100,0,2,MEDIUM,100,6,0.15,45,140,30,0,0,200,NONE,7,554.4720179,7,3
164,0,CACL2,100,0,2,MEDIUM,100,6,0.15,45,140,30,0,0,200,NONE,7,506.4655499,7,3
165,0,CACL2,100,0,2,MEDIUM,100,6,0.15,45,140,30,0,0,200,NONE,7,568.0440509,7,3
166,0,CACL2,100,0,2,MEDIUM,100,6,0.15,45,140,30,0,0,200,NONE,7,532.7454489,7,3
167,0,CACL2,100,0,2,MEDIUM,100,6,0.15,45,140,30,0,0,200,NONE,7,600.9444091,7,3
168,0,CACL2,100,0,2,MEDIUM,100,6,0.15,45,140,30,0,0,200,NONE,7,527.8102606,7,3
169,0,CACL2,100,0,2,MEDIUM,100,6,0.15,45,140,30,0,0,200,NONE,7,552.149744,7,3
170,0,CACL2,100,0,2,MEDIUM,100,6,0.15,45,140,30,0,0,200,NONE,7,526.1672542,7,3
171,0,CACL2,100,0,2,MEDIUM,100,6,0.15,45,140,30,0,0,200,NONE,7,553.2032703,7,3
172,0,CACL2,100,0,2,MEDIUM,100,6,0.15,45,140,30,0,0,200,NONE,7,564.5328459,7,3
173,0,CACL2,100,0,2,MEDIUM,100,6,0.15,45,140,30,0,0,200,NONE,7,504.9959998,7,3
174,0,CACL2,100,0,2,MEDIUM,100,6,0.15,45,140,30,0,0,200,NONE,7,547.6949047,7,3
175,0,CACL2,100,0,2,MEDIUM,100,6,0.15,45,140,30,0,0,200,NONE,8,583.7129995,8,3
176,0,CACL2,100,0,2,MEDIUM,100,6,0.15,45,140,30,0,0,200,NONE,8,604.5298942,8,3
177,0,CACL2,100,0,2,MEDIUM,100,6,0.15,45,140,30,0,0,200,NONE,8,609.1241362,8,3
178,0,CACL2,100,0,2,MEDIUM,100,6,0.15,45,140,30,0,0,200,NONE,8,615.1509049,8,3
179,0,CACL2,100,0,2,MEDIUM,100,6,0.15,45,140,30,0,0,200,NONE,8,580.8552942,8,3
180,0,CACL2,100,0,2,MEDIUM,100,6,0.15,45,140,30,0,0,200,NONE,8,583.5514981,8,3
181,0,CACL2,100,0,2,MEDIUM,100,6,0.15,45,140,30,0,0,200,NONE,8,635.0754972,8,3
182,0,CACL2,100,0,2,MEDIUM,100,6,0.15,45,140,30,0,0,200,NONE,8,594.8378105,8,3
183,0,CACL2,100,0,2,MEDIUM,100,6,0.15,45,140,30,0,0,200,NONE,8,605.6099991,8,3
184,0,CACL2,100,0,2,MEDIUM,100,6,0.15,45,140,30,0,0,200,NONE,8,607.2455126,8,3
185,0,CACL2,100,0,2,MEDIUM,100,6,0.15,45,140,30,0,0,200,NONE,8,578.5529162,8,3
186,0,CACL2,100,0,2,MEDIUM,100,6,0.15,45,140,30,0,0,200,NONE,8,579.1734903,8,3
187,0,CACL2,100,0,2,MEDIUM,100,6,0.15,45,140,30,0,0,200,NONE,8,626.9814992,8,3
188,0,CACL2,100,0,2,MEDIUM,100,6,0.15,45,140,30,0,0,200,NONE,8,609.176812,8,3
189,0,CACL2,100,0,2,MEDIUM,100,6,0.15,45,140,30,0,0,200,NONE,8,586.2093936,8,3
190,0,CACL2,100,0,2,MEDIUM,100,6,0.15,45,140,30,0,0,200,NONE,8,571.8992916,8,3
191,0,CACL2,100,0,2,MEDIUM,100,6,0.15,45,140,30,0,0,200,NONE,8,575.1365366,8,3
192,0,CACL2,100,0,2,MEDIUM,100,6,0.15,45,140,30,0,0,200,NONE,8,570.145718,8,3
193,0,CACL2,100,0,2,MEDIUM,100,6,0.15,45,140,30,0,0,200,NONE,8,611.4166118,8,3
194,0,CACL2,100,0,2,MEDIUM,100,6,0.15,45,140,30,0,0,200,NONE,8,598.1573165,8,3
195,0,CACL2,100,0,2,MEDIUM,100,6,0.15,45,140,30,0,0,200,NONE,8,580.914044,8,3
196,0,CACL2,100,0,2,MEDIUM,100,6,0.15,45,140,30,0,0,200,NONE,8,604.3248635,8,3
197,0,CACL2,100,0,2,MEDIUM,100,6,0.15,45,140,30,0,0,200,NONE,8,552.6123167,8,3
198,0,CACL2,100,0,2,MEDIUM,100,6,0.15,45,140,30,0,0,200,NONE,8,587.2929926,8,3
199,0,CACL2,100,0,2,MEDIUM,100,6,0.15,45,140,30,0,0,200,NONE,8,591.6254981,8,3
200,0,CACL2,100,0,2,MEDIUM,100,6,0.15,45,140,30,0,0,200,NONE,9,539.4613214,9,3
201,0,CACL2,100,0,2,MEDIUM,100,6,0.15,45,140,30,0,0,200,NONE,9,561.0400133,9,3
202,0,CACL2,100,0,2,MEDIUM,100,6,0.15,45,140,30,0,0,200,NONE,9,549.3532067,9,3
203,0,CACL2,100,0,2,MEDIUM,100,6,0.15,45,140,30,0,0,200,NONE,9,570.3566905,9,3
204,0,CACL2,100,0,2,MEDIUM,100,6,0.15,45,140,30,0,0,200,NONE,9,565.6963388,9,3
205,0,CACL2,100,0,2,MEDIUM,100,6,0.15,45,140,30,0,0,200,NONE,9,562.1455249,9,3
206,0,CACL2,100,0,2,MEDIUM,100,6,0.15,45,140,30,0,0,200,NONE,9,551.1869128,9,3
207,0,CACL2,100,0,2,MEDIUM,100,6,0.15,45,140,30,0,0,200,NONE,9,547.8165731,9,3
208,0,CACL2,100,0,2,MEDIUM,100,6,0.15,45,140,30,0,0,200,NONE,9,580.1580046,9,3
209,0,CACL2,100,0,2,MEDIUM,100,6,0.15,45,140,30,0,0,200,NONE,9,545.4632286,9,3
210,0,CACL2,100,0,2,MEDIUM,100,6,0.15,45,140,30,0,0,200,NONE,9,568.8487868,9,3
211,0,CACL2,100,0,2,MEDIUM,100,6,0.15,45,140,30,0,0,200,NONE,9,560.789105,9,3
212,0,CACL2,100,0,2,MEDIUM,100,6,0.15,45,140,30,0,0,200,NONE,9,540.6561231,9,3
213,0,CACL2,100,0,2,MEDIUM,100,6,0.15,45,140,30,0,0,200,NONE,9,546.1113246,9,3
214,0,CACL2,100,0,2,MEDIUM,100,6,0.15,45,140,30,0,0,200,NONE,9,526.4730945,9,3
215,0,CACL2,100,0,2,MEDIUM,100,6,0.15,45,140,30,0,0,200,NONE,9,555.5004083,9,3
216,0,CACL2,100,0,2,MEDIUM,100,6,0.15,45,140,30,0,0,200,NONE,9,552.3106042,9,3
217,0,CACL2,100,0,2,MEDIUM,100,6,0.15,45,140,30,0,0,200,NONE,9,565.5285109,9,3
218,0,CACL2,100,0,2,MEDIUM,100,6,0.15,45,140,30,0,0,200,NONE,9,514.1236681,9,3
219,0,CACL2,100,0,2,MEDIUM,100,6,0.15,45,140,30,0,0,200,NONE,9,564.3947791,9,3
220,0,CACL2,100,0,2,MEDIUM,100,6,0.15,45,140,30,0,0,200,NONE,9,550.0446278,9,3
221,0,CACL2,100,0,2,MEDIUM,100,6,0.15,45,140,30,0,0,200,NONE,9,540.6647935,9,3
222,0,CACL2,100,0,2,MEDIUM,100,6,0.15,45,140,30,0,0,200,NONE,9,546.8308204,9,3
223,0,CACL2,100,0,2,MEDIUM,100,6,0.15,45,140,30,0,0,200,NONE,9,556.9391588,9,3
224,0,CACL2,100,0,2,MEDIUM,100,6,0.15,45,140,30,0,0,200,NONE,9,570.71859,9,3
225,0,CACL2,100,0,2,MEDIUM,100,40,0.15,45,140,30,0,0,200,NONE,10,245.4285511,10,4
226,0,CACL2,100,0,2,MEDIUM,100,40,0.15,45,140,30,0,0,200,NONE,10,283.4460731,10,4
227,0,CACL2,100,0,2,MEDIUM,100,40,0.15,45,140,30,0,0,200,NONE,10,271.9376114,10,4
228,0,CACL2,100,0,2,MEDIUM,100,40,0.15,45,140,30,0,0,200,NONE,10,269.0597394,10,4
229,0,CACL2,100,0,2,MEDIUM,100,40,0.15,45,140,30,0,0,200,NONE,10,253.3541693,10,4
230,0,CACL2,100,0,2,MEDIUM,100,40,0.15,45,140,30,0,0,200,NONE,10,250.5677395,10,4
231,0,CACL2,100,0,2,MEDIUM,100,40,0.15,45,140,30,0,0,200,NONE,10,298.1872941,10,4
232,0,CACL2,100,0,2,MEDIUM,100,40,0.15,45,140,30,0,0,200,NONE,10,262.2465803,10,4
233,0,CACL2,100,0,2,MEDIUM,100,40,0.15,45,140,30,0,0,200,NONE,10,247.5982656,10,4
234,0,CACL2,100,0,2,MEDIUM,100,40,0.15,45,140,30,0,0,200,NONE,10,256.2072921,10,4
235,0,CACL2,100,0,2,MEDIUM,100,40,0.15,45,140,30,0,0,200,NONE,10,256.4756849,10,4
236,0,CACL2,100,0,2,MEDIUM,100,40,0.15,45,140,30,0,0,200,NONE,10,238.5288954,10,4
237,0,CACL2,100,0,2,MEDIUM,100,40,0.15,45,140,30,0,0,200,NONE,10,276.6432728,10,4
238,0,CACL2,100,0,2,MEDIUM,100,40,0.15,45,140,30,0,0,200,NONE,10,257.4421953,10,4
239,0,CACL2,100,0,2,MEDIUM,100,40,0.15,45,140,30,0,0,200,NONE,10,266.4980029,10,4
240,0,CACL2,100,0,2,MEDIUM,100,40,0.15,45,140,30,0,0,200,NONE,10,244.2224062,10,4
241,0,CACL2,100,0,2,MEDIUM,100,40,0.15,45,140,30,0,0,200,NONE,10,251.9724988,10,4
242,0,CACL2,100,0,2,MEDIUM,100,40,0.15,45,140,30,0,0,200,NONE,10,275.9564899,10,4
243,0,CACL2,100,0,2,MEDIUM,100,40,0.15,45,140,30,0,0,200,NONE,10,242.4051673,10,4
244,0,CACL2,100,0,2,MEDIUM,100,40,0.15,45,140,30,0,0,200,NONE,10,232.437159,10,4
245,0,CACL2,100,0,2,MEDIUM,100,40,0.15,45,140,30,0,0,200,NONE,10,270.1605199,10,4
246,0,CACL2,100,0,2,MEDIUM,100,40,0.15,45,140,30,0,0,200,NONE,10,245.2088252,10,4
247,0,CACL2,100,0,2,MEDIUM,100,40,0.15,45,140,30,0,0,200,NONE,10,242.2868976,10,4
248,0,CACL2,100,0,2,MEDIUM,100,40,0.15,45,140,30,0,0,200,NONE,10,283.4212172,10,4
249,0,CACL2,100,0,2,MEDIUM,100,40,0.15,45,140,30,0,0,200,NONE,10,265.6691165,10,4
250,0,CACL2,100,0,2,MEDIUM,100,40,0.15,45,140,30,0,0,200,NONE,11,266.1564878,11,4
251,0,CACL2,100,0,2,MEDIUM,100,40,0.15,45,140,30,0,0,200,NONE,11,290.1397912,11,4
252,0,CACL2,100,0,2,MEDIUM,100,40,0.15,45,140,30,0,0,200,NONE,11,286.6169976,11,4
253,0,CACL2,100,0,2,MEDIUM,100,40,0.15,45,140,30,0,0,200,NONE,11,285.6905,11,4
254,0,CACL2,100,0,2,MEDIUM,100,40,0.15,45,140,30,0,0,200,NONE,11,244.5279813,11,4
255,0,CACL2,100,0,2,MEDIUM,100,40,0.15,45,140,30,0,0,200,NONE,11,255.6299986,11,4
256,0,CACL2,100,0,2,MEDIUM,100,40,0.15,45,140,30,0,0,200,NONE,11,241.2344987,11,4
257,0,CACL2,100,0,2,MEDIUM,100,40,0.15,45,140,30,0,0,200,NONE,11,252.9719941,11,4
258,0,CACL2,100,0,2,MEDIUM,100,40,0.15,45,140,30,0,0,200,NONE,11,257.2028895,11,4
259,0,CACL2,100,0,2,MEDIUM,100,40,0.15,45,140,30,0,0,200,NONE,11,256.1049754,11,4
260,0,CACL2,100,0,2,MEDIUM,100,40,0.15,45,140,30,0,0,200,NONE,11,285.22182,11,4
261,0,CACL2,100,0,2,MEDIUM,100,40,0.15,45,140,30,0,0,200,NONE,11,249.3820812,11,4
262,0,CACL2,100,0,2,MEDIUM,100,40,0.15,45,140,30,0,0,200,NONE,11,246.3904479,11,4
263,0,CACL2,100,0,2,MEDIUM,100,40,0.15,45,140,30,0,0,200,NONE,11,271.8332704,11,4
264,0,CACL2,100,0,2,MEDIUM,100,40,0.15,45,140,30,0,0,200,NONE,11,240.1488382,11,4
265,0,CACL2,100,0,2,MEDIUM,100,40,0.15,45,140,30,0,0,200,NONE,11,249.2641778,11,4
266,0,CACL2,100,0,2,MEDIUM,100,40,0.15,45,140,30,0,0,200,NONE,11,248.0516425,11,4
267,0,CACL2,100,0,2,MEDIUM,100,40,0.15,45,140,30,0,0,200,NONE,11,253.7555016,11,4
268,0,CACL2,100,0,2,MEDIUM,100,40,0.15,45,140,30,0,0,200,NONE,11,261.1063242,11,4
269,0,CACL2,100,0,2,MEDIUM,100,40,0.15,45,140,30,0,0,200,NONE,11,263.3492996,11,4
270,0,CACL2,100,0,2,MEDIUM,100,40,0.15,45,140,30,0,0,200,NONE,11,257.466139,11,4
271,0,CACL2,100,0,2,MEDIUM,100,40,0.15,45,140,30,0,0,200,NONE,11,247.7050652,11,4
272,0,CACL2,100,0,2,MEDIUM,100,40,0.15,45,140,30,0,0,200,NONE,11,250.3018636,11,4
273,0,CACL2,100,0,2,MEDIUM,100,40,0.15,45,140,30,0,0,200,NONE,11,242.2297281,11,4
274,0,CACL2,100,0,2,MEDIUM,100,40,0.15,45,140,30,0,0,200,NONE,11,254.3019594,11,4
275,0,CACL2,100,0,2,MEDIUM,100,40,0.15,45,140,30,0,0,200,NONE,12,292.9265667,12,4
276,0,CACL2,100,0,2,MEDIUM,100,40,0.15,45,140,30,0,0,200,NONE,12,293.4190021,12,4
277,0,CACL2,100,0,2,MEDIUM,100,40,0.15,45,140,30,0,0,200,NONE,12,306.1232496,12,4
278,0,CACL2,100,0,2,MEDIUM,100,40,0.15,45,140,30,0,0,200,NONE,12,288.8083226,12,4
279,0,CACL2,100,0,2,MEDIUM,100,40,0.15,45,140,30,0,0,200,NONE,12,307.6422273,12,4
280,0,CACL2,100,0,2,MEDIUM,100,40,0.15,45,140,30,0,0,200,NONE,12,307.5043697,12,4
281,0,CACL2,100,0,2,MEDIUM,100,40,0.15,45,140,30,0,0,200,NONE,12,303.511229,12,4
282,0,CACL2,100,0,2,MEDIUM,100,40,0.15,45,140,30,0,0,200,NONE,12,307.6429379,12,4
283,0,CACL2,100,0,2,MEDIUM,100,40,0.15,45,140,30,0,0,200,NONE,12,299.7845888,12,4
284,0,CACL2,100,0,2,MEDIUM,100,40,0.15,45,140,30,0,0,200,NONE,12,303.2894031,12,4
285,0,CACL2,100,0,2,MEDIUM,100,40,0.15,45,140,30,0,0,200,NONE,12,290.096061,12,4
286,0,CACL2,100,0,2,MEDIUM,100,40,0.15,45,140,30,0,0,200,NONE,12,306.3273328,12,4
287,0,CACL2,100,0,2,MEDIUM,100,40,0.15,45,140,30,0,0,200,NONE,12,287.812927,12,4
288,0,CACL2,100,0,2,MEDIUM,100,40,0.15,45,140,30,0,0,200,NONE,12,290.9887465,12,4
289,0,CACL2,100,0,2,MEDIUM,100,40,0.15,45,140,30,0,0,200,NONE,12,293.8756375,12,4
290,0,CACL2,100,0,2,MEDIUM,100,40,0.15,45,140,30,0,0,200,NONE,12,315.8349232,12,4
291,0,CACL2,100,0,2,MEDIUM,100,40,0.15,45,140,30,0,0,200,NONE,12,297.8651134,12,4
292,0,CACL2,100,0,2,MEDIUM,100,40,0.15,45,140,30,0,0,200,NONE,12,288.1545883,12,4
293,0,CACL2,100,0,2,MEDIUM,100,40,0.15,45,140,30,0,0,200,NONE,12,304.4355282,12,4
294,0,CACL2,100,0,2,MEDIUM,100,40,0.15,45,140,30,0,0,200,NONE,12,291.9156461,12,4
295,0,CACL2,100,0,2,MEDIUM,100,40,0.15,45,140,30,0,0,200,NONE,12,301.8816407,12,4
296,0,CACL2,100,0,2,MEDIUM,100,40,0.15,45,140,30,0,0,200,NONE,12,279.839479,12,4
297,0,CACL2,100,0,2,MEDIUM,100,40,0.15,45,140,30,0,0,200,NONE,12,293.1371304,12,4
298,0,CACL2,100,0,2,MEDIUM,100,40,0.15,45,140,30,0,0,200,NONE,12,286.0167747,12,4
299,0,CACL2,100,0,2,MEDIUM,100,40,0.15,45,140,30,0,0,200,NONE,12,276.135819,12,4
300,2,CACL2,10,0,2,MEDIUM,10,6,0.15,45,140,30,0,0,200,NONE,1,738.5090255,1,1
301,2,CACL2,10,0,2,MEDIUM,10,6,0.15,45,140,30,0,0,200,NONE,1,783.4430758,1,1
302,2,CACL2,10,0,2,MEDIUM,10,6,0.15,45,140,30,0,0,200,NONE,1,886.1414411,1,1
303,2,CACL2,10,0,2,MEDIUM,10,6,0.15,45,140,30,0,0,200,NONE,1,835.1749999,1,1
304,2,CACL2,10,0,2,MEDIUM,10,6,0.15,45,140,30,0,0,200,NONE,1,841.9797449,1,1
305,2,CACL2,10,0,2,MEDIUM,10,6,0.15,45,140,30,0,0,200,NONE,1,777.1430478,1,1
306,2,CACL2,10,0,2,MEDIUM,10,6,0.15,45,140,30,0,0,200,NONE,1,842.4405614,1,1
307,2,CACL2,10,0,2,MEDIUM,10,6,0.15,45,140,30,0,0,200,NONE,1,793.8104997,1,1
308,2,CACL2,10,0,2,MEDIUM,10,6,0.15,45,140,30,0,0,200,NONE,1,792.387525,1,1
309,2,CACL2,10,0,2,MEDIUM,10,6,0.15,45,140,30,0,0,200,NONE,1,773.9315405,1,1
310,2,CACL2,10,0,2,MEDIUM,10,6,0.15,45,140,30,0,0,200,NONE,1,865.438803,1,1
311,2,CACL2,10,0,2,MEDIUM,10,6,0.15,45,140,30,0,0,200,NONE,1,891.835628,1,1
312,2,CACL2,10,0,2,MEDIUM,10,6,0.15,45,140,30,0,0,200,NONE,1,864.0429922,1,1
313,2,CACL2,10,0,2,MEDIUM,10,6,0.15,45,140,30,0,0,200,NONE,1,837.6721484,1,1
314,2,CACL2,10,0,2,MEDIUM,10,6,0.15,45,140,30,0,0,200,NONE,1,754.7388384,1,1
315,2,CACL2,10,0,2,MEDIUM,10,6,0.15,45,140,30,0,0,200,NONE,1,774.113181,1,1
316,2,CACL2,10,0,2,MEDIUM,10,6,0.15,45,140,30,0,0,200,NONE,1,854.5403199,1,1
317,2,CACL2,10,0,2,MEDIUM,10,6,0.15,45,140,30,0,0,200,NONE,1,845.291819,1,1
318,2,CACL2,10,0,2,MEDIUM,10,6,0.15,45,140,30,0,0,200,NONE,1,834.2587686,1,1
319,2,CACL2,10,0,2,MEDIUM,10,6,0.15,45,140,30,0,0,200,NONE,1,825.2624416,1,1
320,2,CACL2,10,0,2,MEDIUM,10,6,0.15,45,140,30,0,0,200,NONE,1,760.7145938,1,1
321,2,CACL2,10,0,2,MEDIUM,10,6,0.15,45,140,30,0,0,200,NONE,1,795.6850158,1,1
322,2,CACL2,10,0,2,MEDIUM,10,6,0.15,45,140,30,0,0,200,NONE,1,823.7610379,1,1
323,2,CACL2,10,0,2,MEDIUM,10,6,0.15,45,140,30,0,0,200,NONE,1,857.9893072,1,1
324,2,CACL2,10,0,2,MEDIUM,10,6,0.15,45,140,30,0,0,200,NONE,1,849.3156115,1,1
325,2,CACL2,10,0,2,MEDIUM,10,6,0.15,45,140,30,0,0,200,NONE,2,623.8717658,2,1
326,2,CACL2,10,0,2,MEDIUM,10,6,0.15,45,140,30,0,0,200,NONE,2,656.6006036,2,1
327,2,CACL2,10,0,2,MEDIUM,10,6,0.15,45,140,30,0,0,200,NONE,2,622.3242762,2,1
328,2,CACL2,10,0,2,MEDIUM,10,6,0.15,45,140,30,0,0,200,NONE,2,664.1415066,2,1
329,2,CACL2,10,0,2,MEDIUM,10,6,0.15,45,140,30,0,0,200,NONE,2,620.375083,2,1
330,2,CACL2,10,0,2,MEDIUM,10,6,0.15,45,140,30,0,0,200,NONE,2,591.0428538,2,1
331,2,CACL2,10,0,2,MEDIUM,10,6,0.15,45,140,30,0,0,200,NONE,2,631.0931106,2,1
332,2,CACL2,10,0,2,MEDIUM,10,6,0.15,45,140,30,0,0,200,NONE,2,628.8046461,2,1
333,2,CACL2,10,0,2,MEDIUM,10,6,0.15,45,140,30,0,0,200,NONE,2,606.8880308,2,1
334,2,CACL2,10,0,2,MEDIUM,10,6,0.15,45,140,30,0,0,200,NONE,2,613.7635624,2,1
335,2,CACL2,10,0,2,MEDIUM,10,6,0.15,45,140,30,0,0,200,NONE,2,607.8310332,2,1
336,2,CACL2,10,0,2,MEDIUM,10,6,0.15,45,140,30,0,0,200,NONE,2,617.6603937,2,1
337,2,CACL2,10,0,2,MEDIUM,10,6,0.15,45,140,30,0,0,200,NONE,2,612.5995792,2,1
338,2,CACL2,10,0,2,MEDIUM,10,6,0.15,45,140,30,0,0,200,NONE,2,662.7304989,2,1
339,2,CACL2,10,0,2,MEDIUM,10,6,0.15,45,140,30,0,0,200,NONE,2,650.7254865,2,1
340,2,CACL2,10,0,2,MEDIUM,10,6,0.15,45,140,30,0,0,200,NONE,2,666.7329992,2,1
341,2,CACL2,10,0,2,MEDIUM,10,6,0.15,45,140,30,0,0,200,NONE,2,629.078626,2,1
342,2,CACL2,10,0,2,MEDIUM,10,6,0.15,45,140,30,0,0,200,NONE,2,605.4499514,2,1
343,2,CACL2,10,0,2,MEDIUM,10,6,0.15,45,140,30,0,0,200,NONE,2,590.6559997,2,1
344,2,CACL2,10,0,2,MEDIUM,10,6,0.15,45,140,30,0,0,200,NONE,2,618.0731105,2,1
345,2,CACL2,10,0,2,MEDIUM,10,6,0.15,45,140,30,0,0,200,NONE,2,599.4450102,2,1
346,2,CACL2,10,0,2,MEDIUM,10,6,0.15,45,140,30,0,0,200,NONE,2,636.5062797,2,1
347,2,CACL2,10,0,2,MEDIUM,10,6,0.15,45,140,30,0,0,200,NONE,2,633.3935587,2,1
348,2,CACL2,10,0,2,MEDIUM,10,6,0.15,45,140,30,0,0,200,NONE,2,638.6130426,2,1
349,2,CACL2,10,0,2,MEDIUM,10,6,0.15,45,140,30,0,0,200,NONE,2,603.2733815,2,1
350,2,CACL2,10,0,2,MEDIUM,10,6,0.15,45,140,30,0,0,200,NONE,3,740.6790649,3,1
351,2,CACL2,10,0,2,MEDIUM,10,6,0.15,45,140,30,0,0,200,NONE,3,732.7587395,3,1
352,2,CACL2,10,0,2,MEDIUM,10,6,0.15,45,140,30,0,0,200,NONE,3,718.316268,3,1
353,2,CACL2,10,0,2,MEDIUM,10,6,0.15,45,140,30,0,0,200,NONE,3,756.5464911,3,1
354,2,CACL2,10,0,2,MEDIUM,10,6,0.15,45,140,30,0,0,200,NONE,3,729.3619982,3,1
355,2,CACL2,10,0,2,MEDIUM,10,6,0.15,45,140,30,0,0,200,NONE,3,752.2334174,3,1
356,2,CACL2,10,0,2,MEDIUM,10,6,0.15,45,140,30,0,0,200,NONE,3,736.2833285,3,1
357,2,CACL2,10,0,2,MEDIUM,10,6,0.15,45,140,30,0,0,200,NONE,3,748.5927458,3,1
358,2,CACL2,10,0,2,MEDIUM,10,6,0.15,45,140,30,0,0,200,NONE,3,800.7195492,3,1
359,2,CACL2,10,0,2,MEDIUM,10,6,0.15,45,140,30,0,0,200,NONE,3,757.8271408,3,1
360,2,CACL2,10,0,2,MEDIUM,10,6,0.15,45,140,30,0,0,200,NONE,3,744.8823289,3,1
361,2,CACL2,10,0,2,MEDIUM,10,6,0.15,45,140,30,0,0,200,NONE,3,684.1856496,3,1
362,2,CACL2,10,0,2,MEDIUM,10,6,0.15,45,140,30,0,0,200,NONE,3,739.0243235,3,1
363,2,CACL2,10,0,2,MEDIUM,10,6,0.15,45,140,30,0,0,200,NONE,3,756.5647526,3,1
364,2,CACL2,10,0,2,MEDIUM,10,6,0.15,45,140,30,0,0,200,NONE,3,752.8428579,3,1
365,2,CACL2,10,0,2,MEDIUM,10,6,0.15,45,140,30,0,0,200,NONE,3,722.2873326,3,1
366,2,CACL2,10,0,2,MEDIUM,10,6,0.15,45,140,30,0,0,200,NONE,3,739.3989282,3,1
367,2,CACL2,10,0,2,MEDIUM,10,6,0.15,45,140,30,0,0,200,NONE,3,721.9088556,3,1
368,2,CACL2,10,0,2,MEDIUM,10,6,0.15,45,140,30,0,0,200,NONE,3,764.5721399,3,1
369,2,CACL2,10,0,2,MEDIUM,10,6,0.15,45,140,30,0,0,200,NONE,3,806.248931,3,1
370,2,CACL2,10,0,2,MEDIUM,10,6,0.15,45,140,30,0,0,200,NONE,3,710.2439914,3,1
371,2,CACL2,10,0,2,MEDIUM,10,6,0.15,45,140,30,0,0,200,NONE,3,776.2521698,3,1
372,2,CACL2,10,0,2,MEDIUM,10,6,0.15,45,140,30,0,0,200,NONE,3,707.6683934,3,1
373,2,CACL2,10,0,2,MEDIUM,10,6,0.15,45,140,30,0,0,200,NONE,3,730.9918782,3,1
374,2,CACL2,10,0,2,MEDIUM,10,6,0.15,45,140,30,0,0,200,NONE,3,710.9192012,3,1
375,2,CACL2,10,0,2,MEDIUM,10,40,0.15,45,140,30,0,0,200,NONE,4,273.5456217,4,2
376,2,CACL2,10,0,2,MEDIUM,10,40,0.15,45,140,30,0,0,200,NONE,4,275.6711036,4,2
377,2,CACL2,10,0,2,MEDIUM,10,40,0.15,45,140,30,0,0,200,NONE,4,239.8887797,4,2
378,2,CACL2,10,0,2,MEDIUM,10,40,0.15,45,140,30,0,0,200,NONE,4,251.9724988,4,2
379,2,CACL2,10,0,2,MEDIUM,10,40,0.15,45,140,30,0,0,200,NONE,4,267.0690978,4,2
380,2,CACL2,10,0,2,MEDIUM,10,40,0.15,45,140,30,0,0,200,NONE,4,271.8313006,4,2
381,2,CACL2,10,0,2,MEDIUM,10,40,0.15,45,140,30,0,0,200,NONE,4,235.6667298,4,2
382,2,CACL2,10,0,2,MEDIUM,10,40,0.15,45,140,30,0,0,200,NONE,4,232.6152945,4,2
383,2,CACL2,10,0,2,MEDIUM,10,40,0.15,45,140,30,0,0,200,NONE,4,201.0677567,4,2
384,2,CACL2,10,0,2,MEDIUM,10,40,0.15,45,140,30,0,0,200,NONE,4,260.2879121,4,2
385,2,CACL2,10,0,2,MEDIUM,10,40,0.15,45,140,30,0,0,200,NONE,4,252.8696782,4,2
386,2,CACL2,10,0,2,MEDIUM,10,40,0.15,45,140,30,0,0,200,NONE,4,261.9588854,4,2
387,2,CACL2,10,0,2,MEDIUM,10,40,0.15,45,140,30,0,0,200,NONE,4,231.9611619,4,2
388,2,CACL2,10,0,2,MEDIUM,10,40,0.15,45,140,30,0,0,200,NONE,4,248.4340091,4,2
389,2,CACL2,10,0,2,MEDIUM,10,40,0.15,45,140,30,0,0,200,NONE,4,245.9043363,4,2
390,2,CACL2,10,0,2,MEDIUM,10,40,0.15,45,140,30,0,0,200,NONE,4,221.804409,4,2
391,2,CACL2,10,0,2,MEDIUM,10,40,0.15,45,140,30,0,0,200,NONE,4,260.053158,4,2
392,2,CACL2,10,0,2,MEDIUM,10,40,0.15,45,140,30,0,0,200,NONE,4,242.5731238,4,2
393,2,CACL2,10,0,2,MEDIUM,10,40,0.15,45,140,30,0,0,200,NONE,4,222.5369522,4,2
394,2,CACL2,10,0,2,MEDIUM,10,40,0.15,45,140,30,0,0,200,NONE,4,283.5701685,4,2
395,2,CACL2,10,0,2,MEDIUM,10,40,0.15,45,140,30,0,0,200,NONE,4,205.9075254,4,2
396,2,CACL2,10,0,2,MEDIUM,10,40,0.15,45,140,30,0,0,200,NONE,4,195.3348058,4,2
397,2,CACL2,10,0,2,MEDIUM,10,40,0.15,45,140,30,0,0,200,NONE,4,268.9070057,4,2
398,2,CACL2,10,0,2,MEDIUM,10,40,0.15,45,140,30,0,0,200,NONE,4,243.5259328,4,2
399,2,CACL2,10,0,2,MEDIUM,10,40,0.15,45,140,30,0,0,200,NONE,4,210.2525,4,2
400,2,CACL2,10,0,2,MEDIUM,10,40,0.15,45,140,30,0,0,200,NONE,5,264.731326,5,2
401,2,CACL2,10,0,2,MEDIUM,10,40,0.15,45,140,30,0,0,200,NONE,5,258.7140604,5,2
402,2,CACL2,10,0,2,MEDIUM,10,40,0.15,45,140,30,0,0,200,NONE,5,287.5792339,5,2
403,2,CACL2,10,0,2,MEDIUM,10,40,0.15,45,140,30,0,0,200,NONE,5,265.4090485,5,2
404,2,CACL2,10,0,2,MEDIUM,10,40,0.15,45,140,30,0,0,200,NONE,5,265.0141964,5,2
405,2,CACL2,10,0,2,MEDIUM,10,40,0.15,45,140,30,0,0,200,NONE,5,230.5999253,5,2
406,2,CACL2,10,0,2,MEDIUM,10,40,0.15,45,140,30,0,0,200,NONE,5,273.976669,5,2
407,2,CACL2,10,0,2,MEDIUM,10,40,0.15,45,140,30,0,0,200,NONE,5,283.0308558,5,2
408,2,CACL2,10,0,2,MEDIUM,10,40,0.15,45,140,30,0,0,200,NONE,5,262.518279,5,2
409,2,CACL2,10,0,2,MEDIUM,10,40,0.15,45,140,30,0,0,200,NONE,5,277.0246246,5,2
410,2,CACL2,10,0,2,MEDIUM,10,40,0.15,45,140,30,0,0,200,NONE,5,301.2365613,5,2
411,2,CACL2,10,0,2,MEDIUM,10,40,0.15,45,140,30,0,0,200,NONE,5,273.727428,5,2
412,2,CACL2,10,0,2,MEDIUM,10,40,0.15,45,140,30,0,0,200,NONE,5,258.6165175,5,2
413,2,CACL2,10,0,2,MEDIUM,10,40,0.15,45,140,30,0,0,200,NONE,5,256.5549382,5,2
414,2,CACL2,10,0,2,MEDIUM,10,40,0.15,45,140,30,0,0,200,NONE,5,273.4065341,5,2
415,2,CACL2,10,0,2,MEDIUM,10,40,0.15,45,140,30,0,0,200,NONE,5,262.0821681,5,2
416,2,CACL2,10,0,2,MEDIUM,10,40,0.15,45,140,30,0,0,200,NONE,5,290.5765511,5,2
417,2,CACL2,10,0,2,MEDIUM,10,40,0.15,45,140,30,0,0,200,NONE,5,311.2951501,5,2
418,2,CACL2,10,0,2,MEDIUM,10,40,0.15,45,140,30,0,0,200,NONE,5,294.0139796,5,2
419,2,CACL2,10,0,2,MEDIUM,10,40,0.15,45,140,30,0,0,200,NONE,5,286.6312013,5,2
420,2,CACL2,10,0,2,MEDIUM,10,40,0.15,45,140,30,0,0,200,NONE,5,299.8265005,5,2
421,2,CACL2,10,0,2,MEDIUM,10,40,0.15,45,140,30,0,0,200,NONE,5,271.3081036,5,2
422,2,CACL2,10,0,2,MEDIUM,10,40,0.15,45,140,30,0,0,200,NONE,5,248.3593184,5,2
423,2,CACL2,10,0,2,MEDIUM,10,40,0.15,45,140,30,0,0,200,NONE,5,245.9585197,5,2
424,2,CACL2,10,0,2,MEDIUM,10,40,0.15,45,140,30,0,0,200,NONE,5,263.4612322,5,2
425,2,CACL2,10,0,2,MEDIUM,10,40,0.15,45,140,30,0,0,200,NONE,6,380.2142944,6,2
426,2,CACL2,10,0,2,MEDIUM,10,40,0.15,45,140,30,0,0,200,NONE,6,341.0321087,6,2
427,2,CACL2,10,0,2,MEDIUM,10,40,0.15,45,140,30,0,0,200,NONE,6,371.8597251,6,2
428,2,CACL2,10,0,2,MEDIUM,10,40,0.15,45,140,30,0,0,200,NONE,6,308.4094155,6,2
429,2,CACL2,10,0,2,MEDIUM,10,40,0.15,45,140,30,0,0,200,NONE,6,341.0553907,6,2
430,2,CACL2,10,0,2,MEDIUM,10,40,0.15,45,140,30,0,0,200,NONE,6,324.712896,6,2
431,2,CACL2,10,0,2,MEDIUM,10,40,0.15,45,140,30,0,0,200,NONE,6,396.3198792,6,2
432,2,CACL2,10,0,2,MEDIUM,10,40,0.15,45,140,30,0,0,200,NONE,6,328.3267292,6,2
433,2,CACL2,10,0,2,MEDIUM,10,40,0.15,45,140,30,0,0,200,NONE,6,325.1603042,6,2
434,2,CACL2,10,0,2,MEDIUM,10,40,0.15,45,140,30,0,0,200,NONE,6,320.0448323,6,2
435,2,CACL2,10,0,2,MEDIUM,10,40,0.15,45,140,30,0,0,200,NONE,6,326.3835384,6,2
436,2,CACL2,10,0,2,MEDIUM,10,40,0.15,45,140,30,0,0,200,NONE,6,323.2758133,6,2
437,2,CACL2,10,0,2,MEDIUM,10,40,0.15,45,140,30,0,0,200,NONE,6,341.4354093,6,2
438,2,CACL2,10,0,2,MEDIUM,10,40,0.15,45,140,30,0,0,200,NONE,6,379.0973349,6,2
439,2,CACL2,10,0,2,MEDIUM,10,40,0.15,45,140,30,0,0,200,NONE,6,354.8604387,6,2
440,2,CACL2,10,0,2,MEDIUM,10,40,0.15,45,140,30,0,0,200,NONE,6,371.0950318,6,2
441,2,CACL2,10,0,2,MEDIUM,10,40,0.15,45,140,30,0,0,200,NONE,6,339.1823883,6,2
442,2,CACL2,10,0,2,MEDIUM,10,40,0.15,45,140,30,0,0,200,NONE,6,298.225913,6,2
443,2,CACL2,10,0,2,MEDIUM,10,40,0.15,45,140,30,0,0,200,NONE,6,350.7263978,6,2
444,2,CACL2,10,0,2,MEDIUM,10,40,0.15,45,140,30,0,0,200,NONE,6,378.5405394,6,2
445,2,CACL2,10,0,2,MEDIUM,10,40,0.15,45,140,30,0,0,200,NONE,6,343.7746015,6,2
446,2,CACL2,10,0,2,MEDIUM,10,40,0.15,45,140,30,0,0,200,NONE,6,357.9108065,6,2
447,2,CACL2,10,0,2,MEDIUM,10,40,0.15,45,140,30,0,0,200,NONE,6,362.1878007,6,2
448,2,CACL2,10,0,2,MEDIUM,10,40,0.15,45,140,30,0,0,200,NONE,6,361.6966114,6,2
449,2,CACL2,10,0,2,MEDIUM,10,40,0.15,45,140,30,0,0,200,NONE,6,364.8253035,6,2
450,2,CACL2,100,0,2,MEDIUM,100,6,0.15,45,140,30,0,0,200,NONE,7,507.6279723,7,3
451,2,CACL2,100,0,2,MEDIUM,100,6,0.15,45,140,30,0,0,200,NONE,7,527.7127226,7,3
452,2,CACL2,100,0,2,MEDIUM,100,6,0.15,45,140,30,0,0,200,NONE,7,495.692533,7,3
453,2,CACL2,100,0,2,MEDIUM,100,6,0.15,45,140,30,0,0,200,NONE,7,494.182915,7,3
454,2,CACL2,100,0,2,MEDIUM,100,6,0.15,45,140,30,0,0,200,NONE,7,510.5869147,7,3
455,2,CACL2,100,0,2,MEDIUM,100,6,0.15,45,140,30,0,0,200,NONE,7,526.8990092,7,3
456,2,CACL2,100,0,2,MEDIUM,100,6,0.15,45,140,30,0,0,200,NONE,7,478.6875351,7,3
457,2,CACL2,100,0,2,MEDIUM,100,6,0.15,45,140,30,0,0,200,NONE,7,523.5472436,7,3
458,2,CACL2,100,0,2,MEDIUM,100,6,0.15,45,140,30,0,0,200,NONE,7,486.4091842,7,3
459,2,CACL2,100,0,2,MEDIUM,100,6,0.15,45,140,30,0,0,200,NONE,7,504.534324,7,3
460,2,CACL2,100,0,2,MEDIUM,100,6,0.15,45,140,30,0,0,200,NONE,7,563.0207513,7,3
461,2,CACL2,100,0,2,MEDIUM,100,6,0.15,45,140,30,0,0,200,NONE,7,519.1048333,7,3
462,2,CACL2,100,0,2,MEDIUM,100,6,0.15,45,140,30,0,0,200,NONE,7,513.2058834,7,3
463,2,CACL2,100,0,2,MEDIUM,100,6,0.15,45,140,30,0,0,200,NONE,7,516.6238184,7,3
464,2,CACL2,100,0,2,MEDIUM,100,6,0.15,45,140,30,0,0,200,NONE,7,500.180628,7,3
465,2,CACL2,100,0,2,MEDIUM,100,6,0.15,45,140,30,0,0,200,NONE,7,483.2705891,7,3
466,2,CACL2,100,0,2,MEDIUM,100,6,0.15,45,140,30,0,0,200,NONE,7,494.977,7,3
467,2,CACL2,100,0,2,MEDIUM,100,6,0.15,45,140,30,0,0,200,NONE,7,511.359998,7,3
468,2,CACL2,100,0,2,MEDIUM,100,6,0.15,45,140,30,0,0,200,NONE,7,529.2744909,7,3
469,2,CACL2,100,0,2,MEDIUM,100,6,0.15,45,140,30,0,0,200,NONE,7,524.8344943,7,3
470,2,CACL2,100,0,2,MEDIUM,100,6,0.15,45,140,30,0,0,200,NONE,7,514.5454861,7,3
471,2,CACL2,100,0,2,MEDIUM,100,6,0.15,45,140,30,0,0,200,NONE,7,516.6774882,7,3
472,2,CACL2,100,0,2,MEDIUM,100,6,0.15,45,140,30,0,0,200,NONE,7,524.8892516,7,3
473,2,CACL2,100,0,2,MEDIUM,100,6,0.15,45,140,30,0,0,200,NONE,7,533.4229059,7,3
474,2,CACL2,100,0,2,MEDIUM,100,6,0.15,45,140,30,0,0,200,NONE,7,534.5303426,7,3
475,2,CACL2,100,0,2,MEDIUM,100,6,0.15,45,140,30,0,0,200,NONE,8,515.118803,8,3
476,2,CACL2,100,0,2,MEDIUM,100,6,0.15,45,140,30,0,0,200,NONE,8,538.8421144,8,3
477,2,CACL2,100,0,2,MEDIUM,100,6,0.15,45,140,30,0,0,200,NONE,8,550.2962178,8,3
478,2,CACL2,100,0,2,MEDIUM,100,6,0.15,45,140,30,0,0,200,NONE,8,574.1297021,8,3
479,2,CACL2,100,0,2,MEDIUM,100,6,0.15,45,140,30,0,0,200,NONE,8,577.6173198,8,3
480,2,CACL2,100,0,2,MEDIUM,100,6,0.15,45,140,30,0,0,200,NONE,8,543.35196,8,3
481,2,CACL2,100,0,2,MEDIUM,100,6,0.15,45,140,30,0,0,200,NONE,8,559.7936537,8,3
482,2,CACL2,100,0,2,MEDIUM,100,6,0.15,45,140,30,0,0,200,NONE,8,602.0522373,8,3
483,2,CACL2,100,0,2,MEDIUM,100,6,0.15,45,140,30,0,0,200,NONE,8,550.1484486,8,3
484,2,CACL2,100,0,2,MEDIUM,100,6,0.15,45,140,30,0,0,200,NONE,8,532.2683314,8,3
485,2,CACL2,100,0,2,MEDIUM,100,6,0.15,45,140,30,0,0,200,NONE,8,533.1911474,8,3
486,2,CACL2,100,0,2,MEDIUM,100,6,0.15,45,140,30,0,0,200,NONE,8,554.0506703,8,3
487,2,CACL2,100,0,2,MEDIUM,100,6,0.15,45,140,30,0,0,200,NONE,8,578.2794867,8,3
488,2,CACL2,100,0,2,MEDIUM,100,6,0.15,45,140,30,0,0,200,NONE,8,550.7662849,8,3
489,2,CACL2,100,0,2,MEDIUM,100,6,0.15,45,140,30,0,0,200,NONE,8,564.3899953,8,3
490,2,CACL2,100,0,2,MEDIUM,100,6,0.15,45,140,30,0,0,200,NONE,8,549.5276569,8,3
491,2,CACL2,100,0,2,MEDIUM,100,6,0.15,45,140,30,0,0,200,NONE,8,562.9409987,8,3
492,2,CACL2,100,0,2,MEDIUM,100,6,0.15,45,140,30,0,0,200,NONE,8,582.8474981,8,3
493,2,CACL2,100,0,2,MEDIUM,100,6,0.15,45,140,30,0,0,200,NONE,8,551.6606065,8,3
494,2,CACL2,100,0,2,MEDIUM,100,6,0.15,45,140,30,0,0,200,NONE,8,591.4258114,8,3
495,2,CACL2,100,0,2,MEDIUM,100,6,0.15,45,140,30,0,0,200,NONE,8,585.3246569,8,3
496,2,CACL2,100,0,2,MEDIUM,100,6,0.15,45,140,30,0,0,200,NONE,8,595.9084423,8,3
497,2,CACL2,100,0,2,MEDIUM,100,6,0.15,45,140,30,0,0,200,NONE,8,561.3062835,8,3
498,2,CACL2,100,0,2,MEDIUM,100,6,0.15,45,140,30,0,0,200,NONE,8,565.1422978,8,3
499,2,CACL2,100,0,2,MEDIUM,100,6,0.15,45,140,30,0,0,200,NONE,8,588.1552916,8,3
500,2,CACL2,100,0,2,MEDIUM,100,6,0.15,45,140,30,0,0,200,NONE,9,505.6553051,9,3
501,2,CACL2,100,0,2,MEDIUM,100,6,0.15,45,140,30,0,0,200,NONE,9,525.5324295,9,3
502,2,CACL2,100,0,2,MEDIUM,100,6,0.15,45,140,30,0,0,200,NONE,9,527.4958877,9,3
503,2,CACL2,100,0,2,MEDIUM,100,6,0.15,45,140,30,0,0,200,NONE,9,474.1496478,9,3
504,2,CACL2,100,0,2,MEDIUM,100,6,0.15,45,140,30,0,0,200,NONE,9,513.8214968,9,3
505,2,CACL2,100,0,2,MEDIUM,100,6,0.15,45,140,30,0,0,200,NONE,9,532.1114944,9,3
506,2,CACL2,100,0,2,MEDIUM,100,6,0.15,45,140,30,0,0,200,NONE,9,531.8881255,9,3
