Repository: connor-verheyen/DataDrivenGranularHydrogels

# Integrated data-driven modeling and experimental optimization of granular hydrogel matrices



* * * * * * * * * * * * * * * * * * * * * * * * * * * * * * * * * * * * * * * * * * * * * * * * * * * * * * * * * * * * 
* * * * * * * * * * * * * * * * * * * * * * * * * * * * * * * * * * * * * * * * * * * * * * * * * * * * * * * * * * * * 
* * * * * * * * * * * * * * * * * * * * * * * * * * * * * * * * * * * * * * * * * * * * * * * * * * * * * * * * * * * * 
need to update this section below:

*This repository contains code, data, and SI Material for the paper:
C. A. Verheyen and  L. Bourouiba (2022) Associations between indoor relative humidity and global COVID-19 outcomes.

File: data/Dataset_Microgel_InitialSize_and_SizeEvolutionInFluids.csv (part 2 of 12)
,Num_days_in_solvent,Current_solvent,Curr_solv_Ca_conc,Curr_solv_Na_conc,ALG_conc,ALG_MW,Gelation_CaCl2_conc,Air_pressure,Nozzle_diameter,Nozzle_angle,Dist_nozzle_bath,Dist_pressure_nozzle,Angle_pressure_nozzle,EtOH_conc_pct,Extrusion_flow_rate,Tip_coating,Unique ID,Diameter_um,Un_id_updated,Un_id_prev
507,2,CACL2,100,0,2,MEDIUM,100,6,0.15,45,140,30,0,0,200,NONE,9,491.1747656,9,3
508,2,CACL2,100,0,2,MEDIUM,100,6,0.15,45,140,30,0,0,200,NONE,9,526.4116042,9,3
509,2,CACL2,100,0,2,MEDIUM,100,6,0.15,45,140,30,0,0,200,NONE,9,550.4555788,9,3
510,2,CACL2,100,0,2,MEDIUM,100,6,0.15,45,140,30,0,0,200,NONE,9,498.9665616,9,3
511,2,CACL2,100,0,2,MEDIUM,100,6,0.15,45,140,30,0,0,200,NONE,9,516.8066753,9,3
512,2,CACL2,100,0,2,MEDIUM,100,6,0.15,45,140,30,0,0,200,NONE,9,493.5170707,9,3
513,2,CACL2,100,0,2,MEDIUM,100,6,0.15,45,140,30,0,0,200,NONE,9,497.77053,9,3
514,2,CACL2,100,0,2,MEDIUM,100,6,0.15,45,140,30,0,0,200,NONE,9,527.7576702,9,3
515,2,CACL2,100,0,2,MEDIUM,100,6,0.15,45,140,30,0,0,200,NONE,9,503.1457861,9,3
516,2,CACL2,100,0,2,MEDIUM,100,6,0.15,45,140,30,0,0,200,NONE,9,517.3993272,9,3
517,2,CACL2,100,0,2,MEDIUM,100,6,0.15,45,140,30,0,0,200,NONE,9,493.7081536,9,3
518,2,CACL2,100,0,2,MEDIUM,100,6,0.15,45,140,30,0,0,200,NONE,9,541.8665987,9,3
519,2,CACL2,100,0,2,MEDIUM,100,6,0.15,45,140,30,0,0,200,NONE,9,515.8491113,9,3
520,2,CACL2,100,0,2,MEDIUM,100,6,0.15,45,140,30,0,0,200,NONE,9,496.9297892,9,3
521,2,CACL2,100,0,2,MEDIUM,100,6,0.15,45,140,30,0,0,200,NONE,9,472.056523,9,3
522,2,CACL2,100,0,2,MEDIUM,100,6,0.15,45,140,30,0,0,200,NONE,9,525.0715631,9,3
523,2,CACL2,100,0,2,MEDIUM,100,6,0.15,45,140,30,0,0,200,NONE,9,509.6724052,9,3
524,2,CACL2,100,0,2,MEDIUM,100,6,0.15,45,140,30,0,0,200,NONE,9,511.320226,9,3
525,2,CACL2,100,0,2,MEDIUM,100,40,0.15,45,140,30,0,0,200,NONE,10,234.2241522,10,4
526,2,CACL2,100,0,2,MEDIUM,100,40,0.15,45,140,30,0,0,200,NONE,10,243.2656393,10,4
527,2,CACL2,100,0,2,MEDIUM,100,40,0.15,45,140,30,0,0,200,NONE,10,243.1922742,10,4
528,2,CACL2,100,0,2,MEDIUM,100,40,0.15,45,140,30,0,0,200,NONE,10,274.7262912,10,4
529,2,CACL2,100,0,2,MEDIUM,100,40,0.15,45,140,30,0,0,200,NONE,10,237.4434945,10,4
530,2,CACL2,100,0,2,MEDIUM,100,40,0.15,45,140,30,0,0,200,NONE,10,211.0210661,10,4
531,2,CACL2,100,0,2,MEDIUM,100,40,0.15,45,140,30,0,0,200,NONE,10,217.5674436,10,4
532,2,CACL2,100,0,2,MEDIUM,100,40,0.15,45,140,30,0,0,200,NONE,10,245.8378484,10,4
533,2,CACL2,100,0,2,MEDIUM,100,40,0.15,45,140,30,0,0,200,NONE,10,237.3730387,10,4
534,2,CACL2,100,0,2,MEDIUM,100,40,0.15,45,140,30,0,0,200,NONE,10,239.3822728,10,4
535,2,CACL2,100,0,2,MEDIUM,100,40,0.15,45,140,30,0,0,200,NONE,10,209.6785961,10,4
536,2,CACL2,100,0,2,MEDIUM,100,40,0.15,45,140,30,0,0,200,NONE,10,241.1369781,10,4
537,2,CACL2,100,0,2,MEDIUM,100,40,0.15,45,140,30,0,0,200,NONE,10,234.4653226,10,4
538,2,CACL2,100,0,2,MEDIUM,100,40,0.15,45,140,30,0,0,200,NONE,10,247.2915467,10,4
539,2,CACL2,100,0,2,MEDIUM,100,40,0.15,45,140,30,0,0,200,NONE,10,211.3113447,10,4
540,2,CACL2,100,0,2,MEDIUM,100,40,0.15,45,140,30,0,0,200,NONE,10,239.199656,10,4
541,2,CACL2,100,0,2,MEDIUM,100,40,0.15,45,140,30,0,0,200,NONE,10,234.0832842,10,4
542,2,CACL2,100,0,2,MEDIUM,100,40,0.15,45,140,30,0,0,200,NONE,10,230.1951978,10,4
543,2,CACL2,100,0,2,MEDIUM,100,40,0.15,45,140,30,0,0,200,NONE,10,246.839741,10,4
544,2,CACL2,100,0,2,MEDIUM,100,40,0.15,45,140,30,0,0,200,NONE,10,240.8437319,10,4
545,2,CACL2,100,0,2,MEDIUM,100,40,0.15,45,140,30,0,0,200,NONE,10,243.1361568,10,4
546,2,CACL2,100,0,2,MEDIUM,100,40,0.15,45,140,30,0,0,200,NONE,10,223.5192909,10,4
547,2,CACL2,100,0,2,MEDIUM,100,40,0.15,45,140,30,0,0,200,NONE,10,245.6381316,10,4
548,2,CACL2,100,0,2,MEDIUM,100,40,0.15,45,140,30,0,0,200,NONE,10,251.7345,10,4
549,2,CACL2,100,0,2,MEDIUM,100,40,0.15,45,140,30,0,0,200,NONE,10,236.2355,10,4
550,2,CACL2,100,0,2,MEDIUM,100,40,0.15,45,140,30,0,0,200,NONE,11,249.5877744,11,4
551,2,CACL2,100,0,2,MEDIUM,100,40,0.15,45,140,30,0,0,200,NONE,11,236.123793,11,4
552,2,CACL2,100,0,2,MEDIUM,100,40,0.15,45,140,30,0,0,200,NONE,11,221.7514012,11,4
553,2,CACL2,100,0,2,MEDIUM,100,40,0.15,45,140,30,0,0,200,NONE,11,236.0850985,11,4
554,2,CACL2,100,0,2,MEDIUM,100,40,0.15,45,140,30,0,0,200,NONE,11,245.2404967,11,4
555,2,CACL2,100,0,2,MEDIUM,100,40,0.15,45,140,30,0,0,200,NONE,11,232.5149261,11,4
556,2,CACL2,100,0,2,MEDIUM,100,40,0.15,45,140,30,0,0,200,NONE,11,237.5491286,11,4
557,2,CACL2,100,0,2,MEDIUM,100,40,0.15,45,140,30,0,0,200,NONE,11,221.3514824,11,4
558,2,CACL2,100,0,2,MEDIUM,100,40,0.15,45,140,30,0,0,200,NONE,11,215.9885959,11,4
559,2,CACL2,100,0,2,MEDIUM,100,40,0.15,45,140,30,0,0,200,NONE,11,245.5927221,11,4
560,2,CACL2,100,0,2,MEDIUM,100,40,0.15,45,140,30,0,0,200,NONE,11,237.3385356,11,4
561,2,CACL2,100,0,2,MEDIUM,100,40,0.15,45,140,30,0,0,200,NONE,11,242.9337598,11,4
562,2,CACL2,100,0,2,MEDIUM,100,40,0.15,45,140,30,0,0,200,NONE,11,244.0942091,11,4
563,2,CACL2,100,0,2,MEDIUM,100,40,0.15,45,140,30,0,0,200,NONE,11,238.6852622,11,4
564,2,CACL2,100,0,2,MEDIUM,100,40,0.15,45,140,30,0,0,200,NONE,11,239.9014646,11,4
565,2,CACL2,100,0,2,MEDIUM,100,40,0.15,45,140,30,0,0,200,NONE,11,241.6625853,11,4
566,2,CACL2,100,0,2,MEDIUM,100,40,0.15,45,140,30,0,0,200,NONE,11,234.6676715,11,4
567,2,CACL2,100,0,2,MEDIUM,100,40,0.15,45,140,30,0,0,200,NONE,11,255.9013492,11,4
568,2,CACL2,100,0,2,MEDIUM,100,40,0.15,45,140,30,0,0,200,NONE,11,228.0824994,11,4
569,2,CACL2,100,0,2,MEDIUM,100,40,0.15,45,140,30,0,0,200,NONE,11,267.3645173,11,4
570,2,CACL2,100,0,2,MEDIUM,100,40,0.15,45,140,30,0,0,200,NONE,11,251.7384995,11,4
571,2,CACL2,100,0,2,MEDIUM,100,40,0.15,45,140,30,0,0,200,NONE,11,244.7248842,11,4
572,2,CACL2,100,0,2,MEDIUM,100,40,0.15,45,140,30,0,0,200,NONE,11,227.8595818,11,4
573,2,CACL2,100,0,2,MEDIUM,100,40,0.15,45,140,30,0,0,200,NONE,11,219.0102835,11,4
574,2,CACL2,100,0,2,MEDIUM,100,40,0.15,45,140,30,0,0,200,NONE,11,251.6663612,11,4
575,2,CACL2,100,0,2,MEDIUM,100,40,0.15,45,140,30,0,0,200,NONE,12,277.0039451,12,4
576,2,CACL2,100,0,2,MEDIUM,100,40,0.15,45,140,30,0,0,200,NONE,12,266.5383681,12,4
577,2,CACL2,100,0,2,MEDIUM,100,40,0.15,45,140,30,0,0,200,NONE,12,280.1778717,12,4
578,2,CACL2,100,0,2,MEDIUM,100,40,0.15,45,140,30,0,0,200,NONE,12,273.932074,12,4
579,2,CACL2,100,0,2,MEDIUM,100,40,0.15,45,140,30,0,0,200,NONE,12,271.138106,12,4
580,2,CACL2,100,0,2,MEDIUM,100,40,0.15,45,140,30,0,0,200,NONE,12,283.4587196,12,4
581,2,CACL2,100,0,2,MEDIUM,100,40,0.15,45,140,30,0,0,200,NONE,12,274.4644986,12,4
582,2,CACL2,100,0,2,MEDIUM,100,40,0.15,45,140,30,0,0,200,NONE,12,273.8089955,12,4
583,2,CACL2,100,0,2,MEDIUM,100,40,0.15,45,140,30,0,0,200,NONE,12,261.6438153,12,4
584,2,CACL2,100,0,2,MEDIUM,100,40,0.15,45,140,30,0,0,200,NONE,12,270.5957365,12,4
585,2,CACL2,100,0,2,MEDIUM,100,40,0.15,45,140,30,0,0,200,NONE,12,276.2983259,12,4
586,2,CACL2,100,0,2,MEDIUM,100,40,0.15,45,140,30,0,0,200,NONE,12,248.6570765,12,4
587,2,CACL2,100,0,2,MEDIUM,100,40,0.15,45,140,30,0,0,200,NONE,12,271.5353917,12,4
588,2,CACL2,100,0,2,MEDIUM,100,40,0.15,45,140,30,0,0,200,NONE,12,277.1484963,12,4
589,2,CACL2,100,0,2,MEDIUM,100,40,0.15,45,140,30,0,0,200,NONE,12,263.2314247,12,4
590,2,CACL2,100,0,2,MEDIUM,100,40,0.15,45,140,30,0,0,200,NONE,12,266.6333183,12,4
591,2,CACL2,100,0,2,MEDIUM,100,40,0.15,45,140,30,0,0,200,NONE,12,287.6901941,12,4
592,2,CACL2,100,0,2,MEDIUM,100,40,0.15,45,140,30,0,0,200,NONE,12,248.0389606,12,4
593,2,CACL2,100,0,2,MEDIUM,100,40,0.15,45,140,30,0,0,200,NONE,12,269.3019834,12,4
594,2,CACL2,100,0,2,MEDIUM,100,40,0.15,45,140,30,0,0,200,NONE,12,247.0600904,12,4
595,2,CACL2,100,0,2,MEDIUM,100,40,0.15,45,140,30,0,0,200,NONE,12,265.6373941,12,4
596,2,CACL2,100,0,2,MEDIUM,100,40,0.15,45,140,30,0,0,200,NONE,12,280.4204571,12,4
597,2,CACL2,100,0,2,MEDIUM,100,40,0.15,45,140,30,0,0,200,NONE,12,245.9235875,12,4
598,2,CACL2,100,0,2,MEDIUM,100,40,0.15,45,140,30,0,0,200,NONE,12,231.4315555,12,4
599,2,CACL2,100,0,2,MEDIUM,100,40,0.15,45,140,30,0,0,200,NONE,12,256.2637009,12,4
600,4,CACL2,10,0,2,MEDIUM,10,6,0.15,45,140,30,0,0,200,NONE,1,862.08721,1,1
601,4,CACL2,10,0,2,MEDIUM,10,6,0.15,45,140,30,0,0,200,NONE,1,837.963091,1,1
602,4,CACL2,10,0,2,MEDIUM,10,6,0.15,45,140,30,0,0,200,NONE,1,859.8543823,1,1
603,4,CACL2,10,0,2,MEDIUM,10,6,0.15,45,140,30,0,0,200,NONE,1,793.4778903,1,1
604,4,CACL2,10,0,2,MEDIUM,10,6,0.15,45,140,30,0,0,200,NONE,1,842.8969901,1,1
605,4,CACL2,10,0,2,MEDIUM,10,6,0.15,45,140,30,0,0,200,NONE,1,812.9042431,1,1
606,4,CACL2,10,0,2,MEDIUM,10,6,0.15,45,140,30,0,0,200,NONE,1,872.2153725,1,1
607,4,CACL2,10,0,2,MEDIUM,10,6,0.15,45,140,30,0,0,200,NONE,1,771.9395024,1,1
608,4,CACL2,10,0,2,MEDIUM,10,6,0.15,45,140,30,0,0,200,NONE,1,819.8411425,1,1
609,4,CACL2,10,0,2,MEDIUM,10,6,0.15,45,140,30,0,0,200,NONE,1,829.2926569,1,1
610,4,CACL2,10,0,2,MEDIUM,10,6,0.15,45,140,30,0,0,200,NONE,1,826.5556255,1,1
611,4,CACL2,10,0,2,MEDIUM,10,6,0.15,45,140,30,0,0,200,NONE,1,809.482197,1,1
612,4,CACL2,10,0,2,MEDIUM,10,6,0.15,45,140,30,0,0,200,NONE,1,825.3195653,1,1
613,4,CACL2,10,0,2,MEDIUM,10,6,0.15,45,140,30,0,0,200,NONE,1,779.9699511,1,1
614,4,CACL2,10,0,2,MEDIUM,10,6,0.15,45,140,30,0,0,200,NONE,1,860.9627012,1,1
615,4,CACL2,10,0,2,MEDIUM,10,6,0.15,45,140,30,0,0,200,NONE,1,842.7882041,1,1
616,4,CACL2,10,0,2,MEDIUM,10,6,0.15,45,140,30,0,0,200,NONE,1,849.782008,1,1
617,4,CACL2,10,0,2,MEDIUM,10,6,0.15,45,140,30,0,0,200,NONE,1,816.504487,1,1
618,4,CACL2,10,0,2,MEDIUM,10,6,0.15,45,140,30,0,0,200,NONE,1,885.5256042,1,1
619,4,CACL2,10,0,2,MEDIUM,10,6,0.15,45,140,30,0,0,200,NONE,1,860.7262112,1,1
620,4,CACL2,10,0,2,MEDIUM,10,6,0.15,45,140,30,0,0,200,NONE,1,838.6067424,1,1
621,4,CACL2,10,0,2,MEDIUM,10,6,0.15,45,140,30,0,0,200,NONE,1,781.108175,1,1
622,4,CACL2,10,0,2,MEDIUM,10,6,0.15,45,140,30,0,0,200,NONE,1,803.4128256,1,1
623,4,CACL2,10,0,2,MEDIUM,10,6,0.15,45,140,30,0,0,200,NONE,1,800.6994942,1,1
624,4,CACL2,10,0,2,MEDIUM,10,6,0.15,45,140,30,0,0,200,NONE,1,863.3069978,1,1
625,4,CACL2,10,0,2,MEDIUM,10,6,0.15,45,140,30,0,0,200,NONE,2,588.1009979,2,1
626,4,CACL2,10,0,2,MEDIUM,10,6,0.15,45,140,30,0,0,200,NONE,2,572.2020046,2,1
627,4,CACL2,10,0,2,MEDIUM,10,6,0.15,45,140,30,0,0,200,NONE,2,639.5718863,2,1
628,4,CACL2,10,0,2,MEDIUM,10,6,0.15,45,140,30,0,0,200,NONE,2,613.9038303,2,1
629,4,CACL2,10,0,2,MEDIUM,10,6,0.15,45,140,30,0,0,200,NONE,2,639.27684,2,1
630,4,CACL2,10,0,2,MEDIUM,10,6,0.15,45,140,30,0,0,200,NONE,2,620.3709343,2,1
631,4,CACL2,10,0,2,MEDIUM,10,6,0.15,45,140,30,0,0,200,NONE,2,575.6337703,2,1
632,4,CACL2,10,0,2,MEDIUM,10,6,0.15,45,140,30,0,0,200,NONE,2,607.3673066,2,1
633,4,CACL2,10,0,2,MEDIUM,10,6,0.15,45,140,30,0,0,200,NONE,2,586.0155355,2,1
634,4,CACL2,10,0,2,MEDIUM,10,6,0.15,45,140,30,0,0,200,NONE,2,579.5181342,2,1
635,4,CACL2,10,0,2,MEDIUM,10,6,0.15,45,140,30,0,0,200,NONE,2,619.2763114,2,1
636,4,CACL2,10,0,2,MEDIUM,10,6,0.15,45,140,30,0,0,200,NONE,2,621.3486507,2,1
637,4,CACL2,10,0,2,MEDIUM,10,6,0.15,45,140,30,0,0,200,NONE,2,612.4321352,2,1
638,4,CACL2,10,0,2,MEDIUM,10,6,0.15,45,140,30,0,0,200,NONE,2,578.633975,2,1
639,4,CACL2,10,0,2,MEDIUM,10,6,0.15,45,140,30,0,0,200,NONE,2,622.0331369,2,1
640,4,CACL2,10,0,2,MEDIUM,10,6,0.15,45,140,30,0,0,200,NONE,2,632.5803066,2,1
641,4,CACL2,10,0,2,MEDIUM,10,6,0.15,45,140,30,0,0,200,NONE,2,657.1970575,2,1
642,4,CACL2,10,0,2,MEDIUM,10,6,0.15,45,140,30,0,0,200,NONE,2,609.956345,2,1
643,4,CACL2,10,0,2,MEDIUM,10,6,0.15,45,140,30,0,0,200,NONE,2,620.9493242,2,1
644,4,CACL2,10,0,2,MEDIUM,10,6,0.15,45,140,30,0,0,200,NONE,2,617.3816715,2,1
645,4,CACL2,10,0,2,MEDIUM,10,6,0.15,45,140,30,0,0,200,NONE,2,649.3140179,2,1
646,4,CACL2,10,0,2,MEDIUM,10,6,0.15,45,140,30,0,0,200,NONE,2,589.295519,2,1
647,4,CACL2,10,0,2,MEDIUM,10,6,0.15,45,140,30,0,0,200,NONE,2,612.7280904,2,1
648,4,CACL2,10,0,2,MEDIUM,10,6,0.15,45,140,30,0,0,200,NONE,2,628.8364135,2,1
649,4,CACL2,10,0,2,MEDIUM,10,6,0.15,45,140,30,0,0,200,NONE,2,632.1976891,2,1
650,4,CACL2,10,0,2,MEDIUM,10,6,0.15,45,140,30,0,0,200,NONE,3,705.7359802,3,1
651,4,CACL2,10,0,2,MEDIUM,10,6,0.15,45,140,30,0,0,200,NONE,3,684.8788914,3,1
652,4,CACL2,10,0,2,MEDIUM,10,6,0.15,45,140,30,0,0,200,NONE,3,735.1967844,3,1
653,4,CACL2,10,0,2,MEDIUM,10,6,0.15,45,140,30,0,0,200,NONE,3,713.4913991,3,1
654,4,CACL2,10,0,2,MEDIUM,10,6,0.15,45,140,30,0,0,200,NONE,3,813.2298829,3,1
655,4,CACL2,10,0,2,MEDIUM,10,6,0.15,45,140,30,0,0,200,NONE,3,753.1010356,3,1
656,4,CACL2,10,0,2,MEDIUM,10,6,0.15,45,140,30,0,0,200,NONE,3,694.9136891,3,1
657,4,CACL2,10,0,2,MEDIUM,10,6,0.15,45,140,30,0,0,200,NONE,3,729.3723216,3,1
658,4,CACL2,10,0,2,MEDIUM,10,6,0.15,45,140,30,0,0,200,NONE,3,725.3861624,3,1
659,4,CACL2,10,0,2,MEDIUM,10,6,0.15,45,140,30,0,0,200,NONE,3,657.8682078,3,1
660,4,CACL2,10,0,2,MEDIUM,10,6,0.15,45,140,30,0,0,200,NONE,3,765.6533058,3,1
661,4,CACL2,10,0,2,MEDIUM,10,6,0.15,45,140,30,0,0,200,NONE,3,700.2128688,3,1
662,4,CACL2,10,0,2,MEDIUM,10,6,0.15,45,140,30,0,0,200,NONE,3,733.7530285,3,1
663,4,CACL2,10,0,2,MEDIUM,10,6,0.15,45,140,30,0,0,200,NONE,3,692.3039986,3,1
664,4,CACL2,10,0,2,MEDIUM,10,6,0.15,45,140,30,0,0,200,NONE,3,728.6538001,3,1
665,4,CACL2,10,0,2,MEDIUM,10,6,0.15,45,140,30,0,0,200,NONE,3,732.9361515,3,1
666,4,CACL2,10,0,2,MEDIUM,10,6,0.15,45,140,30,0,0,200,NONE,3,723.2649741,3,1
667,4,CACL2,10,0,2,MEDIUM,10,6,0.15,45,140,30,0,0,200,NONE,3,767.3820216,3,1
668,4,CACL2,10,0,2,MEDIUM,10,6,0.15,45,140,30,0,0,200,NONE,3,745.3472693,3,1
669,4,CACL2,10,0,2,MEDIUM,10,6,0.15,45,140,30,0,0,200,NONE,3,736.1793925,3,1
670,4,CACL2,10,0,2,MEDIUM,10,6,0.15,45,140,30,0,0,200,NONE,3,690.6964526,3,1
671,4,CACL2,10,0,2,MEDIUM,10,6,0.15,45,140,30,0,0,200,NONE,3,739.6908326,3,1
672,4,CACL2,10,0,2,MEDIUM,10,6,0.15,45,140,30,0,0,200,NONE,3,713.6914031,3,1
673,4,CACL2,10,0,2,MEDIUM,10,6,0.15,45,140,30,0,0,200,NONE,3,729.2488229,3,1
674,4,CACL2,10,0,2,MEDIUM,10,6,0.15,45,140,30,0,0,200,NONE,3,698.8826536,3,1
675,4,CACL2,10,0,2,MEDIUM,10,40,0.15,45,140,30,0,0,200,NONE,4,271.5783893,4,2
676,4,CACL2,10,0,2,MEDIUM,10,40,0.15,45,140,30,0,0,200,NONE,4,247.9208158,4,2
677,4,CACL2,10,0,2,MEDIUM,10,40,0.15,45,140,30,0,0,200,NONE,4,279.4998218,4,2
678,4,CACL2,10,0,2,MEDIUM,10,40,0.15,45,140,30,0,0,200,NONE,4,256.0930144,4,2
679,4,CACL2,10,0,2,MEDIUM,10,40,0.15,45,140,30,0,0,200,NONE,4,236.4211125,4,2
680,4,CACL2,10,0,2,MEDIUM,10,40,0.15,45,140,30,0,0,200,NONE,4,249.9527093,4,2
681,4,CACL2,10,0,2,MEDIUM,10,40,0.15,45,140,30,0,0,200,NONE,4,201.4511042,4,2
682,4,CACL2,10,0,2,MEDIUM,10,40,0.15,45,140,30,0,0,200,NONE,4,232.2880463,4,2
683,4,CACL2,10,0,2,MEDIUM,10,40,0.15,45,140,30,0,0,200,NONE,4,259.2163589,4,2
684,4,CACL2,10,0,2,MEDIUM,10,40,0.15,45,140,30,0,0,200,NONE,4,269.9201525,4,2
685,4,CACL2,10,0,2,MEDIUM,10,40,0.15,45,140,30,0,0,200,NONE,4,262.6956155,4,2
686,4,CACL2,10,0,2,MEDIUM,10,40,0.15,45,140,30,0,0,200,NONE,4,237.1250006,4,2
687,4,CACL2,10,0,2,MEDIUM,10,40,0.15,45,140,30,0,0,200,NONE,4,263.3103165,4,2
688,4,CACL2,10,0,2,MEDIUM,10,40,0.15,45,140,30,0,0,200,NONE,4,240.2460281,4,2
689,4,CACL2,10,0,2,MEDIUM,10,40,0.15,45,140,30,0,0,200,NONE,4,256.5166389,4,2
690,4,CACL2,10,0,2,MEDIUM,10,40,0.15,45,140,30,0,0,200,NONE,4,233.4669979,4,2
691,4,CACL2,10,0,2,MEDIUM,10,40,0.15,45,140,30,0,0,200,NONE,4,235.6734926,4,2
692,4,CACL2,10,0,2,MEDIUM,10,40,0.15,45,140,30,0,0,200,NONE,4,251.1389625,4,2
693,4,CACL2,10,0,2,MEDIUM,10,40,0.15,45,140,30,0,0,200,NONE,4,267.4549986,4,2
694,4,CACL2,10,0,2,MEDIUM,10,40,0.15,45,140,30,0,0,200,NONE,4,257.0979988,4,2
695,4,CACL2,10,0,2,MEDIUM,10,40,0.15,45,140,30,0,0,200,NONE,4,249.3269927,4,2
696,4,CACL2,10,0,2,MEDIUM,10,40,0.15,45,140,30,0,0,200,NONE,4,226.4074367,4,2
697,4,CACL2,10,0,2,MEDIUM,10,40,0.15,45,140,30,0,0,200,NONE,4,252.3991909,4,2
698,4,CACL2,10,0,2,MEDIUM,10,40,0.15,45,140,30,0,0,200,NONE,4,260.240654,4,2
699,4,CACL2,10,0,2,MEDIUM,10,40,0.15,45,140,30,0,0,200,NONE,4,235.9953631,4,2
700,4,CACL2,10,0,2,MEDIUM,10,40,0.15,45,140,30,0,0,200,NONE,5,286.9847837,5,2
701,4,CACL2,10,0,2,MEDIUM,10,40,0.15,45,140,30,0,0,200,NONE,5,284.3390795,5,2
702,4,CACL2,10,0,2,MEDIUM,10,40,0.15,45,140,30,0,0,200,NONE,5,240.0761561,5,2
703,4,CACL2,10,0,2,MEDIUM,10,40,0.15,45,140,30,0,0,200,NONE,5,274.3180136,5,2
704,4,CACL2,10,0,2,MEDIUM,10,40,0.15,45,140,30,0,0,200,NONE,5,268.8160321,5,2
705,4,CACL2,10,0,2,MEDIUM,10,40,0.15,45,140,30,0,0,200,NONE,5,300.7190405,5,2
706,4,CACL2,10,0,2,MEDIUM,10,40,0.15,45,140,30,0,0,200,NONE,5,212.3072503,5,2
707,4,CACL2,10,0,2,MEDIUM,10,40,0.15,45,140,30,0,0,200,NONE,5,259.5855365,5,2
708,4,CACL2,10,0,2,MEDIUM,10,40,0.15,45,140,30,0,0,200,NONE,5,271.5857529,5,2
709,4,CACL2,10,0,2,MEDIUM,10,40,0.15,45,140,30,0,0,200,NONE,5,299.9564188,5,2
710,4,CACL2,10,0,2,MEDIUM,10,40,0.15,45,140,30,0,0,200,NONE,5,266.8222472,5,2
711,4,CACL2,10,0,2,MEDIUM,10,40,0.15,45,140,30,0,0,200,NONE,5,271.2473165,5,2
712,4,CACL2,10,0,2,MEDIUM,10,40,0.15,45,140,30,0,0,200,NONE,5,240.6413935,5,2
713,4,CACL2,10,0,2,MEDIUM,10,40,0.15,45,140,30,0,0,200,NONE,5,280.2887358,5,2
714,4,CACL2,10,0,2,MEDIUM,10,40,0.15,45,140,30,0,0,200,NONE,5,303.7299182,5,2
715,4,CACL2,10,0,2,MEDIUM,10,40,0.15,45,140,30,0,0,200,NONE,5,274.7934665,5,2
716,4,CACL2,10,0,2,MEDIUM,10,40,0.15,45,140,30,0,0,200,NONE,5,272.9170589,5,2
717,4,CACL2,10,0,2,MEDIUM,10,40,0.15,45,140,30,0,0,200,NONE,5,258.6948058,5,2
718,4,CACL2,10,0,2,MEDIUM,10,40,0.15,45,140,30,0,0,200,NONE,5,260.1614997,5,2
719,4,CACL2,10,0,2,MEDIUM,10,40,0.15,45,140,30,0,0,200,NONE,5,260.7051303,5,2
720,4,CACL2,10,0,2,MEDIUM,10,40,0.15,45,140,30,0,0,200,NONE,5,260.1318666,5,2
721,4,CACL2,10,0,2,MEDIUM,10,40,0.15,45,140,30,0,0,200,NONE,5,249.2121021,5,2
722,4,CACL2,10,0,2,MEDIUM,10,40,0.15,45,140,30,0,0,200,NONE,5,233.6271947,5,2
723,4,CACL2,10,0,2,MEDIUM,10,40,0.15,45,140,30,0,0,200,NONE,5,259.6368774,5,2
724,4,CACL2,10,0,2,MEDIUM,10,40,0.15,45,140,30,0,0,200,NONE,5,242.3328696,5,2
725,4,CACL2,10,0,2,MEDIUM,10,40,0.15,45,140,30,0,0,200,NONE,6,319.9483848,6,2
726,4,CACL2,10,0,2,MEDIUM,10,40,0.15,45,140,30,0,0,200,NONE,6,335.1535526,6,2
727,4,CACL2,10,0,2,MEDIUM,10,40,0.15,45,140,30,0,0,200,NONE,6,336.4903033,6,2
728,4,CACL2,10,0,2,MEDIUM,10,40,0.15,45,140,30,0,0,200,NONE,6,352.1614466,6,2
729,4,CACL2,10,0,2,MEDIUM,10,40,0.15,45,140,30,0,0,200,NONE,6,351.9745464,6,2
730,4,CACL2,10,0,2,MEDIUM,10,40,0.15,45,140,30,0,0,200,NONE,6,359.8514001,6,2
731,4,CACL2,10,0,2,MEDIUM,10,40,0.15,45,140,30,0,0,200,NONE,6,304.3465273,6,2
732,4,CACL2,10,0,2,MEDIUM,10,40,0.15,45,140,30,0,0,200,NONE,6,329.6147854,6,2
733,4,CACL2,10,0,2,MEDIUM,10,40,0.15,45,140,30,0,0,200,NONE,6,318.7096593,6,2
734,4,CACL2,10,0,2,MEDIUM,10,40,0.15,45,140,30,0,0,200,NONE,6,326.2849014,6,2
735,4,CACL2,10,0,2,MEDIUM,10,40,0.15,45,140,30,0,0,200,NONE,6,330.1948466,6,2
736,4,CACL2,10,0,2,MEDIUM,10,40,0.15,45,140,30,0,0,200,NONE,6,301.4010055,6,2
737,4,CACL2,10,0,2,MEDIUM,10,40,0.15,45,140,30,0,0,200,NONE,6,299.6956017,6,2
738,4,CACL2,10,0,2,MEDIUM,10,40,0.15,45,140,30,0,0,200,NONE,6,342.6587263,6,2
739,4,CACL2,10,0,2,MEDIUM,10,40,0.15,45,140,30,0,0,200,NONE,6,325.365795,6,2
740,4,CACL2,10,0,2,MEDIUM,10,40,0.15,45,140,30,0,0,200,NONE,6,331.9888083,6,2
741,4,CACL2,10,0,2,MEDIUM,10,40,0.15,45,140,30,0,0,200,NONE,6,329.7584901,6,2
742,4,CACL2,10,0,2,MEDIUM,10,40,0.15,45,140,30,0,0,200,NONE,6,345.6883562,6,2
743,4,CACL2,10,0,2,MEDIUM,10,40,0.15,45,140,30,0,0,200,NONE,6,312.4108762,6,2
744,4,CACL2,10,0,2,MEDIUM,10,40,0.15,45,140,30,0,0,200,NONE,6,355.3868693,6,2
745,4,CACL2,10,0,2,MEDIUM,10,40,0.15,45,140,30,0,0,200,NONE,6,279.4220323,6,2
746,4,CACL2,10,0,2,MEDIUM,10,40,0.15,45,140,30,0,0,200,NONE,6,273.9884961,6,2
747,4,CACL2,10,0,2,MEDIUM,10,40,0.15,45,140,30,0,0,200,NONE,6,332.4319933,6,2
748,4,CACL2,10,0,2,MEDIUM,10,40,0.15,45,140,30,0,0,200,NONE,6,353.3080224,6,2
749,4,CACL2,10,0,2,MEDIUM,10,40,0.15,45,140,30,0,0,200,NONE,6,316.0508187,6,2
750,4,CACL2,100,0,2,MEDIUM,100,6,0.15,45,140,30,0,0,200,NONE,7,446.453793,7,3
751,4,CACL2,100,0,2,MEDIUM,100,6,0.15,45,140,30,0,0,200,NONE,7,445.1314383,7,3
752,4,CACL2,100,0,2,MEDIUM,100,6,0.15,45,140,30,0,0,200,NONE,7,537.4612849,7,3
753,4,CACL2,100,0,2,MEDIUM,100,6,0.15,45,140,30,0,0,200,NONE,7,513.3337738,7,3
754,4,CACL2,100,0,2,MEDIUM,100,6,0.15,45,140,30,0,0,200,NONE,7,489.8827377,7,3
755,4,CACL2,100,0,2,MEDIUM,100,6,0.15,45,140,30,0,0,200,NONE,7,529.8043302,7,3
756,4,CACL2,100,0,2,MEDIUM,100,6,0.15,45,140,30,0,0,200,NONE,7,503.4047524,7,3
757,4,CACL2,100,0,2,MEDIUM,100,6,0.15,45,140,30,0,0,200,NONE,7,518.1737256,7,3
758,4,CACL2,100,0,2,MEDIUM,100,6,0.15,45,140,30,0,0,200,NONE,7,519.5258772,7,3
759,4,CACL2,100,0,2,MEDIUM,100,6,0.15,45,140,30,0,0,200,NONE,7,494.5354961,7,3
760,4,CACL2,100,0,2,MEDIUM,100,6,0.15,45,140,30,0,0,200,NONE,7,503.3308649,7,3
761,4,CACL2,100,0,2,MEDIUM,100,6,0.15,45,140,30,0,0,200,NONE,7,516.8424105,7,3
762,4,CACL2,100,0,2,MEDIUM,100,6,0.15,45,140,30,0,0,200,NONE,7,491.354055,7,3
763,4,CACL2,100,0,2,MEDIUM,100,6,0.15,45,140,30,0,0,200,NONE,7,493.5825229,7,3
764,4,CACL2,100,0,2,MEDIUM,100,6,0.15,45,140,30,0,0,200,NONE,7,520.8316429,7,3
765,4,CACL2,100,0,2,MEDIUM,100,6,0.15,45,140,30,0,0,200,NONE,7,557.9835792,7,3
766,4,CACL2,100,0,2,MEDIUM,100,6,0.15,45,140,30,0,0,200,NONE,7,523.0337152,7,3
767,4,CACL2,100,0,2,MEDIUM,100,6,0.15,45,140,30,0,0,200,NONE,7,481.6297042,7,3
768,4,CACL2,100,0,2,MEDIUM,100,6,0.15,45,140,30,0,0,200,NONE,7,521.0864406,7,3
769,4,CACL2,100,0,2,MEDIUM,100,6,0.15,45,140,30,0,0,200,NONE,7,520.7748341,7,3
770,4,CACL2,100,0,2,MEDIUM,100,6,0.15,45,140,30,0,0,200,NONE,7,525.8931476,7,3
771,4,CACL2,100,0,2,MEDIUM,100,6,0.15,45,140,30,0,0,200,NONE,7,501.9659868,7,3
772,4,CACL2,100,0,2,MEDIUM,100,6,0.15,45,140,30,0,0,200,NONE,7,523.3644597,7,3
773,4,CACL2,100,0,2,MEDIUM,100,6,0.15,45,140,30,0,0,200,NONE,7,466.2516038,7,3
774,4,CACL2,100,0,2,MEDIUM,100,6,0.15,45,140,30,0,0,200,NONE,7,465.2654013,7,3
775,4,CACL2,100,0,2,MEDIUM,100,6,0.15,45,140,30,0,0,200,NONE,8,523.9879674,8,3
776,4,CACL2,100,0,2,MEDIUM,100,6,0.15,45,140,30,0,0,200,NONE,8,559.7859992,8,3
777,4,CACL2,100,0,2,MEDIUM,100,6,0.15,45,140,30,0,0,200,NONE,8,533.2919982,8,3
778,4,CACL2,100,0,2,MEDIUM,100,6,0.15,45,140,30,0,0,200,NONE,8,563.2737358,8,3
779,4,CACL2,100,0,2,MEDIUM,100,6,0.15,45,140,30,0,0,200,NONE,8,544.696437,8,3
780,4,CACL2,100,0,2,MEDIUM,100,6,0.15,45,140,30,0,0,200,NONE,8,564.4138309,8,3
781,4,CACL2,100,0,2,MEDIUM,100,6,0.15,45,140,30,0,0,200,NONE,8,541.238675,8,3
782,4,CACL2,100,0,2,MEDIUM,100,6,0.15,45,140,30,0,0,200,NONE,8,554.9225723,8,3
783,4,CACL2,100,0,2,MEDIUM,100,6,0.15,45,140,30,0,0,200,NONE,8,546.0467832,8,3
784,4,CACL2,100,0,2,MEDIUM,100,6,0.15,45,140,30,0,0,200,NONE,8,562.4765803,8,3
785,4,CACL2,100,0,2,MEDIUM,100,6,0.15,45,140,30,0,0,200,NONE,8,561.9518682,8,3
786,4,CACL2,100,0,2,MEDIUM,100,6,0.15,45,140,30,0,0,200,NONE,8,541.8770273,8,3
787,4,CACL2,100,0,2,MEDIUM,100,6,0.15,45,140,30,0,0,200,NONE,8,582.5535618,8,3
788,4,CACL2,100,0,2,MEDIUM,100,6,0.15,45,140,30,0,0,200,NONE,8,551.6718845,8,3
789,4,CACL2,100,0,2,MEDIUM,100,6,0.15,45,140,30,0,0,200,NONE,8,565.8353705,8,3
790,4,CACL2,100,0,2,MEDIUM,100,6,0.15,45,140,30,0,0,200,NONE,8,573.3686768,8,3
791,4,CACL2,100,0,2,MEDIUM,100,6,0.15,45,140,30,0,0,200,NONE,8,541.6097692,8,3
792,4,CACL2,100,0,2,MEDIUM,100,6,0.15,45,140,30,0,0,200,NONE,8,541.7428531,8,3
793,4,CACL2,100,0,2,MEDIUM,100,6,0.15,45,140,30,0,0,200,NONE,8,631.7131219,8,3
794,4,CACL2,100,0,2,MEDIUM,100,6,0.15,45,140,30,0,0,200,NONE,8,594.0650117,8,3
795,4,CACL2,100,0,2,MEDIUM,100,6,0.15,45,140,30,0,0,200,NONE,8,564.3974039,8,3
796,4,CACL2,100,0,2,MEDIUM,100,6,0.15,45,140,30,0,0,200,NONE,8,574.1437963,8,3
797,4,CACL2,100,0,2,MEDIUM,100,6,0.15,45,140,30,0,0,200,NONE,8,575.2760963,8,3
798,4,CACL2,100,0,2,MEDIUM,100,6,0.15,45,140,30,0,0,200,NONE,8,547.633278,8,3
799,4,CACL2,100,0,2,MEDIUM,100,6,0.15,45,140,30,0,0,200,NONE,8,553.1836081,8,3
800,4,CACL2,100,0,2,MEDIUM,100,6,0.15,45,140,30,0,0,200,NONE,9,510.9079906,9,3
801,4,CACL2,100,0,2,MEDIUM,100,6,0.15,45,140,30,0,0,200,NONE,9,524.5069074,9,3
802,4,CACL2,100,0,2,MEDIUM,100,6,0.15,45,140,30,0,0,200,NONE,9,494.4857242,9,3
803,4,CACL2,100,0,2,MEDIUM,100,6,0.15,45,140,30,0,0,200,NONE,9,537.4377462,9,3
804,4,CACL2,100,0,2,MEDIUM,100,6,0.15,45,140,30,0,0,200,NONE,9,559.6059216,9,3
805,4,CACL2,100,0,2,MEDIUM,100,6,0.15,45,140,30,0,0,200,NONE,9,529.5362712,9,3
806,4,CACL2,100,0,2,MEDIUM,100,6,0.15,45,140,30,0,0,200,NONE,9,522.1792927,9,3
807,4,CACL2,100,0,2,MEDIUM,100,6,0.15,45,140,30,0,0,200,NONE,9,524.1940683,9,3
808,4,CACL2,100,0,2,MEDIUM,100,6,0.15,45,140,30,0,0,200,NONE,9,528.1275601,9,3
809,4,CACL2,100,0,2,MEDIUM,100,6,0.15,45,140,30,0,0,200,NONE,9,499.4823333,9,3
810,4,CACL2,100,0,2,MEDIUM,100,6,0.15,45,140,30,0,0,200,NONE,9,531.2767938,9,3
811,4,CACL2,100,0,2,MEDIUM,100,6,0.15,45,140,30,0,0,200,NONE,9,508.2279576,9,3
812,4,CACL2,100,0,2,MEDIUM,100,6,0.15,45,140,30,0,0,200,NONE,9,501.2402558,9,3
813,4,CACL2,100,0,2,MEDIUM,100,6,0.15,45,140,30,0,0,200,NONE,9,492.8411275,9,3
814,4,CACL2,100,0,2,MEDIUM,100,6,0.15,45,140,30,0,0,200,NONE,9,509.551567,9,3
815,4,CACL2,100,0,2,MEDIUM,100,6,0.15,45,140,30,0,0,200,NONE,9,481.4146636,9,3
816,4,CACL2,100,0,2,MEDIUM,100,6,0.15,45,140,30,0,0,200,NONE,9,472.1220351,9,3
817,4,CACL2,100,0,2,MEDIUM,100,6,0.15,45,140,30,0,0,200,NONE,9,526.4604783,9,3
818,4,CACL2,100,0,2,MEDIUM,100,6,0.15,45,140,30,0,0,200,NONE,9,508.3876652,9,3
819,4,CACL2,100,0,2,MEDIUM,100,6,0.15,45,140,30,0,0,200,NONE,9,490.1828417,9,3
820,4,CACL2,100,0,2,MEDIUM,100,6,0.15,45,140,30,0,0,200,NONE,9,519.4783437,9,3
821,4,CACL2,100,0,2,MEDIUM,100,6,0.15,45,140,30,0,0,200,NONE,9,482.4524723,9,3
822,4,CACL2,100,0,2,MEDIUM,100,6,0.15,45,140,30,0,0,200,NONE,9,503.7794044,9,3
823,4,CACL2,100,0,2,MEDIUM,100,6,0.15,45,140,30,0,0,200,NONE,9,522.2061472,9,3
824,4,CACL2,100,0,2,MEDIUM,100,6,0.15,45,140,30,0,0,200,NONE,9,483.9658655,9,3
825,4,CACL2,100,0,2,MEDIUM,100,40,0.15,45,140,30,0,0,200,NONE,10,249.6719698,10,4
826,4,CACL2,100,0,2,MEDIUM,100,40,0.15,45,140,30,0,0,200,NONE,10,249.5684141,10,4
827,4,CACL2,100,0,2,MEDIUM,100,40,0.15,45,140,30,0,0,200,NONE,10,261.559947,10,4
828,4,CACL2,100,0,2,MEDIUM,100,40,0.15,45,140,30,0,0,200,NONE,10,212.2299657,10,4
829,4,CACL2,100,0,2,MEDIUM,100,40,0.15,45,140,30,0,0,200,NONE,10,242.8113465,10,4
830,4,CACL2,100,0,2,MEDIUM,100,40,0.15,45,140,30,0,0,200,NONE,10,226.7163643,10,4
831,4,CACL2,100,0,2,MEDIUM,100,40,0.15,45,140,30,0,0,200,NONE,10,233.7633869,10,4
832,4,CACL2,100,0,2,MEDIUM,100,40,0.15,45,140,30,0,0,200,NONE,10,256.1745501,10,4
833,4,CACL2,100,0,2,MEDIUM,100,40,0.15,45,140,30,0,0,200,NONE,10,226.7163643,10,4
834,4,CACL2,100,0,2,MEDIUM,100,40,0.15,45,140,30,0,0,200,NONE,10,245.8085633,10,4
835,4,CACL2,100,0,2,MEDIUM,100,40,0.15,45,140,30,0,0,200,NONE,10,236.6508839,10,4
836,4,CACL2,100,0,2,MEDIUM,100,40,0.15,45,140,30,0,0,200,NONE,10,246.5012805,10,4
837,4,CACL2,100,0,2,MEDIUM,100,40,0.15,45,140,30,0,0,200,NONE,10,256.1907675,10,4
838,4,CACL2,100,0,2,MEDIUM,100,40,0.15,45,140,30,0,0,200,NONE,10,250.1199258,10,4
839,4,CACL2,100,0,2,MEDIUM,100,40,0.15,45,140,30,0,0,200,NONE,10,241.6671352,10,4
840,4,CACL2,100,0,2,MEDIUM,100,40,0.15,45,140,30,0,0,200,NONE,10,254.411947,10,4
841,4,CACL2,100,0,2,MEDIUM,100,40,0.15,45,140,30,0,0,200,NONE,10,250.2562332,10,4
842,4,CACL2,100,0,2,MEDIUM,100,40,0.15,45,140,30,0,0,200,NONE,10,249.4387988,10,4
843,4,CACL2,100,0,2,MEDIUM,100,40,0.15,45,140,30,0,0,200,NONE,10,223.2338701,10,4
844,4,CACL2,100,0,2,MEDIUM,100,40,0.15,45,140,30,0,0,200,NONE,10,249.038991,10,4
845,4,CACL2,100,0,2,MEDIUM,100,40,0.15,45,140,30,0,0,200,NONE,10,223.2924623,10,4
846,4,CACL2,100,0,2,MEDIUM,100,40,0.15,45,140,30,0,0,200,NONE,10,256.1745501,10,4
847,4,CACL2,100,0,2,MEDIUM,100,40,0.15,45,140,30,0,0,200,NONE,10,271.562101,10,4
848,4,CACL2,100,0,2,MEDIUM,100,40,0.15,45,140,30,0,0,200,NONE,10,254.9846779,10,4
849,4,CACL2,100,0,2,MEDIUM,100,40,0.15,45,140,30,0,0,200,NONE,10,241.4706437,10,4
850,4,CACL2,100,0,2,MEDIUM,100,40,0.15,45,140,30,0,0,200,NONE,11,256.4195664,11,4
851,4,CACL2,100,0,2,MEDIUM,100,40,0.15,45,140,30,0,0,200,NONE,11,248.2816518,11,4
852,4,CACL2,100,0,2,MEDIUM,100,40,0.15,45,140,30,0,0,200,NONE,11,234.4385001,11,4
853,4,CACL2,100,0,2,MEDIUM,100,40,0.15,45,140,30,0,0,200,NONE,11,268.9998224,11,4
854,4,CACL2,100,0,2,MEDIUM,100,40,0.15,45,140,30,0,0,200,NONE,11,238.3828006,11,4
855,4,CACL2,100,0,2,MEDIUM,100,40,0.15,45,140,30,0,0,200,NONE,11,249.9805821,11,4
856,4,CACL2,100,0,2,MEDIUM,100,40,0.15,45,140,30,0,0,200,NONE,11,266.3622121,11,4
857,4,CACL2,100,0,2,MEDIUM,100,40,0.15,45,140,30,0,0,200,NONE,11,237.1748336,11,4
858,4,CACL2,100,0,2,MEDIUM,100,40,0.15,45,140,30,0,0,200,NONE,11,232.0638517,11,4
859,4,CACL2,100,0,2,MEDIUM,100,40,0.15,45,140,30,0,0,200,NONE,11,232.9529757,11,4
860,4,CACL2,100,0,2,MEDIUM,100,40,0.15,45,140,30,0,0,200,NONE,11,238.4156885,11,4
861,4,CACL2,100,0,2,MEDIUM,100,40,0.15,45,140,30,0,0,200,NONE,11,209.2356452,11,4
862,4,CACL2,100,0,2,MEDIUM,100,40,0.15,45,140,30,0,0,200,NONE,11,250.719775,11,4
863,4,CACL2,100,0,2,MEDIUM,100,40,0.15,45,140,30,0,0,200,NONE,11,257.2755119,11,4
864,4,CACL2,100,0,2,MEDIUM,100,40,0.15,45,140,30,0,0,200,NONE,11,238.3828006,11,4
865,4,CACL2,100,0,2,MEDIUM,100,40,0.15,45,140,30,0,0,200,NONE,11,252.3358321,11,4
866,4,CACL2,100,0,2,MEDIUM,100,40,0.15,45,140,30,0,0,200,NONE,11,241.8751439,11,4
867,4,CACL2,100,0,2,MEDIUM,100,40,0.15,45,140,30,0,0,200,NONE,11,253.1428182,11,4
868,4,CACL2,100,0,2,MEDIUM,100,40,0.15,45,140,30,0,0,200,NONE,11,266.9278814,11,4
869,4,CACL2,100,0,2,MEDIUM,100,40,0.15,45,140,30,0,0,200,NONE,11,231.0513145,11,4
870,4,CACL2,100,0,2,MEDIUM,100,40,0.15,45,140,30,0,0,200,NONE,11,241.0182704,11,4
871,4,CACL2,100,0,2,MEDIUM,100,40,0.15,45,140,30,0,0,200,NONE,11,247.8169453,11,4
872,4,CACL2,100,0,2,MEDIUM,100,40,0.15,45,140,30,0,0,200,NONE,11,235.3640426,11,4
873,4,CACL2,100,0,2,MEDIUM,100,40,0.15,45,140,30,0,0,200,NONE,11,276.1904616,11,4
874,4,CACL2,100,0,2,MEDIUM,100,40,0.15,45,140,30,0,0,200,NONE,11,240.0664237,11,4
875,4,CACL2,100,0,2,MEDIUM,100,40,0.15,45,140,30,0,0,200,NONE,12,280.4700026,12,4
876,4,CACL2,100,0,2,MEDIUM,100,40,0.15,45,140,30,0,0,200,NONE,12,287.7570201,12,4
877,4,CACL2,100,0,2,MEDIUM,100,40,0.15,45,140,30,0,0,200,NONE,12,278.8285295,12,4
878,4,CACL2,100,0,2,MEDIUM,100,40,0.15,45,140,30,0,0,200,NONE,12,260.3065531,12,4
879,4,CACL2,100,0,2,MEDIUM,100,40,0.15,45,140,30,0,0,200,NONE,12,263.7536295,12,4
880,4,CACL2,100,0,2,MEDIUM,100,40,0.15,45,140,30,0,0,200,NONE,12,269.0837241,12,4
881,4,CACL2,100,0,2,MEDIUM,100,40,0.15,45,140,30,0,0,200,NONE,12,264.8915708,12,4
882,4,CACL2,100,0,2,MEDIUM,100,40,0.15,45,140,30,0,0,200,NONE,12,283.8367252,12,4
883,4,CACL2,100,0,2,MEDIUM,100,40,0.15,45,140,30,0,0,200,NONE,12,273.3088,12,4
884,4,CACL2,100,0,2,MEDIUM,100,40,0.15,45,140,30,0,0,200,NONE,12,271.6917625,12,4
885,4,CACL2,100,0,2,MEDIUM,100,40,0.15,45,140,30,0,0,200,NONE,12,267.4122703,12,4
886,4,CACL2,100,0,2,MEDIUM,100,40,0.15,45,140,30,0,0,200,NONE,12,273.9742901,12,4
887,4,CACL2,100,0,2,MEDIUM,100,40,0.15,45,140,30,0,0,200,NONE,12,274.0688666,12,4
888,4,CACL2,100,0,2,MEDIUM,100,40,0.15,45,140,30,0,0,200,NONE,12,266.7099756,12,4
889,4,CACL2,100,0,2,MEDIUM,100,40,0.15,45,140,30,0,0,200,NONE,12,293.7834284,12,4
890,4,CACL2,100,0,2,MEDIUM,100,40,0.15,45,140,30,0,0,200,NONE,12,278.5639923,12,4
891,4,CACL2,100,0,2,MEDIUM,100,40,0.15,45,140,30,0,0,200,NONE,12,257.0979988,12,4
892,4,CACL2,100,0,2,MEDIUM,100,40,0.15,45,140,30,0,0,200,NONE,12,259.9408297,12,4
893,4,CACL2,100,0,2,MEDIUM,100,40,0.15,45,140,30,0,0,200,NONE,12,271.7297147,12,4
894,4,CACL2,100,0,2,MEDIUM,100,40,0.15,45,140,30,0,0,200,NONE,12,269.3633904,12,4
895,4,CACL2,100,0,2,MEDIUM,100,40,0.15,45,140,30,0,0,200,NONE,12,270.3476924,12,4
896,4,CACL2,100,0,2,MEDIUM,100,40,0.15,45,140,30,0,0,200,NONE,12,263.5822116,12,4
897,4,CACL2,100,0,2,MEDIUM,100,40,0.15,45,140,30,0,0,200,NONE,12,260.9619257,12,4
898,4,CACL2,100,0,2,MEDIUM,100,40,0.15,45,140,30,0,0,200,NONE,12,264.3683033,12,4
899,4,CACL2,100,0,2,MEDIUM,100,40,0.15,45,140,30,0,0,200,NONE,12,266.9159294,12,4
900,7,CACL2,10,0,2,MEDIUM,10,6,0.15,45,140,30,0,0,200,NONE,1,832.1088831,1,1
901,7,CACL2,10,0,2,MEDIUM,10,6,0.15,45,140,30,0,0,200,NONE,1,863.1598306,1,1
902,7,CACL2,10,0,2,MEDIUM,10,6,0.15,45,140,30,0,0,200,NONE,1,741.3309569,1,1
903,7,CACL2,10,0,2,MEDIUM,10,6,0.15,45,140,30,0,0,200,NONE,1,809.698024,1,1
904,7,CACL2,10,0,2,MEDIUM,10,6,0.15,45,140,30,0,0,200,NONE,1,829.2087151,1,1
905,7,CACL2,10,0,2,MEDIUM,10,6,0.15,45,140,30,0,0,200,NONE,1,802.4339994,1,1
906,7,CACL2,10,0,2,MEDIUM,10,6,0.15,45,140,30,0,0,200,NONE,1,875.9075339,1,1
907,7,CACL2,10,0,2,MEDIUM,10,6,0.15,45,140,30,0,0,200,NONE,1,827.9742178,1,1
908,7,CACL2,10,0,2,MEDIUM,10,6,0.15,45,140,30,0,0,200,NONE,1,864.6317944,1,1
909,7,CACL2,10,0,2,MEDIUM,10,6,0.15,45,140,30,0,0,200,NONE,1,870.1102302,1,1
910,7,CACL2,10,0,2,MEDIUM,10,6,0.15,45,140,30,0,0,200,NONE,1,806.1521674,1,1
911,7,CACL2,10,0,2,MEDIUM,10,6,0.15,45,140,30,0,0,200,NONE,1,801.5938354,1,1
912,7,CACL2,10,0,2,MEDIUM,10,6,0.15,45,140,30,0,0,200,NONE,1,824.6472799,1,1
913,7,CACL2,10,0,2,MEDIUM,10,6,0.15,45,140,30,0,0,200,NONE,1,881.4593963,1,1
914,7,CACL2,10,0,2,MEDIUM,10,6,0.15,45,140,30,0,0,200,NONE,1,838.140964,1,1
915,7,CACL2,10,0,2,MEDIUM,10,6,0.15,45,140,30,0,0,200,NONE,1,814.3699593,1,1
916,7,CACL2,10,0,2,MEDIUM,10,6,0.15,45,140,30,0,0,200,NONE,1,826.657423,1,1
917,7,CACL2,10,0,2,MEDIUM,10,6,0.15,45,140,30,0,0,200,NONE,1,862.9852199,1,1
918,7,CACL2,10,0,2,MEDIUM,10,6,0.15,45,140,30,0,0,200,NONE,1,795.0960145,1,1
919,7,CACL2,10,0,2,MEDIUM,10,6,0.15,45,140,30,0,0,200,NONE,1,843.68323,1,1
920,7,CACL2,10,0,2,MEDIUM,10,6,0.15,45,140,30,0,0,200,NONE,1,868.7660067,1,1
921,7,CACL2,10,0,2,MEDIUM,10,6,0.15,45,140,30,0,0,200,NONE,1,868.9677266,1,1
922,7,CACL2,10,0,2,MEDIUM,10,6,0.15,45,140,30,0,0,200,NONE,1,894.8545743,1,1
923,7,CACL2,10,0,2,MEDIUM,10,6,0.15,45,140,30,0,0,200,NONE,1,843.1224858,1,1
924,7,CACL2,10,0,2,MEDIUM,10,6,0.15,45,140,30,0,0,200,NONE,1,840.5309999,1,1
925,7,CACL2,10,0,2,MEDIUM,10,6,0.15,45,140,30,0,0,200,NONE,2,651.4398962,2,1
926,7,CACL2,10,0,2,MEDIUM,10,6,0.15,45,140,30,0,0,200,NONE,2,602.364393,2,1
927,7,CACL2,10,0,2,MEDIUM,10,6,0.15,45,140,30,0,0,200,NONE,2,598.6669151,2,1
928,7,CACL2,10,0,2,MEDIUM,10,6,0.15,45,140,30,0,0,200,NONE,2,623.8020466,2,1
929,7,CACL2,10,0,2,MEDIUM,10,6,0.15,45,140,30,0,0,200,NONE,2,629.6693902,2,1
930,7,CACL2,10,0,2,MEDIUM,10,6,0.15,45,140,30,0,0,200,NONE,2,627.9623002,2,1
931,7,CACL2,10,0,2,MEDIUM,10,6,0.15,45,140,30,0,0,200,NONE,2,642.05659,2,1
932,7,CACL2,10,0,2,MEDIUM,10,6,0.15,45,140,30,0,0,200,NONE,2,633.157997,2,1
933,7,CACL2,10,0,2,MEDIUM,10,6,0.15,45,140,30,0,0,200,NONE,2,622.7314144,2,1
934,7,CACL2,10,0,2,MEDIUM,10,6,0.15,45,140,30,0,0,200,NONE,2,598.8617698,2,1
935,7,CACL2,10,0,2,MEDIUM,10,6,0.15,45,140,30,0,0,200,NONE,2,598.7405208,2,1
936,7,CACL2,10,0,2,MEDIUM,10,6,0.15,45,140,30,0,0,200,NONE,2,572.186826,2,1
937,7,CACL2,10,0,2,MEDIUM,10,6,0.15,45,140,30,0,0,200,NONE,2,604.5482576,2,1
938,7,CACL2,10,0,2,MEDIUM,10,6,0.15,45,140,30,0,0,200,NONE,2,616.7634649,2,1
939,7,CACL2,10,0,2,MEDIUM,10,6,0.15,45,140,30,0,0,200,NONE,2,616.7634649,2,1
940,7,CACL2,10,0,2,MEDIUM,10,6,0.15,45,140,30,0,0,200,NONE,2,610.5590382,2,1
941,7,CACL2,10,0,2,MEDIUM,10,6,0.15,45,140,30,0,0,200,NONE,2,588.37495,2,1
942,7,CACL2,10,0,2,MEDIUM,10,6,0.15,45,140,30,0,0,200,NONE,2,605.1924095,2,1
943,7,CACL2,10,0,2,MEDIUM,10,6,0.15,45,140,30,0,0,200,NONE,2,609.8128924,2,1
944,7,CACL2,10,0,2,MEDIUM,10,6,0.15,45,140,30,0,0,200,NONE,2,653.1088712,2,1
945,7,CACL2,10,0,2,MEDIUM,10,6,0.15,45,140,30,0,0,200,NONE,2,631.3762762,2,1
946,7,CACL2,10,0,2,MEDIUM,10,6,0.15,45,140,30,0,0,200,NONE,2,619.1894638,2,1
947,7,CACL2,10,0,2,MEDIUM,10,6,0.15,45,140,30,0,0,200,NONE,2,611.9532722,2,1
948,7,CACL2,10,0,2,MEDIUM,10,6,0.15,45,140,30,0,0,200,NONE,2,592.6133372,2,1
949,7,CACL2,10,0,2,MEDIUM,10,6,0.15,45,140,30,0,0,200,NONE,2,615.1480986,2,1
950,7,CACL2,10,0,2,MEDIUM,10,6,0.15,45,140,30,0,0,200,NONE,3,732.3832879,3,1
951,7,CACL2,10,0,2,MEDIUM,10,6,0.15,45,140,30,0,0,200,NONE,3,703.8134259,3,1
952,7,CACL2,10,0,2,MEDIUM,10,6,0.15,45,140,30,0,0,200,NONE,3,753.8273672,3,1
953,7,CACL2,10,0,2,MEDIUM,10,6,0.15,45,140,30,0,0,200,NONE,3,749.3540454,3,1
954,7,CACL2,10,0,2,MEDIUM,10,6,0.15,45,140,30,0,0,200,NONE,3,783.0622654,3,1
955,7,CACL2,10,0,2,MEDIUM,10,6,0.15,45,140,30,0,0,200,NONE,3,711.8228914,3,1
956,7,CACL2,10,0,2,MEDIUM,10,6,0.15,45,140,30,0,0,200,NONE,3,760.2383256,3,1
957,7,CACL2,10,0,2,MEDIUM,10,6,0.15,45,140,30,0,0,200,NONE,3,717.976701,3,1
958,7,CACL2,10,0,2,MEDIUM,10,6,0.15,45,140,30,0,0,200,NONE,3,674.4307063,3,1
959,7,CACL2,10,0,2,MEDIUM,10,6,0.15,45,140,30,0,0,200,NONE,3,713.2456747,3,1
960,7,CACL2,10,0,2,MEDIUM,10,6,0.15,45,140,30,0,0,200,NONE,3,700.6714399,3,1
961,7,CACL2,10,0,2,MEDIUM,10,6,0.15,45,140,30,0,0,200,NONE,3,708.0993929,3,1
962,7,CACL2,10,0,2,MEDIUM,10,6,0.15,45,140,30,0,0,200,NONE,3,691.4572297,3,1
963,7,CACL2,10,0,2,MEDIUM,10,6,0.15,45,140,30,0,0,200,NONE,3,698.5729367,3,1
964,7,CACL2,10,0,2,MEDIUM,10,6,0.15,45,140,30,0,0,200,NONE,3,711.9710904,3,1
965,7,CACL2,10,0,2,MEDIUM,10,6,0.15,45,140,30,0,0,200,NONE,3,708.0710246,3,1
966,7,CACL2,10,0,2,MEDIUM,10,6,0.15,45,140,30,0,0,200,NONE,3,748.92401,3,1
967,7,CACL2,10,0,2,MEDIUM,10,6,0.15,45,140,30,0,0,200,NONE,3,713.5365311,3,1
968,7,CACL2,10,0,2,MEDIUM,10,6,0.15,45,140,30,0,0,200,NONE,3,710.149533,3,1
969,7,CACL2,10,0,2,MEDIUM,10,6,0.15,45,140,30,0,0,200,NONE,3,684.1006696,3,1
970,7,CACL2,10,0,2,MEDIUM,10,6,0.15,45,140,30,0,0,200,NONE,3,718.0568113,3,1
971,7,CACL2,10,0,2,MEDIUM,10,6,0.15,45,140,30,0,0,200,NONE,3,708.0964259,3,1
972,7,CACL2,10,0,2,MEDIUM,10,6,0.15,45,140,30,0,0,200,NONE,3,676.7312583,3,1
973,7,CACL2,10,0,2,MEDIUM,10,6,0.15,45,140,30,0,0,200,NONE,3,767.4676352,3,1
974,7,CACL2,10,0,2,MEDIUM,10,6,0.15,45,140,30,0,0,200,NONE,3,708.7209625,3,1
975,7,CACL2,10,0,2,MEDIUM,10,40,0.15,45,140,30,0,0,200,NONE,4,233.1049493,4,2
976,7,CACL2,10,0,2,MEDIUM,10,40,0.15,45,140,30,0,0,200,NONE,4,242.6959043,4,2
977,7,CACL2,10,0,2,MEDIUM,10,40,0.15,45,140,30,0,0,200,NONE,4,215.8578131,4,2
978,7,CACL2,10,0,2,MEDIUM,10,40,0.15,45,140,30,0,0,200,NONE,4,249.9751794,4,2
979,7,CACL2,10,0,2,MEDIUM,10,40,0.15,45,140,30,0,0,200,NONE,4,213.7379772,4,2
980,7,CACL2,10,0,2,MEDIUM,10,40,0.15,45,140,30,0,0,200,NONE,4,225.4280279,4,2
981,7,CACL2,10,0,2,MEDIUM,10,40,0.15,45,140,30,0,0,200,NONE,4,226.8609279,4,2
982,7,CACL2,10,0,2,MEDIUM,10,40,0.15,45,140,30,0,0,200,NONE,4,266.0766746,4,2
983,7,CACL2,10,0,2,MEDIUM,10,40,0.15,45,140,30,0,0,200,NONE,4,242.3935032,4,2
984,7,CACL2,10,0,2,MEDIUM,10,40,0.15,45,140,30,0,0,200,NONE,4,225.6828972,4,2
985,7,CACL2,10,0,2,MEDIUM,10,40,0.15,45,140,30,0,0,200,NONE,4,241.7772157,4,2
986,7,CACL2,10,0,2,MEDIUM,10,40,0.15,45,140,30,0,0,200,NONE,4,255.6429564,4,2
987,7,CACL2,10,0,2,MEDIUM,10,40,0.15,45,140,30,0,0,200,NONE,4,259.5149172,4,2
988,7,CACL2,10,0,2,MEDIUM,10,40,0.15,45,140,30,0,0,200,NONE,4,226.5859982,4,2
989,7,CACL2,10,0,2,MEDIUM,10,40,0.15,45,140,30,0,0,200,NONE,4,241.288,4,2
990,7,CACL2,10,0,2,MEDIUM,10,40,0.15,45,140,30,0,0,200,NONE,4,192.4044773,4,2
991,7,CACL2,10,0,2,MEDIUM,10,40,0.15,45,140,30,0,0,200,NONE,4,202.9225296,4,2
992,7,CACL2,10,0,2,MEDIUM,10,40,0.15,45,140,30,0,0,200,NONE,4,247.4130426,4,2
993,7,CACL2,10,0,2,MEDIUM,10,40,0.15,45,140,30,0,0,200,NONE,4,294.885048,4,2
994,7,CACL2,10,0,2,MEDIUM,10,40,0.15,45,140,30,0,0,200,NONE,4,229.3691555,4,2
995,7,CACL2,10,0,2,MEDIUM,10,40,0.15,45,140,30,0,0,200,NONE,4,264.803329,4,2
996,7,CACL2,10,0,2,MEDIUM,10,40,0.15,45,140,30,0,0,200,NONE,4,256.0998331,4,2
997,7,CACL2,10,0,2,MEDIUM,10,40,0.15,45,140,30,0,0,200,NONE,4,250.5163338,4,2
998,7,CACL2,10,0,2,MEDIUM,10,40,0.15,45,140,30,0,0,200,NONE,4,238.6265096,4,2
999,7,CACL2,10,0,2,MEDIUM,10,40,0.15,45,140,30,0,0,200,NONE,4,267.0983038,4,2
1000,7,CACL2,10,0,2,MEDIUM,10,40,0.15,45,140,30,0,0,200,NONE,5,283.2726167,5,2
1001,7,CACL2,10,0,2,MEDIUM,10,40,0.15,45,140,30,0,0,200,NONE,5,268.231415,5,2
1002,7,CACL2,10,0,2,MEDIUM,10,40,0.15,45,140,30,0,0,200,NONE,5,224.9417236,5,2
1003,7,CACL2,10,0,2,MEDIUM,10,40,0.15,45,140,30,0,0,200,NONE,5,201.9939635,5,2
1004,7,CACL2,10,0,2,MEDIUM,10,40,0.15,45,140,30,0,0,200,NONE,5,197.9388339,5,2
1005,7,CACL2,10,0,2,MEDIUM,10,40,0.15,45,140,30,0,0,200,NONE,5,223.0056763,5,2
1006,7,CACL2,10,0,2,MEDIUM,10,40,0.15,45,140,30,0,0,200,NONE,5,254.6938591,5,2
1007,7,CACL2,10,0,2,MEDIUM,10,40,0.15,45,140,30,0,0,200,NONE,5,231.6365763,5,2
1008,7,CACL2,10,0,2,MEDIUM,10,40,0.15,45,140,30,0,0,200,NONE,5,257.5094332,5,2
1009,7,CACL2,10,0,2,MEDIUM,10,40,0.15,45,140,30,0,0,200,NONE,5,275.59549,5,2
1010,7,CACL2,10,0,2,MEDIUM,10,40,0.15,45,140,30,0,0,200,NONE,5,233.5505047,5,2
1011,7,CACL2,10,0,2,MEDIUM,10,40,0.15,45,140,30,0,0,200,NONE,5,273.2815452,5,2
1012,7,CACL2,10,0,2,MEDIUM,10,40,0.15,45,140,30,0,0,200,NONE,5,250.1259334,5,2
