Repository: connor-verheyen/DataDrivenGranularHydrogels

# Integrated data-driven modeling and experimental optimization of granular hydrogel matrices



* * * * * * * * * * * * * * * * * * * * * * * * * * * * * * * * * * * * * * * * * * * * * * * * * * * * * * * * * * * * 
* * * * * * * * * * * * * * * * * * * * * * * * * * * * * * * * * * * * * * * * * * * * * * * * * * * * * * * * * * * * 
* * * * * * * * * * * * * * * * * * * * * * * * * * * * * * * * * * * * * * * * * * * * * * * * * * * * * * * * * * * * 
need to update this section below:

*This repository contains code, data, and SI Material for the paper:
C. A. Verheyen and  L. Bourouiba (2022) Associations between indoor relative humidity and global COVID-19 outcomes.

File: data/Dataset_Microgel_InitialSize_and_SizeEvolutionInFluids.csv (part 3 of 12)
,Num_days_in_solvent,Current_solvent,Curr_solv_Ca_conc,Curr_solv_Na_conc,ALG_conc,ALG_MW,Gelation_CaCl2_conc,Air_pressure,Nozzle_diameter,Nozzle_angle,Dist_nozzle_bath,Dist_pressure_nozzle,Angle_pressure_nozzle,EtOH_conc_pct,Extrusion_flow_rate,Tip_coating,Unique ID,Diameter_um,Un_id_updated,Un_id_prev
1013,7,CACL2,10,0,2,MEDIUM,10,40,0.15,45,140,30,0,0,200,NONE,5,308.4127378,5,2
1014,7,CACL2,10,0,2,MEDIUM,10,40,0.15,45,140,30,0,0,200,NONE,5,254.7610948,5,2
1015,7,CACL2,10,0,2,MEDIUM,10,40,0.15,45,140,30,0,0,200,NONE,5,287.9387473,5,2
1016,7,CACL2,10,0,2,MEDIUM,10,40,0.15,45,140,30,0,0,200,NONE,5,289.1031934,5,2
1017,7,CACL2,10,0,2,MEDIUM,10,40,0.15,45,140,30,0,0,200,NONE,5,238.9728796,5,2
1018,7,CACL2,10,0,2,MEDIUM,10,40,0.15,45,140,30,0,0,200,NONE,5,271.5974858,5,2
1019,7,CACL2,10,0,2,MEDIUM,10,40,0.15,45,140,30,0,0,200,NONE,5,292.4819349,5,2
1020,7,CACL2,10,0,2,MEDIUM,10,40,0.15,45,140,30,0,0,200,NONE,5,279.1377179,5,2
1021,7,CACL2,10,0,2,MEDIUM,10,40,0.15,45,140,30,0,0,200,NONE,5,241.0373356,5,2
1022,7,CACL2,10,0,2,MEDIUM,10,40,0.15,45,140,30,0,0,200,NONE,5,202.0185826,5,2
1023,7,CACL2,10,0,2,MEDIUM,10,40,0.15,45,140,30,0,0,200,NONE,5,285.1679689,5,2
1024,7,CACL2,10,0,2,MEDIUM,10,40,0.15,45,140,30,0,0,200,NONE,5,280.8230477,5,2
1025,7,CACL2,10,0,2,MEDIUM,10,40,0.15,45,140,30,0,0,200,NONE,6,330.8639019,6,2
1026,7,CACL2,10,0,2,MEDIUM,10,40,0.15,45,140,30,0,0,200,NONE,6,333.4878277,6,2
1027,7,CACL2,10,0,2,MEDIUM,10,40,0.15,45,140,30,0,0,200,NONE,6,333.4878277,6,2
1028,7,CACL2,10,0,2,MEDIUM,10,40,0.15,45,140,30,0,0,200,NONE,6,313.9088838,6,2
1029,7,CACL2,10,0,2,MEDIUM,10,40,0.15,45,140,30,0,0,200,NONE,6,333.4878277,6,2
1030,7,CACL2,10,0,2,MEDIUM,10,40,0.15,45,140,30,0,0,200,NONE,6,325.1733114,6,2
1031,7,CACL2,10,0,2,MEDIUM,10,40,0.15,45,140,30,0,0,200,NONE,6,338.9630867,6,2
1032,7,CACL2,10,0,2,MEDIUM,10,40,0.15,45,140,30,0,0,200,NONE,6,368.5710274,6,2
1033,7,CACL2,10,0,2,MEDIUM,10,40,0.15,45,140,30,0,0,200,NONE,6,323.9149448,6,2
1034,7,CACL2,10,0,2,MEDIUM,10,40,0.15,45,140,30,0,0,200,NONE,6,342.9834777,6,2
1035,7,CACL2,10,0,2,MEDIUM,10,40,0.15,45,140,30,0,0,200,NONE,6,350.722806,6,2
1036,7,CACL2,10,0,2,MEDIUM,10,40,0.15,45,140,30,0,0,200,NONE,6,314.9529899,6,2
1037,7,CACL2,10,0,2,MEDIUM,10,40,0.15,45,140,30,0,0,200,NONE,6,353.7121681,6,2
1038,7,CACL2,10,0,2,MEDIUM,10,40,0.15,45,140,30,0,0,200,NONE,6,327.0068805,6,2
1039,7,CACL2,10,0,2,MEDIUM,10,40,0.15,45,140,30,0,0,200,NONE,6,315.2755154,6,2
1040,7,CACL2,10,0,2,MEDIUM,10,40,0.15,45,140,30,0,0,200,NONE,6,365.9068125,6,2
1041,7,CACL2,10,0,2,MEDIUM,10,40,0.15,45,140,30,0,0,200,NONE,6,337.5577391,6,2
1042,7,CACL2,10,0,2,MEDIUM,10,40,0.15,45,140,30,0,0,200,NONE,6,320.5784457,6,2
1043,7,CACL2,10,0,2,MEDIUM,10,40,0.15,45,140,30,0,0,200,NONE,6,305.863591,6,2
1044,7,CACL2,10,0,2,MEDIUM,10,40,0.15,45,140,30,0,0,200,NONE,6,294.7093072,6,2
1045,7,CACL2,10,0,2,MEDIUM,10,40,0.15,45,140,30,0,0,200,NONE,6,333.4689133,6,2
1046,7,CACL2,10,0,2,MEDIUM,10,40,0.15,45,140,30,0,0,200,NONE,6,325.4619968,6,2
1047,7,CACL2,10,0,2,MEDIUM,10,40,0.15,45,140,30,0,0,200,NONE,6,306.3237154,6,2
1048,7,CACL2,10,0,2,MEDIUM,10,40,0.15,45,140,30,0,0,200,NONE,6,337.6364033,6,2
1049,7,CACL2,10,0,2,MEDIUM,10,40,0.15,45,140,30,0,0,200,NONE,6,324.8046626,6,2
1050,7,CACL2,100,0,2,MEDIUM,100,6,0.15,45,140,30,0,0,200,NONE,7,516.0645,7,3
1051,7,CACL2,100,0,2,MEDIUM,100,6,0.15,45,140,30,0,0,200,NONE,7,545.0104984,7,3
1052,7,CACL2,100,0,2,MEDIUM,100,6,0.15,45,140,30,0,0,200,NONE,7,520.9319976,7,3
1053,7,CACL2,100,0,2,MEDIUM,100,6,0.15,45,140,30,0,0,200,NONE,7,527.0549966,7,3
1054,7,CACL2,100,0,2,MEDIUM,100,6,0.15,45,140,30,0,0,200,NONE,7,511.4073375,7,3
1055,7,CACL2,100,0,2,MEDIUM,100,6,0.15,45,140,30,0,0,200,NONE,7,520.6676766,7,3
1056,7,CACL2,100,0,2,MEDIUM,100,6,0.15,45,140,30,0,0,200,NONE,7,509.1062718,7,3
1057,7,CACL2,100,0,2,MEDIUM,100,6,0.15,45,140,30,0,0,200,NONE,7,519.2871208,7,3
1058,7,CACL2,100,0,2,MEDIUM,100,6,0.15,45,140,30,0,0,200,NONE,7,522.985925,7,3
1059,7,CACL2,100,0,2,MEDIUM,100,6,0.15,45,140,30,0,0,200,NONE,7,501.6544964,7,3
1060,7,CACL2,100,0,2,MEDIUM,100,6,0.15,45,140,30,0,0,200,NONE,7,498.1298396,7,3
1061,7,CACL2,100,0,2,MEDIUM,100,6,0.15,45,140,30,0,0,200,NONE,7,508.3224977,7,3
1062,7,CACL2,100,0,2,MEDIUM,100,6,0.15,45,140,30,0,0,200,NONE,7,520.9660793,7,3
1063,7,CACL2,100,0,2,MEDIUM,100,6,0.15,45,140,30,0,0,200,NONE,7,514.9608203,7,3
1064,7,CACL2,100,0,2,MEDIUM,100,6,0.15,45,140,30,0,0,200,NONE,7,497.9095309,7,3
1065,7,CACL2,100,0,2,MEDIUM,100,6,0.15,45,140,30,0,0,200,NONE,7,512.090296,7,3
1066,7,CACL2,100,0,2,MEDIUM,100,6,0.15,45,140,30,0,0,200,NONE,7,484.6526806,7,3
1067,7,CACL2,100,0,2,MEDIUM,100,6,0.15,45,140,30,0,0,200,NONE,7,459.0714997,7,3
1068,7,CACL2,100,0,2,MEDIUM,100,6,0.15,45,140,30,0,0,200,NONE,7,512.7629993,7,3
1069,7,CACL2,100,0,2,MEDIUM,100,6,0.15,45,140,30,0,0,200,NONE,7,532.7224944,7,3
1070,7,CACL2,100,0,2,MEDIUM,100,6,0.15,45,140,30,0,0,200,NONE,7,540.5292489,7,3
1071,7,CACL2,100,0,2,MEDIUM,100,6,0.15,45,140,30,0,0,200,NONE,7,503.8944474,7,3
1072,7,CACL2,100,0,2,MEDIUM,100,6,0.15,45,140,30,0,0,200,NONE,7,462.1353673,7,3
1073,7,CACL2,100,0,2,MEDIUM,100,6,0.15,45,140,30,0,0,200,NONE,7,464.2413495,7,3
1074,7,CACL2,100,0,2,MEDIUM,100,6,0.15,45,140,30,0,0,200,NONE,7,518.2162567,7,3
1075,7,CACL2,100,0,2,MEDIUM,100,6,0.15,45,140,30,0,0,200,NONE,8,606.6746011,8,3
1076,7,CACL2,100,0,2,MEDIUM,100,6,0.15,45,140,30,0,0,200,NONE,8,553.9811082,8,3
1077,7,CACL2,100,0,2,MEDIUM,100,6,0.15,45,140,30,0,0,200,NONE,8,531.5246593,8,3
1078,7,CACL2,100,0,2,MEDIUM,100,6,0.15,45,140,30,0,0,200,NONE,8,553.5726194,8,3
1079,7,CACL2,100,0,2,MEDIUM,100,6,0.15,45,140,30,0,0,200,NONE,8,514.5781889,8,3
1080,7,CACL2,100,0,2,MEDIUM,100,6,0.15,45,140,30,0,0,200,NONE,8,555.4858357,8,3
1081,7,CACL2,100,0,2,MEDIUM,100,6,0.15,45,140,30,0,0,200,NONE,8,570.8081622,8,3
1082,7,CACL2,100,0,2,MEDIUM,100,6,0.15,45,140,30,0,0,200,NONE,8,571.0244393,8,3
1083,7,CACL2,100,0,2,MEDIUM,100,6,0.15,45,140,30,0,0,200,NONE,8,546.8545684,8,3
1084,7,CACL2,100,0,2,MEDIUM,100,6,0.15,45,140,30,0,0,200,NONE,8,566.5572166,8,3
1085,7,CACL2,100,0,2,MEDIUM,100,6,0.15,45,140,30,0,0,200,NONE,8,555.4700491,8,3
1086,7,CACL2,100,0,2,MEDIUM,100,6,0.15,45,140,30,0,0,200,NONE,8,531.9677179,8,3
1087,7,CACL2,100,0,2,MEDIUM,100,6,0.15,45,140,30,0,0,200,NONE,8,506.6708002,8,3
1088,7,CACL2,100,0,2,MEDIUM,100,6,0.15,45,140,30,0,0,200,NONE,8,555.7459911,8,3
1089,7,CACL2,100,0,2,MEDIUM,100,6,0.15,45,140,30,0,0,200,NONE,8,551.9159096,8,3
1090,7,CACL2,100,0,2,MEDIUM,100,6,0.15,45,140,30,0,0,200,NONE,8,539.8002354,8,3
1091,7,CACL2,100,0,2,MEDIUM,100,6,0.15,45,140,30,0,0,200,NONE,8,524.6728991,8,3
1092,7,CACL2,100,0,2,MEDIUM,100,6,0.15,45,140,30,0,0,200,NONE,8,529.3579738,8,3
1093,7,CACL2,100,0,2,MEDIUM,100,6,0.15,45,140,30,0,0,200,NONE,8,554.3973056,8,3
1094,7,CACL2,100,0,2,MEDIUM,100,6,0.15,45,140,30,0,0,200,NONE,8,535.0075225,8,3
1095,7,CACL2,100,0,2,MEDIUM,100,6,0.15,45,140,30,0,0,200,NONE,8,543.6848212,8,3
1096,7,CACL2,100,0,2,MEDIUM,100,6,0.15,45,140,30,0,0,200,NONE,8,535.8434432,8,3
1097,7,CACL2,100,0,2,MEDIUM,100,6,0.15,45,140,30,0,0,200,NONE,8,544.2755386,8,3
1098,7,CACL2,100,0,2,MEDIUM,100,6,0.15,45,140,30,0,0,200,NONE,8,521.4190045,8,3
1099,7,CACL2,100,0,2,MEDIUM,100,6,0.15,45,140,30,0,0,200,NONE,8,563.2583721,8,3
1100,7,CACL2,100,0,2,MEDIUM,100,6,0.15,45,140,30,0,0,200,NONE,9,482.0902874,9,3
1101,7,CACL2,100,0,2,MEDIUM,100,6,0.15,45,140,30,0,0,200,NONE,9,516.8260526,9,3
1102,7,CACL2,100,0,2,MEDIUM,100,6,0.15,45,140,30,0,0,200,NONE,9,517.7726373,9,3
1103,7,CACL2,100,0,2,MEDIUM,100,6,0.15,45,140,30,0,0,200,NONE,9,504.6708896,9,3
1104,7,CACL2,100,0,2,MEDIUM,100,6,0.15,45,140,30,0,0,200,NONE,9,534.4556962,9,3
1105,7,CACL2,100,0,2,MEDIUM,100,6,0.15,45,140,30,0,0,200,NONE,9,489.7952461,9,3
1106,7,CACL2,100,0,2,MEDIUM,100,6,0.15,45,140,30,0,0,200,NONE,9,500.0744238,9,3
1107,7,CACL2,100,0,2,MEDIUM,100,6,0.15,45,140,30,0,0,200,NONE,9,474.358101,9,3
1108,7,CACL2,100,0,2,MEDIUM,100,6,0.15,45,140,30,0,0,200,NONE,9,482.0319338,9,3
1109,7,CACL2,100,0,2,MEDIUM,100,6,0.15,45,140,30,0,0,200,NONE,9,491.1582819,9,3
1110,7,CACL2,100,0,2,MEDIUM,100,6,0.15,45,140,30,0,0,200,NONE,9,513.9103964,9,3
1111,7,CACL2,100,0,2,MEDIUM,100,6,0.15,45,140,30,0,0,200,NONE,9,516.6320621,9,3
1112,7,CACL2,100,0,2,MEDIUM,100,6,0.15,45,140,30,0,0,200,NONE,9,493.8986085,9,3
1113,7,CACL2,100,0,2,MEDIUM,100,6,0.15,45,140,30,0,0,200,NONE,9,509.8014965,9,3
1114,7,CACL2,100,0,2,MEDIUM,100,6,0.15,45,140,30,0,0,200,NONE,9,495.1122412,9,3
1115,7,CACL2,100,0,2,MEDIUM,100,6,0.15,45,140,30,0,0,200,NONE,9,511.4733286,9,3
1116,7,CACL2,100,0,2,MEDIUM,100,6,0.15,45,140,30,0,0,200,NONE,9,483.6294989,9,3
1117,7,CACL2,100,0,2,MEDIUM,100,6,0.15,45,140,30,0,0,200,NONE,9,496.048,9,3
1118,7,CACL2,100,0,2,MEDIUM,100,6,0.15,45,140,30,0,0,200,NONE,9,522.6454991,9,3
1119,7,CACL2,100,0,2,MEDIUM,100,6,0.15,45,140,30,0,0,200,NONE,9,513.8664651,9,3
1120,7,CACL2,100,0,2,MEDIUM,100,6,0.15,45,140,30,0,0,200,NONE,9,508.5112101,9,3
1121,7,CACL2,100,0,2,MEDIUM,100,6,0.15,45,140,30,0,0,200,NONE,9,512.297124,9,3
1122,7,CACL2,100,0,2,MEDIUM,100,6,0.15,45,140,30,0,0,200,NONE,9,507.9445156,9,3
1123,7,CACL2,100,0,2,MEDIUM,100,6,0.15,45,140,30,0,0,200,NONE,9,527.0815335,9,3
1124,7,CACL2,100,0,2,MEDIUM,100,6,0.15,45,140,30,0,0,200,NONE,9,513.6884303,9,3
1125,7,CACL2,100,0,2,MEDIUM,100,40,0.15,45,140,30,0,0,200,NONE,10,230.9505246,10,4
1126,7,CACL2,100,0,2,MEDIUM,100,40,0.15,45,140,30,0,0,200,NONE,10,224.8738896,10,4
1127,7,CACL2,100,0,2,MEDIUM,100,40,0.15,45,140,30,0,0,200,NONE,10,235.1383334,10,4
1128,7,CACL2,100,0,2,MEDIUM,100,40,0.15,45,140,30,0,0,200,NONE,10,237.4175516,10,4
1129,7,CACL2,100,0,2,MEDIUM,100,40,0.15,45,140,30,0,0,200,NONE,10,230.0962808,10,4
1130,7,CACL2,100,0,2,MEDIUM,100,40,0.15,45,140,30,0,0,200,NONE,10,235.7006359,10,4
1131,7,CACL2,100,0,2,MEDIUM,100,40,0.15,45,140,30,0,0,200,NONE,10,258.8722396,10,4
1132,7,CACL2,100,0,2,MEDIUM,100,40,0.15,45,140,30,0,0,200,NONE,10,247.6222585,10,4
1133,7,CACL2,100,0,2,MEDIUM,100,40,0.15,45,140,30,0,0,200,NONE,10,236.7589059,10,4
1134,7,CACL2,100,0,2,MEDIUM,100,40,0.15,45,140,30,0,0,200,NONE,10,213.3994706,10,4
1135,7,CACL2,100,0,2,MEDIUM,100,40,0.15,45,140,30,0,0,200,NONE,10,262.6712295,10,4
1136,7,CACL2,100,0,2,MEDIUM,100,40,0.15,45,140,30,0,0,200,NONE,10,231.4453708,10,4
1137,7,CACL2,100,0,2,MEDIUM,100,40,0.15,45,140,30,0,0,200,NONE,10,225.6058684,10,4
1138,7,CACL2,100,0,2,MEDIUM,100,40,0.15,45,140,30,0,0,200,NONE,10,226.4561937,10,4
1139,7,CACL2,100,0,2,MEDIUM,100,40,0.15,45,140,30,0,0,200,NONE,10,228.131924,10,4
1140,7,CACL2,100,0,2,MEDIUM,100,40,0.15,45,140,30,0,0,200,NONE,10,245.7951288,10,4
1141,7,CACL2,100,0,2,MEDIUM,100,40,0.15,45,140,30,0,0,200,NONE,10,211.7454015,10,4
1142,7,CACL2,100,0,2,MEDIUM,100,40,0.15,45,140,30,0,0,200,NONE,10,237.4819842,10,4
1143,7,CACL2,100,0,2,MEDIUM,100,40,0.15,45,140,30,0,0,200,NONE,10,235.8847434,10,4
1144,7,CACL2,100,0,2,MEDIUM,100,40,0.15,45,140,30,0,0,200,NONE,10,246.0645807,10,4
1145,7,CACL2,100,0,2,MEDIUM,100,40,0.15,45,140,30,0,0,200,NONE,10,247.8476357,10,4
1146,7,CACL2,100,0,2,MEDIUM,100,40,0.15,45,140,30,0,0,200,NONE,10,203.597982,10,4
1147,7,CACL2,100,0,2,MEDIUM,100,40,0.15,45,140,30,0,0,200,NONE,10,234.9408618,10,4
1148,7,CACL2,100,0,2,MEDIUM,100,40,0.15,45,140,30,0,0,200,NONE,10,241.1604074,10,4
1149,7,CACL2,100,0,2,MEDIUM,100,40,0.15,45,140,30,0,0,200,NONE,10,220.1709728,10,4
1150,7,CACL2,100,0,2,MEDIUM,100,40,0.15,45,140,30,0,0,200,NONE,11,249.370532,11,4
1151,7,CACL2,100,0,2,MEDIUM,100,40,0.15,45,140,30,0,0,200,NONE,11,258.5508207,11,4
1152,7,CACL2,100,0,2,MEDIUM,100,40,0.15,45,140,30,0,0,200,NONE,11,264.5851829,11,4
1153,7,CACL2,100,0,2,MEDIUM,100,40,0.15,45,140,30,0,0,200,NONE,11,227.3466678,11,4
1154,7,CACL2,100,0,2,MEDIUM,100,40,0.15,45,140,30,0,0,200,NONE,11,252.6786183,11,4
1155,7,CACL2,100,0,2,MEDIUM,100,40,0.15,45,140,30,0,0,200,NONE,11,257.471217,11,4
1156,7,CACL2,100,0,2,MEDIUM,100,40,0.15,45,140,30,0,0,200,NONE,11,233.0156339,11,4
1157,7,CACL2,100,0,2,MEDIUM,100,40,0.15,45,140,30,0,0,200,NONE,11,237.9208075,11,4
1158,7,CACL2,100,0,2,MEDIUM,100,40,0.15,45,140,30,0,0,200,NONE,11,257.2070169,11,4
1159,7,CACL2,100,0,2,MEDIUM,100,40,0.15,45,140,30,0,0,200,NONE,11,221.3018216,11,4
1160,7,CACL2,100,0,2,MEDIUM,100,40,0.15,45,140,30,0,0,200,NONE,11,250.2433704,11,4
1161,7,CACL2,100,0,2,MEDIUM,100,40,0.15,45,140,30,0,0,200,NONE,11,219.5936643,11,4
1162,7,CACL2,100,0,2,MEDIUM,100,40,0.15,45,140,30,0,0,200,NONE,11,242.5873244,11,4
1163,7,CACL2,100,0,2,MEDIUM,100,40,0.15,45,140,30,0,0,200,NONE,11,258.4853253,11,4
1164,7,CACL2,100,0,2,MEDIUM,100,40,0.15,45,140,30,0,0,200,NONE,11,239.9449596,11,4
1165,7,CACL2,100,0,2,MEDIUM,100,40,0.15,45,140,30,0,0,200,NONE,11,245.6497583,11,4
1166,7,CACL2,100,0,2,MEDIUM,100,40,0.15,45,140,30,0,0,200,NONE,11,260.6921718,11,4
1167,7,CACL2,100,0,2,MEDIUM,100,40,0.15,45,140,30,0,0,200,NONE,11,263.6781087,11,4
1168,7,CACL2,100,0,2,MEDIUM,100,40,0.15,45,140,30,0,0,200,NONE,11,253.5569421,11,4
1169,7,CACL2,100,0,2,MEDIUM,100,40,0.15,45,140,30,0,0,200,NONE,11,225.3250614,11,4
1170,7,CACL2,100,0,2,MEDIUM,100,40,0.15,45,140,30,0,0,200,NONE,11,241.7918188,11,4
1171,7,CACL2,100,0,2,MEDIUM,100,40,0.15,45,140,30,0,0,200,NONE,11,235.0813519,11,4
1172,7,CACL2,100,0,2,MEDIUM,100,40,0.15,45,140,30,0,0,200,NONE,11,261.6402042,11,4
1173,7,CACL2,100,0,2,MEDIUM,100,40,0.15,45,140,30,0,0,200,NONE,11,260.5440578,11,4
1174,7,CACL2,100,0,2,MEDIUM,100,40,0.15,45,140,30,0,0,200,NONE,11,226.7628391,11,4
1175,7,CACL2,100,0,2,MEDIUM,100,40,0.15,45,140,30,0,0,200,NONE,12,282.2473138,12,4
1176,7,CACL2,100,0,2,MEDIUM,100,40,0.15,45,140,30,0,0,200,NONE,12,290.277626,12,4
1177,7,CACL2,100,0,2,MEDIUM,100,40,0.15,45,140,30,0,0,200,NONE,12,272.148,12,4
1178,7,CACL2,100,0,2,MEDIUM,100,40,0.15,45,140,30,0,0,200,NONE,12,278.2259976,12,4
1179,7,CACL2,100,0,2,MEDIUM,100,40,0.15,45,140,30,0,0,200,NONE,12,278.0438516,12,4
1180,7,CACL2,100,0,2,MEDIUM,100,40,0.15,45,140,30,0,0,200,NONE,12,272.4946246,12,4
1181,7,CACL2,100,0,2,MEDIUM,100,40,0.15,45,140,30,0,0,200,NONE,12,269.5213746,12,4
1182,7,CACL2,100,0,2,MEDIUM,100,40,0.15,45,140,30,0,0,200,NONE,12,275.3635949,12,4
1183,7,CACL2,100,0,2,MEDIUM,100,40,0.15,45,140,30,0,0,200,NONE,12,284.9007798,12,4
1184,7,CACL2,100,0,2,MEDIUM,100,40,0.15,45,140,30,0,0,200,NONE,12,273.0364243,12,4
1185,7,CACL2,100,0,2,MEDIUM,100,40,0.15,45,140,30,0,0,200,NONE,12,270.4448248,12,4
1186,7,CACL2,100,0,2,MEDIUM,100,40,0.15,45,140,30,0,0,200,NONE,12,256.0264246,12,4
1187,7,CACL2,100,0,2,MEDIUM,100,40,0.15,45,140,30,0,0,200,NONE,12,242.0524807,12,4
1188,7,CACL2,100,0,2,MEDIUM,100,40,0.15,45,140,30,0,0,200,NONE,12,279.8225773,12,4
1189,7,CACL2,100,0,2,MEDIUM,100,40,0.15,45,140,30,0,0,200,NONE,12,273.0601183,12,4
1190,7,CACL2,100,0,2,MEDIUM,100,40,0.15,45,140,30,0,0,200,NONE,12,266.2840934,12,4
1191,7,CACL2,100,0,2,MEDIUM,100,40,0.15,45,140,30,0,0,200,NONE,12,264.3810722,12,4
1192,7,CACL2,100,0,2,MEDIUM,100,40,0.15,45,140,30,0,0,200,NONE,12,279.6794596,12,4
1193,7,CACL2,100,0,2,MEDIUM,100,40,0.15,45,140,30,0,0,200,NONE,12,270.8575632,12,4
1194,7,CACL2,100,0,2,MEDIUM,100,40,0.15,45,140,30,0,0,200,NONE,12,294.2390119,12,4
1195,7,CACL2,100,0,2,MEDIUM,100,40,0.15,45,140,30,0,0,200,NONE,12,262.7925169,12,4
1196,7,CACL2,100,0,2,MEDIUM,100,40,0.15,45,140,30,0,0,200,NONE,12,270.4448248,12,4
1197,7,CACL2,100,0,2,MEDIUM,100,40,0.15,45,140,30,0,0,200,NONE,12,270.3178887,12,4
1198,7,CACL2,100,0,2,MEDIUM,100,40,0.15,45,140,30,0,0,200,NONE,12,275.8753377,12,4
1199,7,CACL2,100,0,2,MEDIUM,100,40,0.15,45,140,30,0,0,200,NONE,12,275.0023177,12,4
1200,0,CACL2,10,0,0.5,MEDIUM,10,6,0.15,45,140,30,0,0,200,NONE,13,544.9732192,13,5
1201,0,CACL2,10,0,0.5,MEDIUM,10,6,0.15,45,140,30,0,0,200,NONE,13,493.4547734,13,5
1202,0,CACL2,10,0,0.5,MEDIUM,10,6,0.15,45,140,30,0,0,200,NONE,13,556.1135294,13,5
1203,0,CACL2,10,0,0.5,MEDIUM,10,6,0.15,45,140,30,0,0,200,NONE,13,492.6513204,13,5
1204,0,CACL2,10,0,0.5,MEDIUM,10,6,0.15,45,140,30,0,0,200,NONE,13,523.6008024,13,5
1205,0,CACL2,10,0,0.5,MEDIUM,10,6,0.15,45,140,30,0,0,200,NONE,13,497.6722383,13,5
1206,0,CACL2,10,0,0.5,MEDIUM,10,6,0.15,45,140,30,0,0,200,NONE,13,555.1613588,13,5
1207,0,CACL2,10,0,0.5,MEDIUM,10,6,0.15,45,140,30,0,0,200,NONE,13,512.026763,13,5
1208,0,CACL2,10,0,0.5,MEDIUM,10,6,0.15,45,140,30,0,0,200,NONE,13,467.4009328,13,5
1209,0,CACL2,10,0,0.5,MEDIUM,10,6,0.15,45,140,30,0,0,200,NONE,13,525.1061744,13,5
1210,0,CACL2,10,0,0.5,MEDIUM,10,6,0.15,45,140,30,0,0,200,NONE,13,510.1767556,13,5
1211,0,CACL2,10,0,0.5,MEDIUM,10,6,0.15,45,140,30,0,0,200,NONE,13,519.8486129,13,5
1212,0,CACL2,10,0,0.5,MEDIUM,10,6,0.15,45,140,30,0,0,200,NONE,13,480.9417304,13,5
1213,0,CACL2,10,0,0.5,MEDIUM,10,6,0.15,45,140,30,0,0,200,NONE,13,483.5786794,13,5
1214,0,CACL2,10,0,0.5,MEDIUM,10,6,0.15,45,140,30,0,0,200,NONE,13,525.3024614,13,5
1215,0,CACL2,10,0,0.5,MEDIUM,10,6,0.15,45,140,30,0,0,200,NONE,13,492.8401458,13,5
1216,0,CACL2,10,0,0.5,MEDIUM,10,6,0.15,45,140,30,0,0,200,NONE,13,511.48804,13,5
1217,0,CACL2,10,0,0.5,MEDIUM,10,6,0.15,45,140,30,0,0,200,NONE,13,468.280853,13,5
1218,0,CACL2,10,0,0.5,MEDIUM,10,6,0.15,45,140,30,0,0,200,NONE,13,495.0325374,13,5
1219,0,CACL2,10,0,0.5,MEDIUM,10,6,0.15,45,140,30,0,0,200,NONE,13,502.341618,13,5
1220,0,CACL2,10,0,0.5,MEDIUM,10,6,0.15,45,140,30,0,0,200,NONE,13,488.4380324,13,5
1221,0,CACL2,10,0,0.5,MEDIUM,10,6,0.15,45,140,30,0,0,200,NONE,13,473.5501413,13,5
1222,0,CACL2,10,0,0.5,MEDIUM,10,6,0.15,45,140,30,0,0,200,NONE,13,483.7836054,13,5
1223,0,CACL2,10,0,0.5,MEDIUM,10,6,0.15,45,140,30,0,0,200,NONE,13,487.1921493,13,5
1224,0,CACL2,10,0,0.5,MEDIUM,10,6,0.15,45,140,30,0,0,200,NONE,13,545.7936456,13,5
1225,0,CACL2,100,0,0.5,MEDIUM,100,6,0.15,45,140,30,0,0,200,NONE,14,534.0267939,14,6
1226,0,CACL2,100,0,0.5,MEDIUM,100,6,0.15,45,140,30,0,0,200,NONE,14,485.7520722,14,6
1227,0,CACL2,100,0,0.5,MEDIUM,100,6,0.15,45,140,30,0,0,200,NONE,14,533.1852042,14,6
1228,0,CACL2,100,0,0.5,MEDIUM,100,6,0.15,45,140,30,0,0,200,NONE,14,505.2499998,14,6
1229,0,CACL2,100,0,0.5,MEDIUM,100,6,0.15,45,140,30,0,0,200,NONE,14,508.0029877,14,6
1230,0,CACL2,100,0,0.5,MEDIUM,100,6,0.15,45,140,30,0,0,200,NONE,14,467.8214998,14,6
1231,0,CACL2,100,0,0.5,MEDIUM,100,6,0.15,45,140,30,0,0,200,NONE,14,501.3314997,14,6
1232,0,CACL2,100,0,0.5,MEDIUM,100,6,0.15,45,140,30,0,0,200,NONE,14,502.5929956,14,6
1233,0,CACL2,100,0,0.5,MEDIUM,100,6,0.15,45,140,30,0,0,200,NONE,14,489.7034998,14,6
1234,0,CACL2,100,0,0.5,MEDIUM,100,6,0.15,45,140,30,0,0,200,NONE,14,520.8749996,14,6
1235,0,CACL2,100,0,0.5,MEDIUM,100,6,0.15,45,140,30,0,0,200,NONE,14,497.7179998,14,6
1236,0,CACL2,100,0,0.5,MEDIUM,100,6,0.15,45,140,30,0,0,200,NONE,14,521.3259997,14,6
1237,0,CACL2,100,0,0.5,MEDIUM,100,6,0.15,45,140,30,0,0,200,NONE,14,526.6569989,14,6
1238,0,CACL2,100,0,0.5,MEDIUM,100,6,0.15,45,140,30,0,0,200,NONE,14,486.8545086,14,6
1239,0,CACL2,100,0,0.5,MEDIUM,100,6,0.15,45,140,30,0,0,200,NONE,14,511.3513844,14,6
1240,0,CACL2,100,0,0.5,MEDIUM,100,6,0.15,45,140,30,0,0,200,NONE,14,514.1892234,14,6
1241,0,CACL2,100,0,0.5,MEDIUM,100,6,0.15,45,140,30,0,0,200,NONE,14,512.6781226,14,6
1242,0,CACL2,100,0,0.5,MEDIUM,100,6,0.15,45,140,30,0,0,200,NONE,14,495.0879708,14,6
1243,0,CACL2,100,0,0.5,MEDIUM,100,6,0.15,45,140,30,0,0,200,NONE,14,480.2886234,14,6
1244,0,CACL2,100,0,0.5,MEDIUM,100,6,0.15,45,140,30,0,0,200,NONE,14,504.8774043,14,6
1245,0,CACL2,100,0,0.5,MEDIUM,100,6,0.15,45,140,30,0,0,200,NONE,14,498.5210369,14,6
1246,0,CACL2,100,0,0.5,MEDIUM,100,6,0.15,45,140,30,0,0,200,NONE,14,460.9563536,14,6
1247,0,CACL2,100,0,0.5,MEDIUM,100,6,0.15,45,140,30,0,0,200,NONE,14,501.8913956,14,6
1248,0,CACL2,100,0,0.5,MEDIUM,100,6,0.15,45,140,30,0,0,200,NONE,14,499.4084783,14,6
1249,0,CACL2,100,0,0.5,MEDIUM,100,6,0.15,45,140,30,0,0,200,NONE,14,518.2006523,14,6
1250,0,CACL2,100,0,0.5,MEDIUM,100,40,0.15,45,140,30,0,0,200,NONE,15,225.6803275,15,7
1251,0,CACL2,100,0,0.5,MEDIUM,100,40,0.15,45,140,30,0,0,200,NONE,15,211.9947227,15,7
1252,0,CACL2,100,0,0.5,MEDIUM,100,40,0.15,45,140,30,0,0,200,NONE,15,211.3066384,15,7
1253,0,CACL2,100,0,0.5,MEDIUM,100,40,0.15,45,140,30,0,0,200,NONE,15,189.6214458,15,7
1254,0,CACL2,100,0,0.5,MEDIUM,100,40,0.15,45,140,30,0,0,200,NONE,15,250.8060024,15,7
1255,0,CACL2,100,0,0.5,MEDIUM,100,40,0.15,45,140,30,0,0,200,NONE,15,213.3019949,15,7
1256,0,CACL2,100,0,0.5,MEDIUM,100,40,0.15,45,140,30,0,0,200,NONE,15,207.9559449,15,7
1257,0,CACL2,100,0,0.5,MEDIUM,100,40,0.15,45,140,30,0,0,200,NONE,15,253.2088412,15,7
1258,0,CACL2,100,0,0.5,MEDIUM,100,40,0.15,45,140,30,0,0,200,NONE,15,223.9767409,15,7
1259,0,CACL2,100,0,0.5,MEDIUM,100,40,0.15,45,140,30,0,0,200,NONE,15,246.5170029,15,7
1260,0,CACL2,100,0,0.5,MEDIUM,100,40,0.15,45,140,30,0,0,200,NONE,15,231.3645799,15,7
1261,0,CACL2,100,0,0.5,MEDIUM,100,40,0.15,45,140,30,0,0,200,NONE,15,245.5808528,15,7
1262,0,CACL2,100,0,0.5,MEDIUM,100,40,0.15,45,140,30,0,0,200,NONE,15,226.9336838,15,7
1263,0,CACL2,100,0,0.5,MEDIUM,100,40,0.15,45,140,30,0,0,200,NONE,15,260.1890925,15,7
1264,0,CACL2,100,0,0.5,MEDIUM,100,40,0.15,45,140,30,0,0,200,NONE,15,233.4142174,15,7
1265,0,CACL2,100,0,0.5,MEDIUM,100,40,0.15,45,140,30,0,0,200,NONE,15,224.0132871,15,7
1266,0,CACL2,100,0,0.5,MEDIUM,100,40,0.15,45,140,30,0,0,200,NONE,15,244.476,15,7
1267,0,CACL2,100,0,0.5,MEDIUM,100,40,0.15,45,140,30,0,0,200,NONE,15,252.9719941,15,7
1268,0,CACL2,100,0,0.5,MEDIUM,100,40,0.15,45,140,30,0,0,200,NONE,15,246.3584987,15,7
1269,0,CACL2,100,0,0.5,MEDIUM,100,40,0.15,45,140,30,0,0,200,NONE,15,233.778,15,7
1270,0,CACL2,100,0,0.5,MEDIUM,100,40,0.15,45,140,30,0,0,200,NONE,15,239.2548775,15,7
1271,0,CACL2,100,0,0.5,MEDIUM,100,40,0.15,45,140,30,0,0,200,NONE,15,241.819,15,7
1272,0,CACL2,100,0,0.5,MEDIUM,100,40,0.15,45,140,30,0,0,200,NONE,15,233.1922217,15,7
1273,0,CACL2,100,0,0.5,MEDIUM,100,40,0.15,45,140,30,0,0,200,NONE,15,221.1979875,15,7
1274,0,CACL2,100,0,0.5,MEDIUM,100,40,0.15,45,140,30,0,0,200,NONE,15,228.4635284,15,7
1275,2,CACL2,10,0,0.5,MEDIUM,10,6,0.15,45,140,30,0,0,200,NONE,13,402.9120039,13,5
1276,2,CACL2,10,0,0.5,MEDIUM,10,6,0.15,45,140,30,0,0,200,NONE,13,444.9743102,13,5
1277,2,CACL2,10,0,0.5,MEDIUM,10,6,0.15,45,140,30,0,0,200,NONE,13,452.7709192,13,5
1278,2,CACL2,10,0,0.5,MEDIUM,10,6,0.15,45,140,30,0,0,200,NONE,13,462.9883034,13,5
1279,2,CACL2,10,0,0.5,MEDIUM,10,6,0.15,45,140,30,0,0,200,NONE,13,438.6412013,13,5
1280,2,CACL2,10,0,0.5,MEDIUM,10,6,0.15,45,140,30,0,0,200,NONE,13,417.7693146,13,5
1281,2,CACL2,10,0,0.5,MEDIUM,10,6,0.15,45,140,30,0,0,200,NONE,13,450.0001801,13,5
1282,2,CACL2,10,0,0.5,MEDIUM,10,6,0.15,45,140,30,0,0,200,NONE,13,413.1382495,13,5
1283,2,CACL2,10,0,0.5,MEDIUM,10,6,0.15,45,140,30,0,0,200,NONE,13,406.921957,13,5
1284,2,CACL2,10,0,0.5,MEDIUM,10,6,0.15,45,140,30,0,0,200,NONE,13,433.8307466,13,5
1285,2,CACL2,10,0,0.5,MEDIUM,10,6,0.15,45,140,30,0,0,200,NONE,13,432.9486128,13,5
1286,2,CACL2,10,0,0.5,MEDIUM,10,6,0.15,45,140,30,0,0,200,NONE,13,432.6523369,13,5
1287,2,CACL2,10,0,0.5,MEDIUM,10,6,0.15,45,140,30,0,0,200,NONE,13,385.6522798,13,5
1288,2,CACL2,10,0,0.5,MEDIUM,10,6,0.15,45,140,30,0,0,200,NONE,13,364.8162749,13,5
1289,2,CACL2,10,0,0.5,MEDIUM,10,6,0.15,45,140,30,0,0,200,NONE,13,429.681409,13,5
1290,2,CACL2,10,0,0.5,MEDIUM,10,6,0.15,45,140,30,0,0,200,NONE,13,410.5909998,13,5
1291,2,CACL2,10,0,0.5,MEDIUM,10,6,0.15,45,140,30,0,0,200,NONE,13,426.5130987,13,5
1292,2,CACL2,10,0,0.5,MEDIUM,10,6,0.15,45,140,30,0,0,200,NONE,13,425.6433031,13,5
1293,2,CACL2,10,0,0.5,MEDIUM,10,6,0.15,45,140,30,0,0,200,NONE,13,443.0041064,13,5
1294,2,CACL2,10,0,0.5,MEDIUM,10,6,0.15,45,140,30,0,0,200,NONE,13,457.9777212,13,5
1295,2,CACL2,10,0,0.5,MEDIUM,10,6,0.15,45,140,30,0,0,200,NONE,13,457.9424982,13,5
1296,2,CACL2,10,0,0.5,MEDIUM,10,6,0.15,45,140,30,0,0,200,NONE,13,458.8754984,13,5
1297,2,CACL2,10,0,0.5,MEDIUM,10,6,0.15,45,140,30,0,0,200,NONE,13,444.8498879,13,5
1298,2,CACL2,10,0,0.5,MEDIUM,10,6,0.15,45,140,30,0,0,200,NONE,13,444.6472019,13,5
1299,2,CACL2,10,0,0.5,MEDIUM,10,6,0.15,45,140,30,0,0,200,NONE,13,474.3367378,13,5
1300,2,CACL2,100,0,0.5,MEDIUM,100,6,0.15,45,140,30,0,0,200,NONE,14,436.1669357,14,6
1301,2,CACL2,100,0,0.5,MEDIUM,100,6,0.15,45,140,30,0,0,200,NONE,14,440.2010199,14,6
1302,2,CACL2,100,0,0.5,MEDIUM,100,6,0.15,45,140,30,0,0,200,NONE,14,404.809294,14,6
1303,2,CACL2,100,0,0.5,MEDIUM,100,6,0.15,45,140,30,0,0,200,NONE,14,404.6703293,14,6
1304,2,CACL2,100,0,0.5,MEDIUM,100,6,0.15,45,140,30,0,0,200,NONE,14,403.6346058,14,6
1305,2,CACL2,100,0,0.5,MEDIUM,100,6,0.15,45,140,30,0,0,200,NONE,14,396.981751,14,6
1306,2,CACL2,100,0,0.5,MEDIUM,100,6,0.15,45,140,30,0,0,200,NONE,14,423.9319684,14,6
1307,2,CACL2,100,0,0.5,MEDIUM,100,6,0.15,45,140,30,0,0,200,NONE,14,422.7835161,14,6
1308,2,CACL2,100,0,0.5,MEDIUM,100,6,0.15,45,140,30,0,0,200,NONE,14,452.2426378,14,6
1309,2,CACL2,100,0,0.5,MEDIUM,100,6,0.15,45,140,30,0,0,200,NONE,14,430.8699299,14,6
1310,2,CACL2,100,0,0.5,MEDIUM,100,6,0.15,45,140,30,0,0,200,NONE,14,447.9387307,14,6
1311,2,CACL2,100,0,0.5,MEDIUM,100,6,0.15,45,140,30,0,0,200,NONE,14,417.2708648,14,6
1312,2,CACL2,100,0,0.5,MEDIUM,100,6,0.15,45,140,30,0,0,200,NONE,14,425.0227088,14,6
1313,2,CACL2,100,0,0.5,MEDIUM,100,6,0.15,45,140,30,0,0,200,NONE,14,424.2031236,14,6
1314,2,CACL2,100,0,0.5,MEDIUM,100,6,0.15,45,140,30,0,0,200,NONE,14,404.9638883,14,6
1315,2,CACL2,100,0,0.5,MEDIUM,100,6,0.15,45,140,30,0,0,200,NONE,14,436.1669357,14,6
1316,2,CACL2,100,0,0.5,MEDIUM,100,6,0.15,45,140,30,0,0,200,NONE,14,421.3874209,14,6
1317,2,CACL2,100,0,0.5,MEDIUM,100,6,0.15,45,140,30,0,0,200,NONE,14,404.5796052,14,6
1318,2,CACL2,100,0,0.5,MEDIUM,100,6,0.15,45,140,30,0,0,200,NONE,14,436.2255031,14,6
1319,2,CACL2,100,0,0.5,MEDIUM,100,6,0.15,45,140,30,0,0,200,NONE,14,425.734547,14,6
1320,2,CACL2,100,0,0.5,MEDIUM,100,6,0.15,45,140,30,0,0,200,NONE,14,440.1544821,14,6
1321,2,CACL2,100,0,0.5,MEDIUM,100,6,0.15,45,140,30,0,0,200,NONE,14,439.7820924,14,6
1322,2,CACL2,100,0,0.5,MEDIUM,100,6,0.15,45,140,30,0,0,200,NONE,14,402.0771606,14,6
1323,2,CACL2,100,0,0.5,MEDIUM,100,6,0.15,45,140,30,0,0,200,NONE,14,418.7461065,14,6
1324,2,CACL2,100,0,0.5,MEDIUM,100,6,0.15,45,140,30,0,0,200,NONE,14,417.1562702,14,6
1325,2,CACL2,100,0,0.5,MEDIUM,100,40,0.15,45,140,30,0,0,200,NONE,15,178.7765373,15,7
1326,2,CACL2,100,0,0.5,MEDIUM,100,40,0.15,45,140,30,0,0,200,NONE,15,184.9497567,15,7
1327,2,CACL2,100,0,0.5,MEDIUM,100,40,0.15,45,140,30,0,0,200,NONE,15,152.694805,15,7
1328,2,CACL2,100,0,0.5,MEDIUM,100,40,0.15,45,140,30,0,0,200,NONE,15,176.2348621,15,7
1329,2,CACL2,100,0,0.5,MEDIUM,100,40,0.15,45,140,30,0,0,200,NONE,15,198.3272171,15,7
1330,2,CACL2,100,0,0.5,MEDIUM,100,40,0.15,45,140,30,0,0,200,NONE,15,192.0796474,15,7
1331,2,CACL2,100,0,0.5,MEDIUM,100,40,0.15,45,140,30,0,0,200,NONE,15,203.552749,15,7
1332,2,CACL2,100,0,0.5,MEDIUM,100,40,0.15,45,140,30,0,0,200,NONE,15,208.5431062,15,7
1333,2,CACL2,100,0,0.5,MEDIUM,100,40,0.15,45,140,30,0,0,200,NONE,15,212.4269488,15,7
1334,2,CACL2,100,0,0.5,MEDIUM,100,40,0.15,45,140,30,0,0,200,NONE,15,196.0024792,15,7
1335,2,CACL2,100,0,0.5,MEDIUM,100,40,0.15,45,140,30,0,0,200,NONE,15,218.915789,15,7
1336,2,CACL2,100,0,0.5,MEDIUM,100,40,0.15,45,140,30,0,0,200,NONE,15,160.6012834,15,7
1337,2,CACL2,100,0,0.5,MEDIUM,100,40,0.15,45,140,30,0,0,200,NONE,15,156.4710978,15,7
1338,2,CACL2,100,0,0.5,MEDIUM,100,40,0.15,45,140,30,0,0,200,NONE,15,169.8502855,15,7
1339,2,CACL2,100,0,0.5,MEDIUM,100,40,0.15,45,140,30,0,0,200,NONE,15,190.8996442,15,7
1340,2,CACL2,100,0,0.5,MEDIUM,100,40,0.15,45,140,30,0,0,200,NONE,15,241.6143282,15,7
1341,2,CACL2,100,0,0.5,MEDIUM,100,40,0.15,45,140,30,0,0,200,NONE,15,225.4136144,15,7
1342,2,CACL2,100,0,0.5,MEDIUM,100,40,0.15,45,140,30,0,0,200,NONE,15,213.9445608,15,7
1343,2,CACL2,100,0,0.5,MEDIUM,100,40,0.15,45,140,30,0,0,200,NONE,15,202.0355669,15,7
1344,2,CACL2,100,0,0.5,MEDIUM,100,40,0.15,45,140,30,0,0,200,NONE,15,230.5725659,15,7
1345,2,CACL2,100,0,0.5,MEDIUM,100,40,0.15,45,140,30,0,0,200,NONE,15,215.2792499,15,7
1346,2,CACL2,100,0,0.5,MEDIUM,100,40,0.15,45,140,30,0,0,200,NONE,15,206.1533874,15,7
1347,2,CACL2,100,0,0.5,MEDIUM,100,40,0.15,45,140,30,0,0,200,NONE,15,188.106968,15,7
1348,2,CACL2,100,0,0.5,MEDIUM,100,40,0.15,45,140,30,0,0,200,NONE,15,219.3053973,15,7
1349,2,CACL2,100,0,0.5,MEDIUM,100,40,0.15,45,140,30,0,0,200,NONE,15,221.8804893,15,7
1350,4,CACL2,10,0,0.5,MEDIUM,10,6,0.15,45,140,30,0,0,200,NONE,13,420.785525,13,5
1351,4,CACL2,10,0,0.5,MEDIUM,10,6,0.15,45,140,30,0,0,200,NONE,13,464.0573885,13,5
1352,4,CACL2,10,0,0.5,MEDIUM,10,6,0.15,45,140,30,0,0,200,NONE,13,392.7669375,13,5
1353,4,CACL2,10,0,0.5,MEDIUM,10,6,0.15,45,140,30,0,0,200,NONE,13,405.9339846,13,5
1354,4,CACL2,10,0,0.5,MEDIUM,10,6,0.15,45,140,30,0,0,200,NONE,13,395.7568852,13,5
1355,4,CACL2,10,0,0.5,MEDIUM,10,6,0.15,45,140,30,0,0,200,NONE,13,347.0179192,13,5
1356,4,CACL2,10,0,0.5,MEDIUM,10,6,0.15,45,140,30,0,0,200,NONE,13,439.6315543,13,5
1357,4,CACL2,10,0,0.5,MEDIUM,10,6,0.15,45,140,30,0,0,200,NONE,13,366.2236589,13,5
1358,4,CACL2,10,0,0.5,MEDIUM,10,6,0.15,45,140,30,0,0,200,NONE,13,461.0149993,13,5
1359,4,CACL2,10,0,0.5,MEDIUM,10,6,0.15,45,140,30,0,0,200,NONE,13,433.3838563,13,5
1360,4,CACL2,10,0,0.5,MEDIUM,10,6,0.15,45,140,30,0,0,200,NONE,13,433.5899872,13,5
1361,4,CACL2,10,0,0.5,MEDIUM,10,6,0.15,45,140,30,0,0,200,NONE,13,406.8368406,13,5
1362,4,CACL2,10,0,0.5,MEDIUM,10,6,0.15,45,140,30,0,0,200,NONE,13,427.3591505,13,5
1363,4,CACL2,10,0,0.5,MEDIUM,10,6,0.15,45,140,30,0,0,200,NONE,13,395.8791776,13,5
1364,4,CACL2,10,0,0.5,MEDIUM,10,6,0.15,45,140,30,0,0,200,NONE,13,442.7738235,13,5
1365,4,CACL2,10,0,0.5,MEDIUM,10,6,0.15,45,140,30,0,0,200,NONE,13,421.1306573,13,5
1366,4,CACL2,10,0,0.5,MEDIUM,10,6,0.15,45,140,30,0,0,200,NONE,13,380.9239074,13,5
1367,4,CACL2,10,0,0.5,MEDIUM,10,6,0.15,45,140,30,0,0,200,NONE,13,383.1610697,13,5
1368,4,CACL2,10,0,0.5,MEDIUM,10,6,0.15,45,140,30,0,0,200,NONE,13,393.6884891,13,5
1369,4,CACL2,10,0,0.5,MEDIUM,10,6,0.15,45,140,30,0,0,200,NONE,13,403.8364993,13,5
1370,4,CACL2,10,0,0.5,MEDIUM,10,6,0.15,45,140,30,0,0,200,NONE,13,402.2919512,13,5
1371,4,CACL2,10,0,0.5,MEDIUM,10,6,0.15,45,140,30,0,0,200,NONE,13,403.5158017,13,5
1372,4,CACL2,10,0,0.5,MEDIUM,10,6,0.15,45,140,30,0,0,200,NONE,13,387.3494704,13,5
1373,4,CACL2,10,0,0.5,MEDIUM,10,6,0.15,45,140,30,0,0,200,NONE,13,458.2070661,13,5
1374,4,CACL2,10,0,0.5,MEDIUM,10,6,0.15,45,140,30,0,0,200,NONE,13,453.5503311,13,5
1375,4,CACL2,100,0,0.5,MEDIUM,100,6,0.15,45,140,30,0,0,200,NONE,14,431.5153191,14,6
1376,4,CACL2,100,0,0.5,MEDIUM,100,6,0.15,45,140,30,0,0,200,NONE,14,394.0696546,14,6
1377,4,CACL2,100,0,0.5,MEDIUM,100,6,0.15,45,140,30,0,0,200,NONE,14,423.0745015,14,6
1378,4,CACL2,100,0,0.5,MEDIUM,100,6,0.15,45,140,30,0,0,200,NONE,14,403.6279461,14,6
1379,4,CACL2,100,0,0.5,MEDIUM,100,6,0.15,45,140,30,0,0,200,NONE,14,438.5810819,14,6
1380,4,CACL2,100,0,0.5,MEDIUM,100,6,0.15,45,140,30,0,0,200,NONE,14,399.8229866,14,6
1381,4,CACL2,100,0,0.5,MEDIUM,100,6,0.15,45,140,30,0,0,200,NONE,14,409.4854853,14,6
1382,4,CACL2,100,0,0.5,MEDIUM,100,6,0.15,45,140,30,0,0,200,NONE,14,382.2676781,14,6
1383,4,CACL2,100,0,0.5,MEDIUM,100,6,0.15,45,140,30,0,0,200,NONE,14,401.7132811,14,6
1384,4,CACL2,100,0,0.5,MEDIUM,100,6,0.15,45,140,30,0,0,200,NONE,14,413.6260973,14,6
1385,4,CACL2,100,0,0.5,MEDIUM,100,6,0.15,45,140,30,0,0,200,NONE,14,419.0726472,14,6
1386,4,CACL2,100,0,0.5,MEDIUM,100,6,0.15,45,140,30,0,0,200,NONE,14,397.7050977,14,6
1387,4,CACL2,100,0,0.5,MEDIUM,100,6,0.15,45,140,30,0,0,200,NONE,14,384.8505517,14,6
1388,4,CACL2,100,0,0.5,MEDIUM,100,6,0.15,45,140,30,0,0,200,NONE,14,406.7530988,14,6
1389,4,CACL2,100,0,0.5,MEDIUM,100,6,0.15,45,140,30,0,0,200,NONE,14,395.3214577,14,6
1390,4,CACL2,100,0,0.5,MEDIUM,100,6,0.15,45,140,30,0,0,200,NONE,14,412.9424613,14,6
1391,4,CACL2,100,0,0.5,MEDIUM,100,6,0.15,45,140,30,0,0,200,NONE,14,426.1775953,14,6
1392,4,CACL2,100,0,0.5,MEDIUM,100,6,0.15,45,140,30,0,0,200,NONE,14,439.6061138,14,6
1393,4,CACL2,100,0,0.5,MEDIUM,100,6,0.15,45,140,30,0,0,200,NONE,14,420.8116046,14,6
1394,4,CACL2,100,0,0.5,MEDIUM,100,6,0.15,45,140,30,0,0,200,NONE,14,445.4534038,14,6
1395,4,CACL2,100,0,0.5,MEDIUM,100,6,0.15,45,140,30,0,0,200,NONE,14,426.293054,14,6
1396,4,CACL2,100,0,0.5,MEDIUM,100,6,0.15,45,140,30,0,0,200,NONE,14,415.2557601,14,6
1397,4,CACL2,100,0,0.5,MEDIUM,100,6,0.15,45,140,30,0,0,200,NONE,14,363.8204056,14,6
1398,4,CACL2,100,0,0.5,MEDIUM,100,6,0.15,45,140,30,0,0,200,NONE,14,426.3899017,14,6
1399,4,CACL2,100,0,0.5,MEDIUM,100,6,0.15,45,140,30,0,0,200,NONE,14,366.0055005,14,6
1400,4,CACL2,100,0,0.5,MEDIUM,100,40,0.15,45,140,30,0,0,200,NONE,15,214.6578925,15,7
1401,4,CACL2,100,0,0.5,MEDIUM,100,40,0.15,45,140,30,0,0,200,NONE,15,200.5169256,15,7
1402,4,CACL2,100,0,0.5,MEDIUM,100,40,0.15,45,140,30,0,0,200,NONE,15,206.3028495,15,7
1403,4,CACL2,100,0,0.5,MEDIUM,100,40,0.15,45,140,30,0,0,200,NONE,15,203.7241902,15,7
1404,4,CACL2,100,0,0.5,MEDIUM,100,40,0.15,45,140,30,0,0,200,NONE,15,210.7897313,15,7
1405,4,CACL2,100,0,0.5,MEDIUM,100,40,0.15,45,140,30,0,0,200,NONE,15,213.2979824,15,7
1406,4,CACL2,100,0,0.5,MEDIUM,100,40,0.15,45,140,30,0,0,200,NONE,15,199.6546606,15,7
1407,4,CACL2,100,0,0.5,MEDIUM,100,40,0.15,45,140,30,0,0,200,NONE,15,208.5144818,15,7
1408,4,CACL2,100,0,0.5,MEDIUM,100,40,0.15,45,140,30,0,0,200,NONE,15,209.6135912,15,7
1409,4,CACL2,100,0,0.5,MEDIUM,100,40,0.15,45,140,30,0,0,200,NONE,15,197.9325014,15,7
1410,4,CACL2,100,0,0.5,MEDIUM,100,40,0.15,45,140,30,0,0,200,NONE,15,177.7809863,15,7
1411,4,CACL2,100,0,0.5,MEDIUM,100,40,0.15,45,140,30,0,0,200,NONE,15,193.3610975,15,7
1412,4,CACL2,100,0,0.5,MEDIUM,100,40,0.15,45,140,30,0,0,200,NONE,15,207.8027844,15,7
1413,4,CACL2,100,0,0.5,MEDIUM,100,40,0.15,45,140,30,0,0,200,NONE,15,201.9971487,15,7
1414,4,CACL2,100,0,0.5,MEDIUM,100,40,0.15,45,140,30,0,0,200,NONE,15,202.8216953,15,7
1415,4,CACL2,100,0,0.5,MEDIUM,100,40,0.15,45,140,30,0,0,200,NONE,15,192.0523093,15,7
1416,4,CACL2,100,0,0.5,MEDIUM,100,40,0.15,45,140,30,0,0,200,NONE,15,214.2262098,15,7
1417,4,CACL2,100,0,0.5,MEDIUM,100,40,0.15,45,140,30,0,0,200,NONE,15,197.2386038,15,7
1418,4,CACL2,100,0,0.5,MEDIUM,100,40,0.15,45,140,30,0,0,200,NONE,15,219.2556564,15,7
1419,4,CACL2,100,0,0.5,MEDIUM,100,40,0.15,45,140,30,0,0,200,NONE,15,202.1701244,15,7
1420,4,CACL2,100,0,0.5,MEDIUM,100,40,0.15,45,140,30,0,0,200,NONE,15,193.8733897,15,7
1421,4,CACL2,100,0,0.5,MEDIUM,100,40,0.15,45,140,30,0,0,200,NONE,15,185.1077563,15,7
1422,4,CACL2,100,0,0.5,MEDIUM,100,40,0.15,45,140,30,0,0,200,NONE,15,180.8261941,15,7
1423,4,CACL2,100,0,0.5,MEDIUM,100,40,0.15,45,140,30,0,0,200,NONE,15,187.7252025,15,7
1424,4,CACL2,100,0,0.5,MEDIUM,100,40,0.15,45,140,30,0,0,200,NONE,15,222.7087965,15,7
1425,7,CACL2,10,0,0.5,MEDIUM,10,6,0.15,45,140,30,0,0,200,NONE,13,434.5097605,13,5
1426,7,CACL2,10,0,0.5,MEDIUM,10,6,0.15,45,140,30,0,0,200,NONE,13,384.1329996,13,5
1427,7,CACL2,10,0,0.5,MEDIUM,10,6,0.15,45,140,30,0,0,200,NONE,13,417.8023838,13,5
1428,7,CACL2,10,0,0.5,MEDIUM,10,6,0.15,45,140,30,0,0,200,NONE,13,393.552373,13,5
1429,7,CACL2,10,0,0.5,MEDIUM,10,6,0.15,45,140,30,0,0,200,NONE,13,427.0297979,13,5
1430,7,CACL2,10,0,0.5,MEDIUM,10,6,0.15,45,140,30,0,0,200,NONE,13,400.5760942,13,5
1431,7,CACL2,10,0,0.5,MEDIUM,10,6,0.15,45,140,30,0,0,200,NONE,13,416.9313125,13,5
1432,7,CACL2,10,0,0.5,MEDIUM,10,6,0.15,45,140,30,0,0,200,NONE,13,418.3900156,13,5
1433,7,CACL2,10,0,0.5,MEDIUM,10,6,0.15,45,140,30,0,0,200,NONE,13,386.7706752,13,5
1434,7,CACL2,10,0,0.5,MEDIUM,10,6,0.15,45,140,30,0,0,200,NONE,13,434.8561009,13,5
1435,7,CACL2,10,0,0.5,MEDIUM,10,6,0.15,45,140,30,0,0,200,NONE,13,391.7766158,13,5
1436,7,CACL2,10,0,0.5,MEDIUM,10,6,0.15,45,140,30,0,0,200,NONE,13,351.0298376,13,5
1437,7,CACL2,10,0,0.5,MEDIUM,10,6,0.15,45,140,30,0,0,200,NONE,13,435.0513853,13,5
1438,7,CACL2,10,0,0.5,MEDIUM,10,6,0.15,45,140,30,0,0,200,NONE,13,407.8839992,13,5
1439,7,CACL2,10,0,0.5,MEDIUM,10,6,0.15,45,140,30,0,0,200,NONE,13,449.0759964,13,5
1440,7,CACL2,10,0,0.5,MEDIUM,10,6,0.15,45,140,30,0,0,200,NONE,13,424.2218304,13,5
1441,7,CACL2,10,0,0.5,MEDIUM,10,6,0.15,45,140,30,0,0,200,NONE,13,367.4521752,13,5
1442,7,CACL2,10,0,0.5,MEDIUM,10,6,0.15,45,140,30,0,0,200,NONE,13,413.0740217,13,5
1443,7,CACL2,10,0,0.5,MEDIUM,10,6,0.15,45,140,30,0,0,200,NONE,13,452.3237926,13,5
1444,7,CACL2,10,0,0.5,MEDIUM,10,6,0.15,45,140,30,0,0,200,NONE,13,441.88655,13,5
1445,7,CACL2,10,0,0.5,MEDIUM,10,6,0.15,45,140,30,0,0,200,NONE,13,426.5209286,13,5
1446,7,CACL2,10,0,0.5,MEDIUM,10,6,0.15,45,140,30,0,0,200,NONE,13,387.2445789,13,5
1447,7,CACL2,10,0,0.5,MEDIUM,10,6,0.15,45,140,30,0,0,200,NONE,13,434.5003462,13,5
1448,7,CACL2,10,0,0.5,MEDIUM,10,6,0.15,45,140,30,0,0,200,NONE,13,404.3350746,13,5
1449,7,CACL2,10,0,0.5,MEDIUM,10,6,0.15,45,140,30,0,0,200,NONE,13,390.8959,13,5
1450,7,CACL2,100,0,0.5,MEDIUM,100,6,0.15,45,140,30,0,0,200,NONE,14,404.3464865,14,6
1451,7,CACL2,100,0,0.5,MEDIUM,100,6,0.15,45,140,30,0,0,200,NONE,14,430.0804988,14,6
1452,7,CACL2,100,0,0.5,MEDIUM,100,6,0.15,45,140,30,0,0,200,NONE,14,418.1479964,14,6
1453,7,CACL2,100,0,0.5,MEDIUM,100,6,0.15,45,140,30,0,0,200,NONE,14,407.8839992,14,6
1454,7,CACL2,100,0,0.5,MEDIUM,100,6,0.15,45,140,30,0,0,200,NONE,14,421.6014917,14,6
1455,7,CACL2,100,0,0.5,MEDIUM,100,6,0.15,45,140,30,0,0,200,NONE,14,430.0148742,14,6
1456,7,CACL2,100,0,0.5,MEDIUM,100,6,0.15,45,140,30,0,0,200,NONE,14,411.3151416,14,6
1457,7,CACL2,100,0,0.5,MEDIUM,100,6,0.15,45,140,30,0,0,200,NONE,14,404.3509655,14,6
1458,7,CACL2,100,0,0.5,MEDIUM,100,6,0.15,45,140,30,0,0,200,NONE,14,368.7845531,14,6
1459,7,CACL2,100,0,0.5,MEDIUM,100,6,0.15,45,140,30,0,0,200,NONE,14,415.9782712,14,6
1460,7,CACL2,100,0,0.5,MEDIUM,100,6,0.15,45,140,30,0,0,200,NONE,14,412.4092285,14,6
1461,7,CACL2,100,0,0.5,MEDIUM,100,6,0.15,45,140,30,0,0,200,NONE,14,373.665904,14,6
1462,7,CACL2,100,0,0.5,MEDIUM,100,6,0.15,45,140,30,0,0,200,NONE,14,393.4634854,14,6
1463,7,CACL2,100,0,0.5,MEDIUM,100,6,0.15,45,140,30,0,0,200,NONE,14,439.2941584,14,6
1464,7,CACL2,100,0,0.5,MEDIUM,100,6,0.15,45,140,30,0,0,200,NONE,14,411.5912358,14,6
1465,7,CACL2,100,0,0.5,MEDIUM,100,6,0.15,45,140,30,0,0,200,NONE,14,441.5394327,14,6
1466,7,CACL2,100,0,0.5,MEDIUM,100,6,0.15,45,140,30,0,0,200,NONE,14,406.2274608,14,6
1467,7,CACL2,100,0,0.5,MEDIUM,100,6,0.15,45,140,30,0,0,200,NONE,14,402.5059516,14,6
1468,7,CACL2,100,0,0.5,MEDIUM,100,6,0.15,45,140,30,0,0,200,NONE,14,422.3005513,14,6
1469,7,CACL2,100,0,0.5,MEDIUM,100,6,0.15,45,140,30,0,0,200,NONE,14,443.9279656,14,6
1470,7,CACL2,100,0,0.5,MEDIUM,100,6,0.15,45,140,30,0,0,200,NONE,14,401.6814522,14,6
1471,7,CACL2,100,0,0.5,MEDIUM,100,6,0.15,45,140,30,0,0,200,NONE,14,396.6033019,14,6
1472,7,CACL2,100,0,0.5,MEDIUM,100,6,0.15,45,140,30,0,0,200,NONE,14,417.3785848,14,6
1473,7,CACL2,100,0,0.5,MEDIUM,100,6,0.15,45,140,30,0,0,200,NONE,14,384.9300248,14,6
1474,7,CACL2,100,0,0.5,MEDIUM,100,6,0.15,45,140,30,0,0,200,NONE,14,372.9426787,14,6
1475,7,CACL2,100,0,0.5,MEDIUM,100,40,0.15,45,140,30,0,0,200,NONE,15,200.8315263,15,7
1476,7,CACL2,100,0,0.5,MEDIUM,100,40,0.15,45,140,30,0,0,200,NONE,15,177.8449201,15,7
1477,7,CACL2,100,0,0.5,MEDIUM,100,40,0.15,45,140,30,0,0,200,NONE,15,203.9597515,15,7
1478,7,CACL2,100,0,0.5,MEDIUM,100,40,0.15,45,140,30,0,0,200,NONE,15,182.5811684,15,7
1479,7,CACL2,100,0,0.5,MEDIUM,100,40,0.15,45,140,30,0,0,200,NONE,15,214.8524013,15,7
1480,7,CACL2,100,0,0.5,MEDIUM,100,40,0.15,45,140,30,0,0,200,NONE,15,172.4519634,15,7
1481,7,CACL2,100,0,0.5,MEDIUM,100,40,0.15,45,140,30,0,0,200,NONE,15,209.0743441,15,7
1482,7,CACL2,100,0,0.5,MEDIUM,100,40,0.15,45,140,30,0,0,200,NONE,15,192.069516,15,7
1483,7,CACL2,100,0,0.5,MEDIUM,100,40,0.15,45,140,30,0,0,200,NONE,15,171.4052679,15,7
1484,7,CACL2,100,0,0.5,MEDIUM,100,40,0.15,45,140,30,0,0,200,NONE,15,199.9741637,15,7
1485,7,CACL2,100,0,0.5,MEDIUM,100,40,0.15,45,140,30,0,0,200,NONE,15,192.9704648,15,7
1486,7,CACL2,100,0,0.5,MEDIUM,100,40,0.15,45,140,30,0,0,200,NONE,15,202.2240497,15,7
1487,7,CACL2,100,0,0.5,MEDIUM,100,40,0.15,45,140,30,0,0,200,NONE,15,183.6513426,15,7
1488,7,CACL2,100,0,0.5,MEDIUM,100,40,0.15,45,140,30,0,0,200,NONE,15,195.7998765,15,7
1489,7,CACL2,100,0,0.5,MEDIUM,100,40,0.15,45,140,30,0,0,200,NONE,15,196.8015755,15,7
1490,7,CACL2,100,0,0.5,MEDIUM,100,40,0.15,45,140,30,0,0,200,NONE,15,199.6699493,15,7
1491,7,CACL2,100,0,0.5,MEDIUM,100,40,0.15,45,140,30,0,0,200,NONE,15,162.7567983,15,7
1492,7,CACL2,100,0,0.5,MEDIUM,100,40,0.15,45,140,30,0,0,200,NONE,15,177.5351793,15,7
1493,7,CACL2,100,0,0.5,MEDIUM,100,40,0.15,45,140,30,0,0,200,NONE,15,184.6519766,15,7
1494,7,CACL2,100,0,0.5,MEDIUM,100,40,0.15,45,140,30,0,0,200,NONE,15,188.7000691,15,7
1495,7,CACL2,100,0,0.5,MEDIUM,100,40,0.15,45,140,30,0,0,200,NONE,15,186.5921294,15,7
1496,7,CACL2,100,0,0.5,MEDIUM,100,40,0.15,45,140,30,0,0,200,NONE,15,187.3877587,15,7
