Repository: connor-verheyen/DataDrivenGranularHydrogels

# Integrated data-driven modeling and experimental optimization of granular hydrogel matrices



* * * * * * * * * * * * * * * * * * * * * * * * * * * * * * * * * * * * * * * * * * * * * * * * * * * * * * * * * * * * 
* * * * * * * * * * * * * * * * * * * * * * * * * * * * * * * * * * * * * * * * * * * * * * * * * * * * * * * * * * * * 
* * * * * * * * * * * * * * * * * * * * * * * * * * * * * * * * * * * * * * * * * * * * * * * * * * * * * * * * * * * * 
need to update this section below:

*This repository contains code, data, and SI Material for the paper:
C. A. Verheyen and  L. Bourouiba (2022) Associations between indoor relative humidity and global COVID-19 outcomes.

File: data/Dataset_Microgel_InitialSize_and_SizeEvolutionInFluids.csv (part 4 of 12)
,Num_days_in_solvent,Current_solvent,Curr_solv_Ca_conc,Curr_solv_Na_conc,ALG_conc,ALG_MW,Gelation_CaCl2_conc,Air_pressure,Nozzle_diameter,Nozzle_angle,Dist_nozzle_bath,Dist_pressure_nozzle,Angle_pressure_nozzle,EtOH_conc_pct,Extrusion_flow_rate,Tip_coating,Unique ID,Diameter_um,Un_id_updated,Un_id_prev
1497,7,CACL2,100,0,0.5,MEDIUM,100,40,0.15,45,140,30,0,0,200,NONE,15,211.5744718,15,7
1498,7,CACL2,100,0,0.5,MEDIUM,100,40,0.15,45,140,30,0,0,200,NONE,15,195.753637,15,7
1499,7,CACL2,100,0,0.5,MEDIUM,100,40,0.15,45,140,30,0,0,200,NONE,15,215.8062136,15,7
1500,14,CACL2,10,0,2,MEDIUM,10,6,0.15,45,140,30,0,0,200,NONE,1,843.1360696,1,1
1501,14,CACL2,10,0,2,MEDIUM,10,6,0.15,45,140,30,0,0,200,NONE,1,831.5297606,1,1
1502,14,CACL2,10,0,2,MEDIUM,10,6,0.15,45,140,30,0,0,200,NONE,1,825.4383584,1,1
1503,14,CACL2,10,0,2,MEDIUM,10,6,0.15,45,140,30,0,0,200,NONE,1,841.6101498,1,1
1504,14,CACL2,10,0,2,MEDIUM,10,6,0.15,45,140,30,0,0,200,NONE,1,789.1282352,1,1
1505,14,CACL2,10,0,2,MEDIUM,10,6,0.15,45,140,30,0,0,200,NONE,1,820.6130918,1,1
1506,14,CACL2,10,0,2,MEDIUM,10,6,0.15,45,140,30,0,0,200,NONE,1,849.4453273,1,1
1507,14,CACL2,10,0,2,MEDIUM,10,6,0.15,45,140,30,0,0,200,NONE,1,833.0875172,1,1
1508,14,CACL2,10,0,2,MEDIUM,10,6,0.15,45,140,30,0,0,200,NONE,1,832.5019999,1,1
1509,14,CACL2,10,0,2,MEDIUM,10,6,0.15,45,140,30,0,0,200,NONE,1,883.3749996,1,1
1510,14,CACL2,10,0,2,MEDIUM,10,6,0.15,45,140,30,0,0,200,NONE,1,805.4722036,1,1
1511,14,CACL2,10,0,2,MEDIUM,10,6,0.15,45,140,30,0,0,200,NONE,1,806.8674999,1,1
1512,14,CACL2,10,0,2,MEDIUM,10,6,0.15,45,140,30,0,0,200,NONE,1,808.5809145,1,1
1513,14,CACL2,10,0,2,MEDIUM,10,6,0.15,45,140,30,0,0,200,NONE,1,823.1824251,1,1
1514,14,CACL2,10,0,2,MEDIUM,10,6,0.15,45,140,30,0,0,200,NONE,1,875.2702106,1,1
1515,14,CACL2,10,0,2,MEDIUM,10,6,0.15,45,140,30,0,0,200,NONE,1,804.9862372,1,1
1516,14,CACL2,10,0,2,MEDIUM,10,6,0.15,45,140,30,0,0,200,NONE,1,797.8206421,1,1
1517,14,CACL2,10,0,2,MEDIUM,10,6,0.15,45,140,30,0,0,200,NONE,1,855.9790628,1,1
1518,14,CACL2,10,0,2,MEDIUM,10,6,0.15,45,140,30,0,0,200,NONE,1,885.344172,1,1
1519,14,CACL2,10,0,2,MEDIUM,10,6,0.15,45,140,30,0,0,200,NONE,1,865.472813,1,1
1520,14,CACL2,10,0,2,MEDIUM,10,6,0.15,45,140,30,0,0,200,NONE,1,805.3696433,1,1
1521,14,CACL2,10,0,2,MEDIUM,10,6,0.15,45,140,30,0,0,200,NONE,1,843.8217338,1,1
1522,14,CACL2,10,0,2,MEDIUM,10,6,0.15,45,140,30,0,0,200,NONE,1,820.2538085,1,1
1523,14,CACL2,10,0,2,MEDIUM,10,6,0.15,45,140,30,0,0,200,NONE,1,799.8100849,1,1
1524,14,CACL2,10,0,2,MEDIUM,10,6,0.15,45,140,30,0,0,200,NONE,1,803.5263915,1,1
1525,14,CACL2,10,0,2,MEDIUM,10,6,0.15,45,140,30,0,0,200,NONE,1,797.6970782,1,1
1526,14,CACL2,10,0,2,MEDIUM,10,6,0.15,45,140,30,0,0,200,NONE,1,803.3014382,1,1
1527,14,CACL2,10,0,2,MEDIUM,10,6,0.15,45,140,30,0,0,200,NONE,1,860.2100333,1,1
1528,14,CACL2,10,0,2,MEDIUM,10,6,0.15,45,140,30,0,0,200,NONE,1,881.3643418,1,1
1529,14,CACL2,10,0,2,MEDIUM,10,6,0.15,45,140,30,0,0,200,NONE,1,794.1058697,1,1
1530,14,CACL2,10,0,2,MEDIUM,10,6,0.15,45,140,30,0,0,200,NONE,1,858.3849018,1,1
1531,14,CACL2,10,0,2,MEDIUM,10,6,0.15,45,140,30,0,0,200,NONE,1,791.9455356,1,1
1532,14,CACL2,10,0,2,MEDIUM,10,6,0.15,45,140,30,0,0,200,NONE,1,890.0800139,1,1
1533,14,CACL2,10,0,2,MEDIUM,10,6,0.15,45,140,30,0,0,200,NONE,1,836.0273122,1,1
1534,14,CACL2,10,0,2,MEDIUM,10,6,0.15,45,140,30,0,0,200,NONE,1,829.3505275,1,1
1535,14,CACL2,10,0,2,MEDIUM,10,6,0.15,45,140,30,0,0,200,NONE,1,905.4164284,1,1
1536,14,CACL2,10,0,2,MEDIUM,10,6,0.15,45,140,30,0,0,200,NONE,1,846.9221158,1,1
1537,14,CACL2,10,0,2,MEDIUM,10,6,0.15,45,140,30,0,0,200,NONE,1,807.1890568,1,1
1538,14,CACL2,10,0,2,MEDIUM,10,6,0.15,45,140,30,0,0,200,NONE,1,825.408292,1,1
1539,14,CACL2,10,0,2,MEDIUM,10,6,0.15,45,140,30,0,0,200,NONE,1,827.7042836,1,1
1540,14,CACL2,10,0,2,MEDIUM,10,6,0.15,45,140,30,0,0,200,NONE,1,892.4666452,1,1
1541,14,CACL2,10,0,2,MEDIUM,10,6,0.15,45,140,30,0,0,200,NONE,1,813.0516075,1,1
1542,14,CACL2,10,0,2,MEDIUM,10,6,0.15,45,140,30,0,0,200,NONE,1,804.7255843,1,1
1543,14,CACL2,10,0,2,MEDIUM,10,6,0.15,45,140,30,0,0,200,NONE,1,867.931576,1,1
1544,14,CACL2,10,0,2,MEDIUM,10,6,0.15,45,140,30,0,0,200,NONE,1,832.6237904,1,1
1545,14,CACL2,10,0,2,MEDIUM,10,6,0.15,45,140,30,0,0,200,NONE,1,821.9753731,1,1
1546,14,CACL2,10,0,2,MEDIUM,10,6,0.15,45,140,30,0,0,200,NONE,1,868.7646236,1,1
1547,14,CACL2,10,0,2,MEDIUM,10,6,0.15,45,140,30,0,0,200,NONE,2,620.6514454,2,1
1548,14,CACL2,10,0,2,MEDIUM,10,6,0.15,45,140,30,0,0,200,NONE,2,616.2888899,2,1
1549,14,CACL2,10,0,2,MEDIUM,10,6,0.15,45,140,30,0,0,200,NONE,2,587.0165736,2,1
1550,14,CACL2,10,0,2,MEDIUM,10,6,0.15,45,140,30,0,0,200,NONE,2,587.0046187,2,1
1551,14,CACL2,10,0,2,MEDIUM,10,6,0.15,45,140,30,0,0,200,NONE,2,591.32759,2,1
1552,14,CACL2,10,0,2,MEDIUM,10,6,0.15,45,140,30,0,0,200,NONE,2,608.9227554,2,1
1553,14,CACL2,10,0,2,MEDIUM,10,6,0.15,45,140,30,0,0,200,NONE,2,567.8890247,2,1
1554,14,CACL2,10,0,2,MEDIUM,10,6,0.15,45,140,30,0,0,200,NONE,2,607.4392808,2,1
1555,14,CACL2,10,0,2,MEDIUM,10,6,0.15,45,140,30,0,0,200,NONE,2,574.4615579,2,1
1556,14,CACL2,10,0,2,MEDIUM,10,6,0.15,45,140,30,0,0,200,NONE,2,575.4145547,2,1
1557,14,CACL2,10,0,2,MEDIUM,10,6,0.15,45,140,30,0,0,200,NONE,2,578.1702467,2,1
1558,14,CACL2,10,0,2,MEDIUM,10,6,0.15,45,140,30,0,0,200,NONE,2,599.6934297,2,1
1559,14,CACL2,10,0,2,MEDIUM,10,6,0.15,45,140,30,0,0,200,NONE,2,597.5896803,2,1
1560,14,CACL2,10,0,2,MEDIUM,10,6,0.15,45,140,30,0,0,200,NONE,2,585.3814971,2,1
1561,14,CACL2,10,0,2,MEDIUM,10,6,0.15,45,140,30,0,0,200,NONE,2,581.1283113,2,1
1562,14,CACL2,10,0,2,MEDIUM,10,6,0.15,45,140,30,0,0,200,NONE,2,578.9167846,2,1
1563,14,CACL2,10,0,2,MEDIUM,10,6,0.15,45,140,30,0,0,200,NONE,2,619.0078281,2,1
1564,14,CACL2,10,0,2,MEDIUM,10,6,0.15,45,140,30,0,0,200,NONE,2,592.4919983,2,1
1565,14,CACL2,10,0,2,MEDIUM,10,6,0.15,45,140,30,0,0,200,NONE,2,598.1778331,2,1
1566,14,CACL2,10,0,2,MEDIUM,10,6,0.15,45,140,30,0,0,200,NONE,2,609.3814153,2,1
1567,14,CACL2,10,0,2,MEDIUM,10,6,0.15,45,140,30,0,0,200,NONE,2,613.3144962,2,1
1568,14,CACL2,10,0,2,MEDIUM,10,6,0.15,45,140,30,0,0,200,NONE,2,609.9441504,2,1
1569,14,CACL2,10,0,2,MEDIUM,10,6,0.15,45,140,30,0,0,200,NONE,2,551.9199855,2,1
1570,14,CACL2,10,0,2,MEDIUM,10,6,0.15,45,140,30,0,0,200,NONE,2,618.3128674,2,1
1571,14,CACL2,10,0,2,MEDIUM,10,6,0.15,45,140,30,0,0,200,NONE,2,628.0021649,2,1
1572,14,CACL2,10,0,2,MEDIUM,10,6,0.15,45,140,30,0,0,200,NONE,2,621.0112026,2,1
1573,14,CACL2,10,0,2,MEDIUM,10,6,0.15,45,140,30,0,0,200,NONE,2,574.0596165,2,1
1574,14,CACL2,10,0,2,MEDIUM,10,6,0.15,45,140,30,0,0,200,NONE,2,628.0078606,2,1
1575,14,CACL2,10,0,2,MEDIUM,10,6,0.15,45,140,30,0,0,200,NONE,2,608.9807695,2,1
1576,14,CACL2,10,0,2,MEDIUM,10,6,0.15,45,140,30,0,0,200,NONE,2,592.4626845,2,1
1577,14,CACL2,10,0,2,MEDIUM,10,6,0.15,45,140,30,0,0,200,NONE,2,616.1324248,2,1
1578,14,CACL2,10,0,2,MEDIUM,10,6,0.15,45,140,30,0,0,200,NONE,2,643.2841548,2,1
1579,14,CACL2,10,0,2,MEDIUM,10,6,0.15,45,140,30,0,0,200,NONE,2,612.8507662,2,1
1580,14,CACL2,10,0,2,MEDIUM,10,6,0.15,45,140,30,0,0,200,NONE,2,614.9038479,2,1
1581,14,CACL2,10,0,2,MEDIUM,10,6,0.15,45,140,30,0,0,200,NONE,2,598.927406,2,1
1582,14,CACL2,10,0,2,MEDIUM,10,6,0.15,45,140,30,0,0,200,NONE,2,586.0204161,2,1
1583,14,CACL2,10,0,2,MEDIUM,10,6,0.15,45,140,30,0,0,200,NONE,2,597.1810015,2,1
1584,14,CACL2,10,0,2,MEDIUM,10,6,0.15,45,140,30,0,0,200,NONE,2,623.4778686,2,1
1585,14,CACL2,10,0,2,MEDIUM,10,6,0.15,45,140,30,0,0,200,NONE,2,612.4075013,2,1
1586,14,CACL2,10,0,2,MEDIUM,10,6,0.15,45,140,30,0,0,200,NONE,2,571.0240434,2,1
1587,14,CACL2,10,0,2,MEDIUM,10,6,0.15,45,140,30,0,0,200,NONE,2,577.4715956,2,1
1588,14,CACL2,10,0,2,MEDIUM,10,6,0.15,45,140,30,0,0,200,NONE,2,638.1863719,2,1
1589,14,CACL2,10,0,2,MEDIUM,10,6,0.15,45,140,30,0,0,200,NONE,2,576.0809586,2,1
1590,14,CACL2,10,0,2,MEDIUM,10,6,0.15,45,140,30,0,0,200,NONE,2,641.4778293,2,1
1591,14,CACL2,10,0,2,MEDIUM,10,6,0.15,45,140,30,0,0,200,NONE,2,648.2413914,2,1
1592,14,CACL2,10,0,2,MEDIUM,10,6,0.15,45,140,30,0,0,200,NONE,2,639.1531613,2,1
1593,14,CACL2,10,0,2,MEDIUM,10,6,0.15,45,140,30,0,0,200,NONE,2,590.9528101,2,1
1594,14,CACL2,10,0,2,MEDIUM,10,6,0.15,45,140,30,0,0,200,NONE,2,549.8023473,2,1
1595,14,CACL2,10,0,2,MEDIUM,10,6,0.15,45,140,30,0,0,200,NONE,2,585.7119978,2,1
1596,14,CACL2,10,0,2,MEDIUM,10,6,0.15,45,140,30,0,0,200,NONE,2,571.5971555,2,1
1597,14,CACL2,10,0,2,MEDIUM,10,6,0.15,45,140,30,0,0,200,NONE,2,596.2909325,2,1
1598,14,CACL2,10,0,2,MEDIUM,10,6,0.15,45,140,30,0,0,200,NONE,2,580.6489995,2,1
1599,14,CACL2,10,0,2,MEDIUM,10,6,0.15,45,140,30,0,0,200,NONE,2,626.0036475,2,1
1600,14,CACL2,10,0,2,MEDIUM,10,6,0.15,45,140,30,0,0,200,NONE,2,561.5585634,2,1
1601,14,CACL2,10,0,2,MEDIUM,10,6,0.15,45,140,30,0,0,200,NONE,2,613.1931772,2,1
1602,14,CACL2,10,0,2,MEDIUM,10,6,0.15,45,140,30,0,0,200,NONE,2,616.6940054,2,1
1603,14,CACL2,10,0,2,MEDIUM,10,6,0.15,45,140,30,0,0,200,NONE,2,592.1321997,2,1
1604,14,CACL2,10,0,2,MEDIUM,10,6,0.15,45,140,30,0,0,200,NONE,2,588.4759716,2,1
1605,14,CACL2,10,0,2,MEDIUM,10,6,0.15,45,140,30,0,0,200,NONE,2,591.244046,2,1
1606,14,CACL2,10,0,2,MEDIUM,10,6,0.15,45,140,30,0,0,200,NONE,2,612.8218245,2,1
1607,14,CACL2,10,0,2,MEDIUM,10,6,0.15,45,140,30,0,0,200,NONE,2,584.9227393,2,1
1608,14,CACL2,10,0,2,MEDIUM,10,6,0.15,45,140,30,0,0,200,NONE,2,596.1520559,2,1
1609,14,CACL2,10,0,2,MEDIUM,10,6,0.15,45,140,30,0,0,200,NONE,2,593.319539,2,1
1610,14,CACL2,10,0,2,MEDIUM,10,6,0.15,45,140,30,0,0,200,NONE,2,576.7855153,2,1
1611,14,CACL2,10,0,2,MEDIUM,10,6,0.15,45,140,30,0,0,200,NONE,2,576.7984212,2,1
1612,14,CACL2,10,0,2,MEDIUM,10,6,0.15,45,140,30,0,0,200,NONE,2,510.0674256,2,1
1613,14,CACL2,10,0,2,MEDIUM,10,6,0.15,45,140,30,0,0,200,NONE,2,587.5481477,2,1
1614,14,CACL2,10,0,2,MEDIUM,10,6,0.15,45,140,30,0,0,200,NONE,2,566.7491141,2,1
1615,14,CACL2,10,0,2,MEDIUM,10,6,0.15,45,140,30,0,0,200,NONE,2,630.4112112,2,1
1616,14,CACL2,10,0,2,MEDIUM,10,6,0.15,45,140,30,0,0,200,NONE,2,615.5127704,2,1
1617,14,CACL2,10,0,2,MEDIUM,10,6,0.15,45,140,30,0,0,200,NONE,2,608.8852093,2,1
1618,14,CACL2,10,0,2,MEDIUM,10,6,0.15,45,140,30,0,0,200,NONE,2,575.318746,2,1
1619,14,CACL2,10,0,2,MEDIUM,10,6,0.15,45,140,30,0,0,200,NONE,2,571.9127963,2,1
1620,14,CACL2,10,0,2,MEDIUM,10,6,0.15,45,140,30,0,0,200,NONE,2,647.2759348,2,1
1621,14,CACL2,10,0,2,MEDIUM,10,6,0.15,45,140,30,0,0,200,NONE,2,561.599578,2,1
1622,14,CACL2,10,0,2,MEDIUM,10,6,0.15,45,140,30,0,0,200,NONE,2,587.4786798,2,1
1623,14,CACL2,10,0,2,MEDIUM,10,6,0.15,45,140,30,0,0,200,NONE,2,579.0701134,2,1
1624,14,CACL2,10,0,2,MEDIUM,10,6,0.15,45,140,30,0,0,200,NONE,2,592.7871532,2,1
1625,14,CACL2,10,0,2,MEDIUM,10,6,0.15,45,140,30,0,0,200,NONE,2,594.213652,2,1
1626,14,CACL2,10,0,2,MEDIUM,10,6,0.15,45,140,30,0,0,200,NONE,2,638.6769694,2,1
1627,14,CACL2,10,0,2,MEDIUM,10,6,0.15,45,140,30,0,0,200,NONE,2,612.3649646,2,1
1628,14,CACL2,10,0,2,MEDIUM,10,6,0.15,45,140,30,0,0,200,NONE,2,587.7731109,2,1
1629,14,CACL2,10,0,2,MEDIUM,10,6,0.15,45,140,30,0,0,200,NONE,2,622.7401779,2,1
1630,14,CACL2,10,0,2,MEDIUM,10,6,0.15,45,140,30,0,0,200,NONE,2,591.6249928,2,1
1631,14,CACL2,10,0,2,MEDIUM,10,6,0.15,45,140,30,0,0,200,NONE,3,714.6338631,3,1
1632,14,CACL2,10,0,2,MEDIUM,10,6,0.15,45,140,30,0,0,200,NONE,3,721.0560901,3,1
1633,14,CACL2,10,0,2,MEDIUM,10,6,0.15,45,140,30,0,0,200,NONE,3,678.132999,3,1
1634,14,CACL2,10,0,2,MEDIUM,10,6,0.15,45,140,30,0,0,200,NONE,3,686.0486022,3,1
1635,14,CACL2,10,0,2,MEDIUM,10,6,0.15,45,140,30,0,0,200,NONE,3,755.3614661,3,1
1636,14,CACL2,10,0,2,MEDIUM,10,6,0.15,45,140,30,0,0,200,NONE,3,651.3115878,3,1
1637,14,CACL2,10,0,2,MEDIUM,10,6,0.15,45,140,30,0,0,200,NONE,3,725.4473685,3,1
1638,14,CACL2,10,0,2,MEDIUM,10,6,0.15,45,140,30,0,0,200,NONE,3,762.7632395,3,1
1639,14,CACL2,10,0,2,MEDIUM,10,6,0.15,45,140,30,0,0,200,NONE,3,709.5720893,3,1
1640,14,CACL2,10,0,2,MEDIUM,10,6,0.15,45,140,30,0,0,200,NONE,3,718.0525239,3,1
1641,14,CACL2,10,0,2,MEDIUM,10,6,0.15,45,140,30,0,0,200,NONE,3,732.9358919,3,1
1642,14,CACL2,10,0,2,MEDIUM,10,6,0.15,45,140,30,0,0,200,NONE,3,737.3480937,3,1
1643,14,CACL2,10,0,2,MEDIUM,10,6,0.15,45,140,30,0,0,200,NONE,3,730.9196177,3,1
1644,14,CACL2,10,0,2,MEDIUM,10,6,0.15,45,140,30,0,0,200,NONE,3,708.6129883,3,1
1645,14,CACL2,10,0,2,MEDIUM,10,6,0.15,45,140,30,0,0,200,NONE,3,744.4860408,3,1
1646,14,CACL2,10,0,2,MEDIUM,10,6,0.15,45,140,30,0,0,200,NONE,3,716.5141077,3,1
1647,14,CACL2,10,0,2,MEDIUM,10,6,0.15,45,140,30,0,0,200,NONE,3,728.0387073,3,1
1648,14,CACL2,10,0,2,MEDIUM,10,6,0.15,45,140,30,0,0,200,NONE,3,725.3083054,3,1
1649,14,CACL2,10,0,2,MEDIUM,10,6,0.15,45,140,30,0,0,200,NONE,3,741.5433709,3,1
1650,14,CACL2,10,0,2,MEDIUM,10,6,0.15,45,140,30,0,0,200,NONE,3,760.0437939,3,1
1651,14,CACL2,10,0,2,MEDIUM,10,6,0.15,45,140,30,0,0,200,NONE,3,753.1516836,3,1
1652,14,CACL2,10,0,2,MEDIUM,10,6,0.15,45,140,30,0,0,200,NONE,3,740.9919312,3,1
1653,14,CACL2,10,0,2,MEDIUM,10,6,0.15,45,140,30,0,0,200,NONE,3,719.2458972,3,1
1654,14,CACL2,10,0,2,MEDIUM,10,6,0.15,45,140,30,0,0,200,NONE,3,678.5616616,3,1
1655,14,CACL2,10,0,2,MEDIUM,10,6,0.15,45,140,30,0,0,200,NONE,3,740.1519972,3,1
1656,14,CACL2,10,0,2,MEDIUM,10,6,0.15,45,140,30,0,0,200,NONE,3,708.2801885,3,1
1657,14,CACL2,10,0,2,MEDIUM,10,6,0.15,45,140,30,0,0,200,NONE,3,705.6175261,3,1
1658,14,CACL2,10,0,2,MEDIUM,10,6,0.15,45,140,30,0,0,200,NONE,3,717.2186878,3,1
1659,14,CACL2,10,0,2,MEDIUM,10,6,0.15,45,140,30,0,0,200,NONE,3,764.9298223,3,1
1660,14,CACL2,10,0,2,MEDIUM,10,6,0.15,45,140,30,0,0,200,NONE,3,695.2167885,3,1
1661,14,CACL2,10,0,2,MEDIUM,10,6,0.15,45,140,30,0,0,200,NONE,3,753.3928439,3,1
1662,14,CACL2,10,0,2,MEDIUM,10,6,0.15,45,140,30,0,0,200,NONE,3,748.1341887,3,1
1663,14,CACL2,10,0,2,MEDIUM,10,6,0.15,45,140,30,0,0,200,NONE,3,706.8192365,3,1
1664,14,CACL2,10,0,2,MEDIUM,10,6,0.15,45,140,30,0,0,200,NONE,3,734.9453473,3,1
1665,14,CACL2,10,0,2,MEDIUM,10,6,0.15,45,140,30,0,0,200,NONE,3,763.7751085,3,1
1666,14,CACL2,10,0,2,MEDIUM,10,6,0.15,45,140,30,0,0,200,NONE,3,757.6485784,3,1
1667,14,CACL2,10,0,2,MEDIUM,10,6,0.15,45,140,30,0,0,200,NONE,3,689.0942046,3,1
1668,14,CACL2,10,0,2,MEDIUM,10,6,0.15,45,140,30,0,0,200,NONE,3,741.4924689,3,1
1669,14,CACL2,10,0,2,MEDIUM,10,6,0.15,45,140,30,0,0,200,NONE,3,705.338052,3,1
1670,14,CACL2,10,0,2,MEDIUM,10,6,0.15,45,140,30,0,0,200,NONE,3,603.7106251,3,1
1671,14,CACL2,10,0,2,MEDIUM,10,6,0.15,45,140,30,0,0,200,NONE,3,742.6973807,3,1
1672,14,CACL2,10,0,2,MEDIUM,10,6,0.15,45,140,30,0,0,200,NONE,3,699.722666,3,1
1673,14,CACL2,10,0,2,MEDIUM,10,6,0.15,45,140,30,0,0,200,NONE,3,712.7449823,3,1
1674,14,CACL2,10,0,2,MEDIUM,10,6,0.15,45,140,30,0,0,200,NONE,3,735.1115619,3,1
1675,14,CACL2,10,0,2,MEDIUM,10,6,0.15,45,140,30,0,0,200,NONE,3,668.2255276,3,1
1676,14,CACL2,10,0,2,MEDIUM,10,6,0.15,45,140,30,0,0,200,NONE,3,704.8031749,3,1
1677,14,CACL2,10,0,2,MEDIUM,10,6,0.15,45,140,30,0,0,200,NONE,3,748.3305909,3,1
1678,14,CACL2,10,0,2,MEDIUM,10,6,0.15,45,140,30,0,0,200,NONE,3,725.1626505,3,1
1679,14,CACL2,10,0,2,MEDIUM,10,6,0.15,45,140,30,0,0,200,NONE,3,740.800374,3,1
1680,14,CACL2,10,0,2,MEDIUM,10,6,0.15,45,140,30,0,0,200,NONE,3,747.8362625,3,1
1681,14,CACL2,10,0,2,MEDIUM,10,6,0.15,45,140,30,0,0,200,NONE,3,765.2433306,3,1
1682,14,CACL2,10,0,2,MEDIUM,10,6,0.15,45,140,30,0,0,200,NONE,3,741.7483331,3,1
1683,14,CACL2,10,0,2,MEDIUM,10,6,0.15,45,140,30,0,0,200,NONE,3,720.4353942,3,1
1684,14,CACL2,10,0,2,MEDIUM,10,6,0.15,45,140,30,0,0,200,NONE,3,743.6336791,3,1
1685,14,CACL2,10,0,2,MEDIUM,10,6,0.15,45,140,30,0,0,200,NONE,3,735.2629262,3,1
1686,14,CACL2,10,0,2,MEDIUM,10,40,0.15,45,140,30,0,0,200,NONE,4,255.9512843,4,2
1687,14,CACL2,10,0,2,MEDIUM,10,40,0.15,45,140,30,0,0,200,NONE,4,257.4730922,4,2
1688,14,CACL2,10,0,2,MEDIUM,10,40,0.15,45,140,30,0,0,200,NONE,4,215.522147,4,2
1689,14,CACL2,10,0,2,MEDIUM,10,40,0.15,45,140,30,0,0,200,NONE,4,260.9845988,4,2
1690,14,CACL2,10,0,2,MEDIUM,10,40,0.15,45,140,30,0,0,200,NONE,4,267.3602278,4,2
1691,14,CACL2,10,0,2,MEDIUM,10,40,0.15,45,140,30,0,0,200,NONE,4,271.7018875,4,2
1692,14,CACL2,10,0,2,MEDIUM,10,40,0.15,45,140,30,0,0,200,NONE,4,238.2438339,4,2
1693,14,CACL2,10,0,2,MEDIUM,10,40,0.15,45,140,30,0,0,200,NONE,4,243.9359201,4,2
1694,14,CACL2,10,0,2,MEDIUM,10,40,0.15,45,140,30,0,0,200,NONE,4,240.9347022,4,2
1695,14,CACL2,10,0,2,MEDIUM,10,40,0.15,45,140,30,0,0,200,NONE,4,255.5008278,4,2
1696,14,CACL2,10,0,2,MEDIUM,10,40,0.15,45,140,30,0,0,200,NONE,4,206.3693062,4,2
1697,14,CACL2,10,0,2,MEDIUM,10,40,0.15,45,140,30,0,0,200,NONE,4,248.7553561,4,2
1698,14,CACL2,10,0,2,MEDIUM,10,40,0.15,45,140,30,0,0,200,NONE,4,256.2788498,4,2
1699,14,CACL2,10,0,2,MEDIUM,10,40,0.15,45,140,30,0,0,200,NONE,4,209.13636,4,2
1700,14,CACL2,10,0,2,MEDIUM,10,40,0.15,45,140,30,0,0,200,NONE,4,247.4101332,4,2
1701,14,CACL2,10,0,2,MEDIUM,10,40,0.15,45,140,30,0,0,200,NONE,4,213.4248546,4,2
1702,14,CACL2,10,0,2,MEDIUM,10,40,0.15,45,140,30,0,0,200,NONE,4,203.9242194,4,2
1703,14,CACL2,10,0,2,MEDIUM,10,40,0.15,45,140,30,0,0,200,NONE,4,255.6863148,4,2
1704,14,CACL2,10,0,2,MEDIUM,10,40,0.15,45,140,30,0,0,200,NONE,4,270.5781313,4,2
1705,14,CACL2,10,0,2,MEDIUM,10,40,0.15,45,140,30,0,0,200,NONE,4,240.9347022,4,2
1706,14,CACL2,10,0,2,MEDIUM,10,40,0.15,45,140,30,0,0,200,NONE,4,216.7462575,4,2
1707,14,CACL2,10,0,2,MEDIUM,10,40,0.15,45,140,30,0,0,200,NONE,4,240.7400801,4,2
1708,14,CACL2,10,0,2,MEDIUM,10,40,0.15,45,140,30,0,0,200,NONE,4,262.1771824,4,2
1709,14,CACL2,10,0,2,MEDIUM,10,40,0.15,45,140,30,0,0,200,NONE,4,235.2233624,4,2
1710,14,CACL2,10,0,2,MEDIUM,10,40,0.15,45,140,30,0,0,200,NONE,4,252.3702272,4,2
1711,14,CACL2,10,0,2,MEDIUM,10,40,0.15,45,140,30,0,0,200,NONE,4,237.6815599,4,2
1712,14,CACL2,10,0,2,MEDIUM,10,40,0.15,45,140,30,0,0,200,NONE,4,227.2989781,4,2
1713,14,CACL2,10,0,2,MEDIUM,10,40,0.15,45,140,30,0,0,200,NONE,4,246.5929534,4,2
1714,14,CACL2,10,0,2,MEDIUM,10,40,0.15,45,140,30,0,0,200,NONE,4,261.6454828,4,2
1715,14,CACL2,10,0,2,MEDIUM,10,40,0.15,45,140,30,0,0,200,NONE,4,256.8426982,4,2
1716,14,CACL2,10,0,2,MEDIUM,10,40,0.15,45,140,30,0,0,200,NONE,4,252.9102616,4,2
1717,14,CACL2,10,0,2,MEDIUM,10,40,0.15,45,140,30,0,0,200,NONE,4,235.599177,4,2
1718,14,CACL2,10,0,2,MEDIUM,10,40,0.15,45,140,30,0,0,200,NONE,4,260.9169317,4,2
1719,14,CACL2,10,0,2,MEDIUM,10,40,0.15,45,140,30,0,0,200,NONE,4,251.4642251,4,2
1720,14,CACL2,10,0,2,MEDIUM,10,40,0.15,45,140,30,0,0,200,NONE,4,270.8386848,4,2
1721,14,CACL2,10,0,2,MEDIUM,10,40,0.15,45,140,30,0,0,200,NONE,4,245.7952459,4,2
1722,14,CACL2,10,0,2,MEDIUM,10,40,0.15,45,140,30,0,0,200,NONE,4,241.7276518,4,2
1723,14,CACL2,10,0,2,MEDIUM,10,40,0.15,45,140,30,0,0,200,NONE,4,259.5280377,4,2
1724,14,CACL2,10,0,2,MEDIUM,10,40,0.15,45,140,30,0,0,200,NONE,4,245.69395,4,2
1725,14,CACL2,10,0,2,MEDIUM,10,40,0.15,45,140,30,0,0,200,NONE,4,226.1084659,4,2
1726,14,CACL2,10,0,2,MEDIUM,10,40,0.15,45,140,30,0,0,200,NONE,4,283.8157247,4,2
1727,14,CACL2,10,0,2,MEDIUM,10,40,0.15,45,140,30,0,0,200,NONE,4,283.279086,4,2
1728,14,CACL2,10,0,2,MEDIUM,10,40,0.15,45,140,30,0,0,200,NONE,4,261.4601564,4,2
1729,14,CACL2,10,0,2,MEDIUM,10,40,0.15,45,140,30,0,0,200,NONE,4,252.5066731,4,2
1730,14,CACL2,10,0,2,MEDIUM,10,40,0.15,45,140,30,0,0,200,NONE,4,272.737752,4,2
1731,14,CACL2,10,0,2,MEDIUM,10,40,0.15,45,140,30,0,0,200,NONE,4,236.7979276,4,2
1732,14,CACL2,10,0,2,MEDIUM,10,40,0.15,45,140,30,0,0,200,NONE,4,256.1030785,4,2
1733,14,CACL2,10,0,2,MEDIUM,10,40,0.15,45,140,30,0,0,200,NONE,4,202.8557562,4,2
1734,14,CACL2,10,0,2,MEDIUM,10,40,0.15,45,140,30,0,0,200,NONE,4,219.2687267,4,2
1735,14,CACL2,10,0,2,MEDIUM,10,40,0.15,45,140,30,0,0,200,NONE,4,240.0247396,4,2
1736,14,CACL2,10,0,2,MEDIUM,10,40,0.15,45,140,30,0,0,200,NONE,4,274.6634141,4,2
1737,14,CACL2,10,0,2,MEDIUM,10,40,0.15,45,140,30,0,0,200,NONE,4,248.7992485,4,2
1738,14,CACL2,10,0,2,MEDIUM,10,40,0.15,45,140,30,0,0,200,NONE,4,268.4907947,4,2
1739,14,CACL2,10,0,2,MEDIUM,10,40,0.15,45,140,30,0,0,200,NONE,4,246.7036888,4,2
1740,14,CACL2,10,0,2,MEDIUM,10,40,0.15,45,140,30,0,0,200,NONE,4,211.8818951,4,2
1741,14,CACL2,10,0,2,MEDIUM,10,40,0.15,45,140,30,0,0,200,NONE,4,242.8061615,4,2
1742,14,CACL2,10,0,2,MEDIUM,10,40,0.15,45,140,30,0,0,200,NONE,4,236.4344979,4,2
1743,14,CACL2,10,0,2,MEDIUM,10,40,0.15,45,140,30,0,0,200,NONE,4,259.8365159,4,2
1744,14,CACL2,10,0,2,MEDIUM,10,40,0.15,45,140,30,0,0,200,NONE,4,224.2130727,4,2
1745,14,CACL2,10,0,2,MEDIUM,10,40,0.15,45,140,30,0,0,200,NONE,4,267.7078394,4,2
1746,14,CACL2,10,0,2,MEDIUM,10,40,0.15,45,140,30,0,0,200,NONE,4,247.5534991,4,2
1747,14,CACL2,10,0,2,MEDIUM,10,40,0.15,45,140,30,0,0,200,NONE,4,255.4590738,4,2
1748,14,CACL2,10,0,2,MEDIUM,10,40,0.15,45,140,30,0,0,200,NONE,4,248.2298078,4,2
1749,14,CACL2,10,0,2,MEDIUM,10,40,0.15,45,140,30,0,0,200,NONE,4,240.7321702,4,2
1750,14,CACL2,10,0,2,MEDIUM,10,40,0.15,45,140,30,0,0,200,NONE,4,264.614357,4,2
1751,14,CACL2,10,0,2,MEDIUM,10,40,0.15,45,140,30,0,0,200,NONE,4,251.3329523,4,2
1752,14,CACL2,10,0,2,MEDIUM,10,40,0.15,45,140,30,0,0,200,NONE,4,270.4517333,4,2
1753,14,CACL2,10,0,2,MEDIUM,10,40,0.15,45,140,30,0,0,200,NONE,4,187.5174771,4,2
1754,14,CACL2,10,0,2,MEDIUM,10,40,0.15,45,140,30,0,0,200,NONE,4,238.2529316,4,2
1755,14,CACL2,10,0,2,MEDIUM,10,40,0.15,45,140,30,0,0,200,NONE,4,251.3789977,4,2
1756,14,CACL2,10,0,2,MEDIUM,10,40,0.15,45,140,30,0,0,200,NONE,4,254.7696243,4,2
1757,14,CACL2,10,0,2,MEDIUM,10,40,0.15,45,140,30,0,0,200,NONE,4,231.6033016,4,2
1758,14,CACL2,10,0,2,MEDIUM,10,40,0.15,45,140,30,0,0,200,NONE,4,226.1692551,4,2
1759,14,CACL2,10,0,2,MEDIUM,10,40,0.15,45,140,30,0,0,200,NONE,4,253.2956971,4,2
1760,14,CACL2,10,0,2,MEDIUM,10,40,0.15,45,140,30,0,0,200,NONE,4,251.001504,4,2
1761,14,CACL2,10,0,2,MEDIUM,10,40,0.15,45,140,30,0,0,200,NONE,4,247.444343,4,2
1762,14,CACL2,10,0,2,MEDIUM,10,40,0.15,45,140,30,0,0,200,NONE,4,247.4447973,4,2
1763,14,CACL2,10,0,2,MEDIUM,10,40,0.15,45,140,30,0,0,200,NONE,4,246.3584987,4,2
1764,14,CACL2,10,0,2,MEDIUM,10,40,0.15,45,140,30,0,0,200,NONE,4,286.5957955,4,2
1765,14,CACL2,10,0,2,MEDIUM,10,40,0.15,45,140,30,0,0,200,NONE,5,250.4569887,5,2
1766,14,CACL2,10,0,2,MEDIUM,10,40,0.15,45,140,30,0,0,200,NONE,5,284.8061961,5,2
1767,14,CACL2,10,0,2,MEDIUM,10,40,0.15,45,140,30,0,0,200,NONE,5,247.9334951,5,2
1768,14,CACL2,10,0,2,MEDIUM,10,40,0.15,45,140,30,0,0,200,NONE,5,252.7037148,5,2
1769,14,CACL2,10,0,2,MEDIUM,10,40,0.15,45,140,30,0,0,200,NONE,5,262.0744987,5,2
1770,14,CACL2,10,0,2,MEDIUM,10,40,0.15,45,140,30,0,0,200,NONE,5,264.4145,5,2
1771,14,CACL2,10,0,2,MEDIUM,10,40,0.15,45,140,30,0,0,200,NONE,5,251.7345,5,2
1772,14,CACL2,10,0,2,MEDIUM,10,40,0.15,45,140,30,0,0,200,NONE,5,209.3554966,5,2
1773,14,CACL2,10,0,2,MEDIUM,10,40,0.15,45,140,30,0,0,200,NONE,5,248.0884859,5,2
1774,14,CACL2,10,0,2,MEDIUM,10,40,0.15,45,140,30,0,0,200,NONE,5,259.8453863,5,2
1775,14,CACL2,10,0,2,MEDIUM,10,40,0.15,45,140,30,0,0,200,NONE,5,244.0745632,5,2
1776,14,CACL2,10,0,2,MEDIUM,10,40,0.15,45,140,30,0,0,200,NONE,5,242.1735185,5,2
1777,14,CACL2,10,0,2,MEDIUM,10,40,0.15,45,140,30,0,0,200,NONE,5,241.8856296,5,2
1778,14,CACL2,10,0,2,MEDIUM,10,40,0.15,45,140,30,0,0,200,NONE,5,233.8605365,5,2
1779,14,CACL2,10,0,2,MEDIUM,10,40,0.15,45,140,30,0,0,200,NONE,5,268.4282684,5,2
1780,14,CACL2,10,0,2,MEDIUM,10,40,0.15,45,140,30,0,0,200,NONE,5,234.4843648,5,2
1781,14,CACL2,10,0,2,MEDIUM,10,40,0.15,45,140,30,0,0,200,NONE,5,271.5571347,5,2
1782,14,CACL2,10,0,2,MEDIUM,10,40,0.15,45,140,30,0,0,200,NONE,5,281.0343335,5,2
1783,14,CACL2,10,0,2,MEDIUM,10,40,0.15,45,140,30,0,0,200,NONE,5,269.9034293,5,2
1784,14,CACL2,10,0,2,MEDIUM,10,40,0.15,45,140,30,0,0,200,NONE,5,268.4269589,5,2
1785,14,CACL2,10,0,2,MEDIUM,10,40,0.15,45,140,30,0,0,200,NONE,5,268.4784441,5,2
1786,14,CACL2,10,0,2,MEDIUM,10,40,0.15,45,140,30,0,0,200,NONE,5,227.380692,5,2
1787,14,CACL2,10,0,2,MEDIUM,10,40,0.15,45,140,30,0,0,200,NONE,5,255.1754249,5,2
1788,14,CACL2,10,0,2,MEDIUM,10,40,0.15,45,140,30,0,0,200,NONE,5,215.196099,5,2
1789,14,CACL2,10,0,2,MEDIUM,10,40,0.15,45,140,30,0,0,200,NONE,5,259.648,5,2
1790,14,CACL2,10,0,2,MEDIUM,10,40,0.15,45,140,30,0,0,200,NONE,5,282.84599,5,2
1791,14,CACL2,10,0,2,MEDIUM,10,40,0.15,45,140,30,0,0,200,NONE,5,314.5952827,5,2
1792,14,CACL2,10,0,2,MEDIUM,10,40,0.15,45,140,30,0,0,200,NONE,5,275.8349802,5,2
1793,14,CACL2,10,0,2,MEDIUM,10,40,0.15,45,140,30,0,0,200,NONE,5,284.4460555,5,2
1794,14,CACL2,10,0,2,MEDIUM,10,40,0.15,45,140,30,0,0,200,NONE,5,291.3809837,5,2
1795,14,CACL2,10,0,2,MEDIUM,10,40,0.15,45,140,30,0,0,200,NONE,5,295.2136063,5,2
1796,14,CACL2,10,0,2,MEDIUM,10,40,0.15,45,140,30,0,0,200,NONE,5,285.6182117,5,2
1797,14,CACL2,10,0,2,MEDIUM,10,40,0.15,45,140,30,0,0,200,NONE,5,290.0711695,5,2
1798,14,CACL2,10,0,2,MEDIUM,10,40,0.15,45,140,30,0,0,200,NONE,5,267.3749955,5,2
1799,14,CACL2,10,0,2,MEDIUM,10,40,0.15,45,140,30,0,0,200,NONE,5,272.211,5,2
1800,14,CACL2,10,0,2,MEDIUM,10,40,0.15,45,140,30,0,0,200,NONE,5,274.7139987,5,2
1801,14,CACL2,10,0,2,MEDIUM,10,40,0.15,45,140,30,0,0,200,NONE,5,269.986,5,2
1802,14,CACL2,10,0,2,MEDIUM,10,40,0.15,45,140,30,0,0,200,NONE,5,255.4577732,5,2
1803,14,CACL2,10,0,2,MEDIUM,10,40,0.15,45,140,30,0,0,200,NONE,5,276.2415842,5,2
1804,14,CACL2,10,0,2,MEDIUM,10,40,0.15,45,140,30,0,0,200,NONE,5,272.4374471,5,2
1805,14,CACL2,10,0,2,MEDIUM,10,40,0.15,45,140,30,0,0,200,NONE,5,248.273435,5,2
1806,14,CACL2,10,0,2,MEDIUM,10,40,0.15,45,140,30,0,0,200,NONE,5,277.937584,5,2
1807,14,CACL2,10,0,2,MEDIUM,10,40,0.15,45,140,30,0,0,200,NONE,5,268.7729759,5,2
1808,14,CACL2,10,0,2,MEDIUM,10,40,0.15,45,140,30,0,0,200,NONE,5,287.556,5,2
1809,14,CACL2,10,0,2,MEDIUM,10,40,0.15,45,140,30,0,0,200,NONE,5,290.8612369,5,2
1810,14,CACL2,10,0,2,MEDIUM,10,40,0.15,45,140,30,0,0,200,NONE,5,284.4078159,5,2
1811,14,CACL2,10,0,2,MEDIUM,10,40,0.15,45,140,30,0,0,200,NONE,5,279.4453292,5,2
1812,14,CACL2,10,0,2,MEDIUM,10,40,0.15,45,140,30,0,0,200,NONE,5,236.1889205,5,2
1813,14,CACL2,10,0,2,MEDIUM,10,40,0.15,45,140,30,0,0,200,NONE,5,271.8989515,5,2
1814,14,CACL2,10,0,2,MEDIUM,10,40,0.15,45,140,30,0,0,200,NONE,5,269.9476036,5,2
1815,14,CACL2,10,0,2,MEDIUM,10,40,0.15,45,140,30,0,0,200,NONE,5,246.6742809,5,2
1816,14,CACL2,10,0,2,MEDIUM,10,40,0.15,45,140,30,0,0,200,NONE,5,250.3301151,5,2
1817,14,CACL2,10,0,2,MEDIUM,10,40,0.15,45,140,30,0,0,200,NONE,5,271.8830449,5,2
1818,14,CACL2,10,0,2,MEDIUM,10,40,0.15,45,140,30,0,0,200,NONE,5,280.992979,5,2
1819,14,CACL2,10,0,2,MEDIUM,10,40,0.15,45,140,30,0,0,200,NONE,5,281.7076659,5,2
1820,14,CACL2,10,0,2,MEDIUM,10,40,0.15,45,140,30,0,0,200,NONE,5,276.5415198,5,2
1821,14,CACL2,10,0,2,MEDIUM,10,40,0.15,45,140,30,0,0,200,NONE,5,300.927397,5,2
1822,14,CACL2,10,0,2,MEDIUM,10,40,0.15,45,140,30,0,0,200,NONE,5,284.5122901,5,2
1823,14,CACL2,10,0,2,MEDIUM,10,40,0.15,45,140,30,0,0,200,NONE,5,265.8368485,5,2
1824,14,CACL2,10,0,2,MEDIUM,10,40,0.15,45,140,30,0,0,200,NONE,5,274.8121682,5,2
1825,14,CACL2,10,0,2,MEDIUM,10,40,0.15,45,140,30,0,0,200,NONE,5,236.2879533,5,2
1826,14,CACL2,10,0,2,MEDIUM,10,40,0.15,45,140,30,0,0,200,NONE,5,269.1154566,5,2
1827,14,CACL2,10,0,2,MEDIUM,10,40,0.15,45,140,30,0,0,200,NONE,5,277.847837,5,2
1828,14,CACL2,10,0,2,MEDIUM,10,40,0.15,45,140,30,0,0,200,NONE,5,251.4006889,5,2
1829,14,CACL2,10,0,2,MEDIUM,10,40,0.15,45,140,30,0,0,200,NONE,5,278.3864714,5,2
1830,14,CACL2,10,0,2,MEDIUM,10,40,0.15,45,140,30,0,0,200,NONE,5,235.2723624,5,2
1831,14,CACL2,10,0,2,MEDIUM,10,40,0.15,45,140,30,0,0,200,NONE,5,213.7508025,5,2
1832,14,CACL2,10,0,2,MEDIUM,10,40,0.15,45,140,30,0,0,200,NONE,5,222.1866675,5,2
1833,14,CACL2,10,0,2,MEDIUM,10,40,0.15,45,140,30,0,0,200,NONE,5,218.2519742,5,2
1834,14,CACL2,10,0,2,MEDIUM,10,40,0.15,45,140,30,0,0,200,NONE,5,251.6494866,5,2
1835,14,CACL2,10,0,2,MEDIUM,10,40,0.15,45,140,30,0,0,200,NONE,5,286.3334789,5,2
1836,14,CACL2,10,0,2,MEDIUM,10,40,0.15,45,140,30,0,0,200,NONE,5,275.118619,5,2
1837,14,CACL2,10,0,2,MEDIUM,10,40,0.15,45,140,30,0,0,200,NONE,5,268.2988651,5,2
1838,14,CACL2,10,0,2,MEDIUM,10,40,0.15,45,140,30,0,0,200,NONE,5,218.101932,5,2
1839,14,CACL2,10,0,2,MEDIUM,10,40,0.15,45,140,30,0,0,200,NONE,5,243.9679512,5,2
1840,14,CACL2,10,0,2,MEDIUM,10,40,0.15,45,140,30,0,0,200,NONE,5,231.8735991,5,2
1841,14,CACL2,10,0,2,MEDIUM,10,40,0.15,45,140,30,0,0,200,NONE,5,282.3640653,5,2
1842,14,CACL2,10,0,2,MEDIUM,10,40,0.15,45,140,30,0,0,200,NONE,5,250.8183785,5,2
1843,14,CACL2,10,0,2,MEDIUM,10,40,0.15,45,140,30,0,0,200,NONE,5,287.9994039,5,2
1844,14,CACL2,10,0,2,MEDIUM,10,40,0.15,45,140,30,0,0,200,NONE,5,258.6838758,5,2
1845,14,CACL2,10,0,2,MEDIUM,10,40,0.15,45,140,30,0,0,200,NONE,5,253.8547354,5,2
1846,14,CACL2,10,0,2,MEDIUM,10,40,0.15,45,140,30,0,0,200,NONE,5,210.1026872,5,2
1847,14,CACL2,10,0,2,MEDIUM,10,40,0.15,45,140,30,0,0,200,NONE,5,255.0173781,5,2
1848,14,CACL2,10,0,2,MEDIUM,10,40,0.15,45,140,30,0,0,200,NONE,5,242.8238463,5,2
1849,14,CACL2,10,0,2,MEDIUM,10,40,0.15,45,140,30,0,0,200,NONE,5,262.5700605,5,2
1850,14,CACL2,10,0,2,MEDIUM,10,40,0.15,45,140,30,0,0,200,NONE,5,278.4145613,5,2
1851,14,CACL2,10,0,2,MEDIUM,10,40,0.15,45,140,30,0,0,200,NONE,5,268.0357942,5,2
1852,14,CACL2,10,0,2,MEDIUM,10,40,0.15,45,140,30,0,0,200,NONE,5,258.7683925,5,2
1853,14,CACL2,10,0,2,MEDIUM,10,40,0.15,45,140,30,0,0,200,NONE,5,268.3191625,5,2
1854,14,CACL2,10,0,2,MEDIUM,10,40,0.15,45,140,30,0,0,200,NONE,5,293.5394508,5,2
1855,14,CACL2,10,0,2,MEDIUM,10,40,0.15,45,140,30,0,0,200,NONE,5,306.3226574,5,2
1856,14,CACL2,10,0,2,MEDIUM,10,40,0.15,45,140,30,0,0,200,NONE,6,304.1340292,6,2
1857,14,CACL2,10,0,2,MEDIUM,10,40,0.15,45,140,30,0,0,200,NONE,6,335.9869843,6,2
1858,14,CACL2,10,0,2,MEDIUM,10,40,0.15,45,140,30,0,0,200,NONE,6,387.1488709,6,2
1859,14,CACL2,10,0,2,MEDIUM,10,40,0.15,45,140,30,0,0,200,NONE,6,364.659535,6,2
1860,14,CACL2,10,0,2,MEDIUM,10,40,0.15,45,140,30,0,0,200,NONE,6,343.2934051,6,2
1861,14,CACL2,10,0,2,MEDIUM,10,40,0.15,45,140,30,0,0,200,NONE,6,303.8924663,6,2
1862,14,CACL2,10,0,2,MEDIUM,10,40,0.15,45,140,30,0,0,200,NONE,6,298.3289374,6,2
1863,14,CACL2,10,0,2,MEDIUM,10,40,0.15,45,140,30,0,0,200,NONE,6,367.5938115,6,2
1864,14,CACL2,10,0,2,MEDIUM,10,40,0.15,45,140,30,0,0,200,NONE,6,354.717136,6,2
1865,14,CACL2,10,0,2,MEDIUM,10,40,0.15,45,140,30,0,0,200,NONE,6,337.9602073,6,2
1866,14,CACL2,10,0,2,MEDIUM,10,40,0.15,45,140,30,0,0,200,NONE,6,331.8515871,6,2
1867,14,CACL2,10,0,2,MEDIUM,10,40,0.15,45,140,30,0,0,200,NONE,6,346.071732,6,2
1868,14,CACL2,10,0,2,MEDIUM,10,40,0.15,45,140,30,0,0,200,NONE,6,322.2109944,6,2
1869,14,CACL2,10,0,2,MEDIUM,10,40,0.15,45,140,30,0,0,200,NONE,6,345.8753194,6,2
1870,14,CACL2,10,0,2,MEDIUM,10,40,0.15,45,140,30,0,0,200,NONE,6,298.4452155,6,2
1871,14,CACL2,10,0,2,MEDIUM,10,40,0.15,45,140,30,0,0,200,NONE,6,356.6758403,6,2
1872,14,CACL2,10,0,2,MEDIUM,10,40,0.15,45,140,30,0,0,200,NONE,6,381.830844,6,2
1873,14,CACL2,10,0,2,MEDIUM,10,40,0.15,45,140,30,0,0,200,NONE,6,300.2790441,6,2
1874,14,CACL2,10,0,2,MEDIUM,10,40,0.15,45,140,30,0,0,200,NONE,6,282.647578,6,2
1875,14,CACL2,10,0,2,MEDIUM,10,40,0.15,45,140,30,0,0,200,NONE,6,303.7730821,6,2
1876,14,CACL2,10,0,2,MEDIUM,10,40,0.15,45,140,30,0,0,200,NONE,6,372.0982539,6,2
1877,14,CACL2,10,0,2,MEDIUM,10,40,0.15,45,140,30,0,0,200,NONE,6,293.3924423,6,2
1878,14,CACL2,10,0,2,MEDIUM,10,40,0.15,45,140,30,0,0,200,NONE,6,354.9678728,6,2
1879,14,CACL2,10,0,2,MEDIUM,10,40,0.15,45,140,30,0,0,200,NONE,6,341.2175064,6,2
1880,14,CACL2,10,0,2,MEDIUM,10,40,0.15,45,140,30,0,0,200,NONE,6,331.3591851,6,2
1881,14,CACL2,10,0,2,MEDIUM,10,40,0.15,45,140,30,0,0,200,NONE,6,312.1320011,6,2
1882,14,CACL2,10,0,2,MEDIUM,10,40,0.15,45,140,30,0,0,200,NONE,6,324.7976443,6,2
1883,14,CACL2,10,0,2,MEDIUM,10,40,0.15,45,140,30,0,0,200,NONE,6,321.6559462,6,2
1884,14,CACL2,10,0,2,MEDIUM,10,40,0.15,45,140,30,0,0,200,NONE,6,356.7210658,6,2
1885,14,CACL2,10,0,2,MEDIUM,10,40,0.15,45,140,30,0,0,200,NONE,6,318.4436881,6,2
1886,14,CACL2,10,0,2,MEDIUM,10,40,0.15,45,140,30,0,0,200,NONE,6,298.9271713,6,2
1887,14,CACL2,10,0,2,MEDIUM,10,40,0.15,45,140,30,0,0,200,NONE,6,284.8643585,6,2
1888,14,CACL2,10,0,2,MEDIUM,10,40,0.15,45,140,30,0,0,200,NONE,6,318.1934896,6,2
1889,14,CACL2,10,0,2,MEDIUM,10,40,0.15,45,140,30,0,0,200,NONE,6,320.8127452,6,2
1890,14,CACL2,10,0,2,MEDIUM,10,40,0.15,45,140,30,0,0,200,NONE,6,357.2508652,6,2
1891,14,CACL2,10,0,2,MEDIUM,10,40,0.15,45,140,30,0,0,200,NONE,6,318.1379179,6,2
1892,14,CACL2,10,0,2,MEDIUM,10,40,0.15,45,140,30,0,0,200,NONE,6,335.4851064,6,2
1893,14,CACL2,10,0,2,MEDIUM,10,40,0.15,45,140,30,0,0,200,NONE,6,308.1994172,6,2
1894,14,CACL2,10,0,2,MEDIUM,10,40,0.15,45,140,30,0,0,200,NONE,6,360.0384349,6,2
1895,14,CACL2,10,0,2,MEDIUM,10,40,0.15,45,140,30,0,0,200,NONE,6,340.5734488,6,2
1896,14,CACL2,10,0,2,MEDIUM,10,40,0.15,45,140,30,0,0,200,NONE,6,338.6986824,6,2
1897,14,CACL2,10,0,2,MEDIUM,10,40,0.15,45,140,30,0,0,200,NONE,6,302.7792725,6,2
1898,14,CACL2,10,0,2,MEDIUM,10,40,0.15,45,140,30,0,0,200,NONE,6,370.064168,6,2
1899,14,CACL2,10,0,2,MEDIUM,10,40,0.15,45,140,30,0,0,200,NONE,6,302.8463129,6,2
1900,14,CACL2,10,0,2,MEDIUM,10,40,0.15,45,140,30,0,0,200,NONE,6,349.1789667,6,2
1901,14,CACL2,10,0,2,MEDIUM,10,40,0.15,45,140,30,0,0,200,NONE,6,363.0004069,6,2
1902,14,CACL2,10,0,2,MEDIUM,10,40,0.15,45,140,30,0,0,200,NONE,6,325.5358227,6,2
1903,14,CACL2,10,0,2,MEDIUM,10,40,0.15,45,140,30,0,0,200,NONE,6,313.0948208,6,2
1904,14,CACL2,10,0,2,MEDIUM,10,40,0.15,45,140,30,0,0,200,NONE,6,305.1065256,6,2
1905,14,CACL2,10,0,2,MEDIUM,10,40,0.15,45,140,30,0,0,200,NONE,6,323.1540509,6,2
1906,14,CACL2,10,0,2,MEDIUM,10,40,0.15,45,140,30,0,0,200,NONE,6,387.1646888,6,2
1907,14,CACL2,10,0,2,MEDIUM,10,40,0.15,45,140,30,0,0,200,NONE,6,316.5574756,6,2
1908,14,CACL2,10,0,2,MEDIUM,10,40,0.15,45,140,30,0,0,200,NONE,6,303.128141,6,2
1909,14,CACL2,10,0,2,MEDIUM,10,40,0.15,45,140,30,0,0,200,NONE,6,353.8732517,6,2
1910,14,CACL2,10,0,2,MEDIUM,10,40,0.15,45,140,30,0,0,200,NONE,6,320.7275564,6,2
1911,14,CACL2,10,0,2,MEDIUM,10,40,0.15,45,140,30,0,0,200,NONE,6,321.1704557,6,2
1912,14,CACL2,10,0,2,MEDIUM,10,40,0.15,45,140,30,0,0,200,NONE,6,358.1019757,6,2
1913,14,CACL2,10,0,2,MEDIUM,10,40,0.15,45,140,30,0,0,200,NONE,6,315.981195,6,2
1914,14,CACL2,10,0,2,MEDIUM,10,40,0.15,45,140,30,0,0,200,NONE,6,341.971082,6,2
1915,14,CACL2,10,0,2,MEDIUM,10,40,0.15,45,140,30,0,0,200,NONE,6,313.4196885,6,2
1916,14,CACL2,10,0,2,MEDIUM,10,40,0.15,45,140,30,0,0,200,NONE,6,320.175829,6,2
1917,14,CACL2,10,0,2,MEDIUM,10,40,0.15,45,140,30,0,0,200,NONE,6,317.7631769,6,2
1918,14,CACL2,10,0,2,MEDIUM,10,40,0.15,45,140,30,0,0,200,NONE,6,341.983579,6,2
1919,14,CACL2,10,0,2,MEDIUM,10,40,0.15,45,140,30,0,0,200,NONE,6,333.028103,6,2
1920,14,CACL2,10,0,2,MEDIUM,10,40,0.15,45,140,30,0,0,200,NONE,6,313.1502993,6,2
1921,14,CACL2,10,0,2,MEDIUM,10,40,0.15,45,140,30,0,0,200,NONE,6,310.4078423,6,2
1922,14,CACL2,10,0,2,MEDIUM,10,40,0.15,45,140,30,0,0,200,NONE,6,327.4265353,6,2
1923,14,CACL2,10,0,2,MEDIUM,10,40,0.15,45,140,30,0,0,200,NONE,6,352.4658188,6,2
1924,14,CACL2,10,0,2,MEDIUM,10,40,0.15,45,140,30,0,0,200,NONE,6,332.1944244,6,2
1925,14,CACL2,10,0,2,MEDIUM,10,40,0.15,45,140,30,0,0,200,NONE,6,341.4282842,6,2
1926,14,CACL2,10,0,2,MEDIUM,10,40,0.15,45,140,30,0,0,200,NONE,6,329.1187169,6,2
1927,14,CACL2,10,0,2,MEDIUM,10,40,0.15,45,140,30,0,0,200,NONE,6,330.6735313,6,2
1928,14,CACL2,10,0,2,MEDIUM,10,40,0.15,45,140,30,0,0,200,NONE,6,363.847428,6,2
1929,14,CACL2,10,0,2,MEDIUM,10,40,0.15,45,140,30,0,0,200,NONE,6,357.5332947,6,2
1930,14,CACL2,10,0,2,MEDIUM,10,40,0.15,45,140,30,0,0,200,NONE,6,327.857991,6,2
1931,14,CACL2,10,0,2,MEDIUM,10,40,0.15,45,140,30,0,0,200,NONE,6,319.6389992,6,2
1932,14,CACL2,10,0,2,MEDIUM,10,40,0.15,45,140,30,0,0,200,NONE,6,344.5161626,6,2
1933,14,CACL2,10,0,2,MEDIUM,10,40,0.15,45,140,30,0,0,200,NONE,6,335.1359827,6,2
1934,14,CACL2,10,0,2,MEDIUM,10,40,0.15,45,140,30,0,0,200,NONE,6,315.3952334,6,2
1935,14,CACL2,10,0,2,MEDIUM,10,40,0.15,45,140,30,0,0,200,NONE,6,315.5872838,6,2
1936,14,CACL2,10,0,2,MEDIUM,10,40,0.15,45,140,30,0,0,200,NONE,6,342.7259071,6,2
1937,14,CACL2,10,0,2,MEDIUM,10,40,0.15,45,140,30,0,0,200,NONE,6,329.539731,6,2
1938,14,CACL2,10,0,2,MEDIUM,10,40,0.15,45,140,30,0,0,200,NONE,6,348.169964,6,2
1939,14,CACL2,10,0,2,MEDIUM,10,40,0.15,45,140,30,0,0,200,NONE,6,319.8780905,6,2
1940,14,CACL2,10,0,2,MEDIUM,10,40,0.15,45,140,30,0,0,200,NONE,6,307.9149839,6,2
1941,14,CACL2,10,0,2,MEDIUM,10,40,0.15,45,140,30,0,0,200,NONE,6,324.434496,6,2
1942,14,CACL2,10,0,2,MEDIUM,10,40,0.15,45,140,30,0,0,200,NONE,6,327.5987389,6,2
1943,14,CACL2,10,0,2,MEDIUM,10,40,0.15,45,140,30,0,0,200,NONE,6,325.6443418,6,2
1944,14,CACL2,10,0,2,MEDIUM,10,40,0.15,45,140,30,0,0,200,NONE,6,341.9247282,6,2
1945,14,CACL2,10,0,2,MEDIUM,10,40,0.15,45,140,30,0,0,200,NONE,6,324.3239004,6,2
1946,14,CACL2,10,0,2,MEDIUM,10,40,0.15,45,140,30,0,0,200,NONE,6,317.9203624,6,2
1947,14,CACL2,10,0,2,MEDIUM,10,40,0.15,45,140,30,0,0,200,NONE,6,295.9837752,6,2
1948,14,CACL2,10,0,2,MEDIUM,10,40,0.15,45,140,30,0,0,200,NONE,6,305.1214883,6,2
1949,14,CACL2,10,0,2,MEDIUM,10,40,0.15,45,140,30,0,0,200,NONE,6,323.0402789,6,2
1950,14,CACL2,10,0,2,MEDIUM,10,40,0.15,45,140,30,0,0,200,NONE,6,326.2169954,6,2
1951,14,CACL2,100,0,2,MEDIUM,100,6,0.15,45,140,30,0,0,200,NONE,7,489.7650028,7,3
1952,14,CACL2,100,0,2,MEDIUM,100,6,0.15,45,140,30,0,0,200,NONE,7,541.8506382,7,3
1953,14,CACL2,100,0,2,MEDIUM,100,6,0.15,45,140,30,0,0,200,NONE,7,499.8374021,7,3
1954,14,CACL2,100,0,2,MEDIUM,100,6,0.15,45,140,30,0,0,200,NONE,7,493.9485549,7,3
1955,14,CACL2,100,0,2,MEDIUM,100,6,0.15,45,140,30,0,0,200,NONE,7,510.1145349,7,3
1956,14,CACL2,100,0,2,MEDIUM,100,6,0.15,45,140,30,0,0,200,NONE,7,498.3124682,7,3
1957,14,CACL2,100,0,2,MEDIUM,100,6,0.15,45,140,30,0,0,200,NONE,7,524.9512224,7,3
1958,14,CACL2,100,0,2,MEDIUM,100,6,0.15,45,140,30,0,0,200,NONE,7,526.456696,7,3
1959,14,CACL2,100,0,2,MEDIUM,100,6,0.15,45,140,30,0,0,200,NONE,7,511.9822182,7,3
1960,14,CACL2,100,0,2,MEDIUM,100,6,0.15,45,140,30,0,0,200,NONE,7,517.0796871,7,3
1961,14,CACL2,100,0,2,MEDIUM,100,6,0.15,45,140,30,0,0,200,NONE,7,491.8421079,7,3
1962,14,CACL2,100,0,2,MEDIUM,100,6,0.15,45,140,30,0,0,200,NONE,7,508.8519185,7,3
1963,14,CACL2,100,0,2,MEDIUM,100,6,0.15,45,140,30,0,0,200,NONE,7,497.6909802,7,3
1964,14,CACL2,100,0,2,MEDIUM,100,6,0.15,45,140,30,0,0,200,NONE,7,493.8125959,7,3
1965,14,CACL2,100,0,2,MEDIUM,100,6,0.15,45,140,30,0,0,200,NONE,7,512.6037136,7,3
1966,14,CACL2,100,0,2,MEDIUM,100,6,0.15,45,140,30,0,0,200,NONE,7,506.3829947,7,3
1967,14,CACL2,100,0,2,MEDIUM,100,6,0.15,45,140,30,0,0,200,NONE,7,509.7941832,7,3
1968,14,CACL2,100,0,2,MEDIUM,100,6,0.15,45,140,30,0,0,200,NONE,7,554.7356854,7,3
1969,14,CACL2,100,0,2,MEDIUM,100,6,0.15,45,140,30,0,0,200,NONE,7,516.255825,7,3
1970,14,CACL2,100,0,2,MEDIUM,100,6,0.15,45,140,30,0,0,200,NONE,7,557.9149934,7,3
1971,14,CACL2,100,0,2,MEDIUM,100,6,0.15,45,140,30,0,0,200,NONE,7,486.5996794,7,3
1972,14,CACL2,100,0,2,MEDIUM,100,6,0.15,45,140,30,0,0,200,NONE,7,455.4334038,7,3
1973,14,CACL2,100,0,2,MEDIUM,100,6,0.15,45,140,30,0,0,200,NONE,7,495.7510755,7,3
1974,14,CACL2,100,0,2,MEDIUM,100,6,0.15,45,140,30,0,0,200,NONE,7,521.3425356,7,3
1975,14,CACL2,100,0,2,MEDIUM,100,6,0.15,45,140,30,0,0,200,NONE,7,524.0667026,7,3
1976,14,CACL2,100,0,2,MEDIUM,100,6,0.15,45,140,30,0,0,200,NONE,7,496.8882518,7,3
1977,14,CACL2,100,0,2,MEDIUM,100,6,0.15,45,140,30,0,0,200,NONE,7,522.8165625,7,3
1978,14,CACL2,100,0,2,MEDIUM,100,6,0.15,45,140,30,0,0,200,NONE,7,516.005917,7,3
1979,14,CACL2,100,0,2,MEDIUM,100,6,0.15,45,140,30,0,0,200,NONE,7,508.6497048,7,3
1980,14,CACL2,100,0,2,MEDIUM,100,6,0.15,45,140,30,0,0,200,NONE,7,486.6560661,7,3
1981,14,CACL2,100,0,2,MEDIUM,100,6,0.15,45,140,30,0,0,200,NONE,7,495.0506188,7,3
1982,14,CACL2,100,0,2,MEDIUM,100,6,0.15,45,140,30,0,0,200,NONE,7,514.7199836,7,3
1983,14,CACL2,100,0,2,MEDIUM,100,6,0.15,45,140,30,0,0,200,NONE,7,537.5827068,7,3
1984,14,CACL2,100,0,2,MEDIUM,100,6,0.15,45,140,30,0,0,200,NONE,7,541.3552605,7,3
1985,14,CACL2,100,0,2,MEDIUM,100,6,0.15,45,140,30,0,0,200,NONE,7,512.1769969,7,3
1986,14,CACL2,100,0,2,MEDIUM,100,6,0.15,45,140,30,0,0,200,NONE,7,537.7170998,7,3
1987,14,CACL2,100,0,2,MEDIUM,100,6,0.15,45,140,30,0,0,200,NONE,7,511.7826153,7,3
1988,14,CACL2,100,0,2,MEDIUM,100,6,0.15,45,140,30,0,0,200,NONE,7,506.8007607,7,3
1989,14,CACL2,100,0,2,MEDIUM,100,6,0.15,45,140,30,0,0,200,NONE,7,510.8154182,7,3
1990,14,CACL2,100,0,2,MEDIUM,100,6,0.15,45,140,30,0,0,200,NONE,7,497.8570507,7,3
1991,14,CACL2,100,0,2,MEDIUM,100,6,0.15,45,140,30,0,0,200,NONE,7,525.6653525,7,3
1992,14,CACL2,100,0,2,MEDIUM,100,6,0.15,45,140,30,0,0,200,NONE,7,502.5898672,7,3
1993,14,CACL2,100,0,2,MEDIUM,100,6,0.15,45,140,30,0,0,200,NONE,7,523.5951218,7,3
1994,14,CACL2,100,0,2,MEDIUM,100,6,0.15,45,140,30,0,0,200,NONE,7,492.7907591,7,3
1995,14,CACL2,100,0,2,MEDIUM,100,6,0.15,45,140,30,0,0,200,NONE,7,533.259326,7,3
1996,14,CACL2,100,0,2,MEDIUM,100,6,0.15,45,140,30,0,0,200,NONE,7,503.621247,7,3
1997,14,CACL2,100,0,2,MEDIUM,100,6,0.15,45,140,30,0,0,200,NONE,7,499.1833346,7,3
1998,14,CACL2,100,0,2,MEDIUM,100,6,0.15,45,140,30,0,0,200,NONE,7,507.5417322,7,3
