Repository: connor-verheyen/DataDrivenGranularHydrogels

# Integrated data-driven modeling and experimental optimization of granular hydrogel matrices



* * * * * * * * * * * * * * * * * * * * * * * * * * * * * * * * * * * * * * * * * * * * * * * * * * * * * * * * * * * * 
* * * * * * * * * * * * * * * * * * * * * * * * * * * * * * * * * * * * * * * * * * * * * * * * * * * * * * * * * * * * 
* * * * * * * * * * * * * * * * * * * * * * * * * * * * * * * * * * * * * * * * * * * * * * * * * * * * * * * * * * * * 
need to update this section below:

*This repository contains code, data, and SI Material for the paper:
C. A. Verheyen and  L. Bourouiba (2022) Associations between indoor relative humidity and global COVID-19 outcomes.

File: data/Dataset_Microgel_InitialSize_and_SizeEvolutionInFluids.csv (part 5 of 12)
,Num_days_in_solvent,Current_solvent,Curr_solv_Ca_conc,Curr_solv_Na_conc,ALG_conc,ALG_MW,Gelation_CaCl2_conc,Air_pressure,Nozzle_diameter,Nozzle_angle,Dist_nozzle_bath,Dist_pressure_nozzle,Angle_pressure_nozzle,EtOH_conc_pct,Extrusion_flow_rate,Tip_coating,Unique ID,Diameter_um,Un_id_updated,Un_id_prev
1999,14,CACL2,100,0,2,MEDIUM,100,6,0.15,45,140,30,0,0,200,NONE,7,495.542548,7,3
2000,14,CACL2,100,0,2,MEDIUM,100,6,0.15,45,140,30,0,0,200,NONE,7,465.8555573,7,3
2001,14,CACL2,100,0,2,MEDIUM,100,6,0.15,45,140,30,0,0,200,NONE,7,516.0326015,7,3
2002,14,CACL2,100,0,2,MEDIUM,100,6,0.15,45,140,30,0,0,200,NONE,7,476.3833023,7,3
2003,14,CACL2,100,0,2,MEDIUM,100,6,0.15,45,140,30,0,0,200,NONE,7,509.1899203,7,3
2004,14,CACL2,100,0,2,MEDIUM,100,6,0.15,45,140,30,0,0,200,NONE,7,501.9189102,7,3
2005,14,CACL2,100,0,2,MEDIUM,100,6,0.15,45,140,30,0,0,200,NONE,7,506.1031704,7,3
2006,14,CACL2,100,0,2,MEDIUM,100,6,0.15,45,140,30,0,0,200,NONE,7,512.0844651,7,3
2007,14,CACL2,100,0,2,MEDIUM,100,6,0.15,45,140,30,0,0,200,NONE,7,531.5583396,7,3
2008,14,CACL2,100,0,2,MEDIUM,100,6,0.15,45,140,30,0,0,200,NONE,7,498.799769,7,3
2009,14,CACL2,100,0,2,MEDIUM,100,6,0.15,45,140,30,0,0,200,NONE,7,523.0141991,7,3
2010,14,CACL2,100,0,2,MEDIUM,100,6,0.15,45,140,30,0,0,200,NONE,7,508.2682318,7,3
2011,14,CACL2,100,0,2,MEDIUM,100,6,0.15,45,140,30,0,0,200,NONE,7,508.0626758,7,3
2012,14,CACL2,100,0,2,MEDIUM,100,6,0.15,45,140,30,0,0,200,NONE,7,506.6998075,7,3
2013,14,CACL2,100,0,2,MEDIUM,100,6,0.15,45,140,30,0,0,200,NONE,7,497.9049172,7,3
2014,14,CACL2,100,0,2,MEDIUM,100,6,0.15,45,140,30,0,0,200,NONE,7,486.6364986,7,3
2015,14,CACL2,100,0,2,MEDIUM,100,6,0.15,45,140,30,0,0,200,NONE,7,522.4899986,7,3
2016,14,CACL2,100,0,2,MEDIUM,100,6,0.15,45,140,30,0,0,200,NONE,7,526.4619848,7,3
2017,14,CACL2,100,0,2,MEDIUM,100,6,0.15,45,140,30,0,0,200,NONE,7,535.7524074,7,3
2018,14,CACL2,100,0,2,MEDIUM,100,6,0.15,45,140,30,0,0,200,NONE,7,508.0280093,7,3
2019,14,CACL2,100,0,2,MEDIUM,100,6,0.15,45,140,30,0,0,200,NONE,7,522.9004579,7,3
2020,14,CACL2,100,0,2,MEDIUM,100,6,0.15,45,140,30,0,0,200,NONE,7,543.2171164,7,3
2021,14,CACL2,100,0,2,MEDIUM,100,6,0.15,45,140,30,0,0,200,NONE,7,504.8052825,7,3
2022,14,CACL2,100,0,2,MEDIUM,100,6,0.15,45,140,30,0,0,200,NONE,7,499.7434041,7,3
2023,14,CACL2,100,0,2,MEDIUM,100,6,0.15,45,140,30,0,0,200,NONE,7,495.5295457,7,3
2024,14,CACL2,100,0,2,MEDIUM,100,6,0.15,45,140,30,0,0,200,NONE,7,494.8716358,7,3
2025,14,CACL2,100,0,2,MEDIUM,100,6,0.15,45,140,30,0,0,200,NONE,8,568.6450247,8,3
2026,14,CACL2,100,0,2,MEDIUM,100,6,0.15,45,140,30,0,0,200,NONE,8,551.6271686,8,3
2027,14,CACL2,100,0,2,MEDIUM,100,6,0.15,45,140,30,0,0,200,NONE,8,545.4391206,8,3
2028,14,CACL2,100,0,2,MEDIUM,100,6,0.15,45,140,30,0,0,200,NONE,8,580.099509,8,3
2029,14,CACL2,100,0,2,MEDIUM,100,6,0.15,45,140,30,0,0,200,NONE,8,542.1084664,8,3
2030,14,CACL2,100,0,2,MEDIUM,100,6,0.15,45,140,30,0,0,200,NONE,8,555.8436526,8,3
2031,14,CACL2,100,0,2,MEDIUM,100,6,0.15,45,140,30,0,0,200,NONE,8,551.2274398,8,3
2032,14,CACL2,100,0,2,MEDIUM,100,6,0.15,45,140,30,0,0,200,NONE,8,567.8071841,8,3
2033,14,CACL2,100,0,2,MEDIUM,100,6,0.15,45,140,30,0,0,200,NONE,8,569.4346787,8,3
2034,14,CACL2,100,0,2,MEDIUM,100,6,0.15,45,140,30,0,0,200,NONE,8,531.8684689,8,3
2035,14,CACL2,100,0,2,MEDIUM,100,6,0.15,45,140,30,0,0,200,NONE,8,559.60442,8,3
2036,14,CACL2,100,0,2,MEDIUM,100,6,0.15,45,140,30,0,0,200,NONE,8,515.395627,8,3
2037,14,CACL2,100,0,2,MEDIUM,100,6,0.15,45,140,30,0,0,200,NONE,8,584.177472,8,3
2038,14,CACL2,100,0,2,MEDIUM,100,6,0.15,45,140,30,0,0,200,NONE,8,565.9208308,8,3
2039,14,CACL2,100,0,2,MEDIUM,100,6,0.15,45,140,30,0,0,200,NONE,8,555.684939,8,3
2040,14,CACL2,100,0,2,MEDIUM,100,6,0.15,45,140,30,0,0,200,NONE,8,534.9522019,8,3
2041,14,CACL2,100,0,2,MEDIUM,100,6,0.15,45,140,30,0,0,200,NONE,8,535.087225,8,3
2042,14,CACL2,100,0,2,MEDIUM,100,6,0.15,45,140,30,0,0,200,NONE,8,549.1783723,8,3
2043,14,CACL2,100,0,2,MEDIUM,100,6,0.15,45,140,30,0,0,200,NONE,8,521.4244953,8,3
2044,14,CACL2,100,0,2,MEDIUM,100,6,0.15,45,140,30,0,0,200,NONE,8,551.943997,8,3
2045,14,CACL2,100,0,2,MEDIUM,100,6,0.15,45,140,30,0,0,200,NONE,8,553.8634757,8,3
2046,14,CACL2,100,0,2,MEDIUM,100,6,0.15,45,140,30,0,0,200,NONE,8,551.6222842,8,3
2047,14,CACL2,100,0,2,MEDIUM,100,6,0.15,45,140,30,0,0,200,NONE,8,573.2405333,8,3
2048,14,CACL2,100,0,2,MEDIUM,100,6,0.15,45,140,30,0,0,200,NONE,8,545.7009992,8,3
2049,14,CACL2,100,0,2,MEDIUM,100,6,0.15,45,140,30,0,0,200,NONE,8,563.4957467,8,3
2050,14,CACL2,100,0,2,MEDIUM,100,6,0.15,45,140,30,0,0,200,NONE,8,560.358498,8,3
2051,14,CACL2,100,0,2,MEDIUM,100,6,0.15,45,140,30,0,0,200,NONE,8,577.0495165,8,3
2052,14,CACL2,100,0,2,MEDIUM,100,6,0.15,45,140,30,0,0,200,NONE,8,571.9632777,8,3
2053,14,CACL2,100,0,2,MEDIUM,100,6,0.15,45,140,30,0,0,200,NONE,8,510.2707203,8,3
2054,14,CACL2,100,0,2,MEDIUM,100,6,0.15,45,140,30,0,0,200,NONE,8,515.5066957,8,3
2055,14,CACL2,100,0,2,MEDIUM,100,6,0.15,45,140,30,0,0,200,NONE,8,557.0624336,8,3
2056,14,CACL2,100,0,2,MEDIUM,100,6,0.15,45,140,30,0,0,200,NONE,8,547.5601613,8,3
2057,14,CACL2,100,0,2,MEDIUM,100,6,0.15,45,140,30,0,0,200,NONE,8,545.6774995,8,3
2058,14,CACL2,100,0,2,MEDIUM,100,6,0.15,45,140,30,0,0,200,NONE,8,568.288305,8,3
2059,14,CACL2,100,0,2,MEDIUM,100,6,0.15,45,140,30,0,0,200,NONE,8,528.4366225,8,3
2060,14,CACL2,100,0,2,MEDIUM,100,6,0.15,45,140,30,0,0,200,NONE,8,547.4069546,8,3
2061,14,CACL2,100,0,2,MEDIUM,100,6,0.15,45,140,30,0,0,200,NONE,8,585.0986228,8,3
2062,14,CACL2,100,0,2,MEDIUM,100,6,0.15,45,140,30,0,0,200,NONE,8,558.407155,8,3
2063,14,CACL2,100,0,2,MEDIUM,100,6,0.15,45,140,30,0,0,200,NONE,8,568.2061764,8,3
2064,14,CACL2,100,0,2,MEDIUM,100,6,0.15,45,140,30,0,0,200,NONE,8,553.0666552,8,3
2065,14,CACL2,100,0,2,MEDIUM,100,6,0.15,45,140,30,0,0,200,NONE,8,553.7367597,8,3
2066,14,CACL2,100,0,2,MEDIUM,100,6,0.15,45,140,30,0,0,200,NONE,8,533.6642857,8,3
2067,14,CACL2,100,0,2,MEDIUM,100,6,0.15,45,140,30,0,0,200,NONE,8,570.3408145,8,3
2068,14,CACL2,100,0,2,MEDIUM,100,6,0.15,45,140,30,0,0,200,NONE,8,549.2073631,8,3
2069,14,CACL2,100,0,2,MEDIUM,100,6,0.15,45,140,30,0,0,200,NONE,8,568.1981766,8,3
2070,14,CACL2,100,0,2,MEDIUM,100,6,0.15,45,140,30,0,0,200,NONE,8,562.0565513,8,3
2071,14,CACL2,100,0,2,MEDIUM,100,6,0.15,45,140,30,0,0,200,NONE,8,558.4288467,8,3
2072,14,CACL2,100,0,2,MEDIUM,100,6,0.15,45,140,30,0,0,200,NONE,8,561.5394904,8,3
2073,14,CACL2,100,0,2,MEDIUM,100,6,0.15,45,140,30,0,0,200,NONE,8,543.1104174,8,3
2074,14,CACL2,100,0,2,MEDIUM,100,6,0.15,45,140,30,0,0,200,NONE,8,584.7615775,8,3
2075,14,CACL2,100,0,2,MEDIUM,100,6,0.15,45,140,30,0,0,200,NONE,8,505.9329185,8,3
2076,14,CACL2,100,0,2,MEDIUM,100,6,0.15,45,140,30,0,0,200,NONE,8,573.5707492,8,3
2077,14,CACL2,100,0,2,MEDIUM,100,6,0.15,45,140,30,0,0,200,NONE,8,494.4956261,8,3
2078,14,CACL2,100,0,2,MEDIUM,100,6,0.15,45,140,30,0,0,200,NONE,8,566.3267399,8,3
2079,14,CACL2,100,0,2,MEDIUM,100,6,0.15,45,140,30,0,0,200,NONE,8,542.1791521,8,3
2080,14,CACL2,100,0,2,MEDIUM,100,6,0.15,45,140,30,0,0,200,NONE,8,566.3115762,8,3
2081,14,CACL2,100,0,2,MEDIUM,100,6,0.15,45,140,30,0,0,200,NONE,8,564.0715283,8,3
2082,14,CACL2,100,0,2,MEDIUM,100,6,0.15,45,140,30,0,0,200,NONE,8,513.6347528,8,3
2083,14,CACL2,100,0,2,MEDIUM,100,6,0.15,45,140,30,0,0,200,NONE,8,574.4058165,8,3
2084,14,CACL2,100,0,2,MEDIUM,100,6,0.15,45,140,30,0,0,200,NONE,8,536.9511241,8,3
2085,14,CACL2,100,0,2,MEDIUM,100,6,0.15,45,140,30,0,0,200,NONE,8,585.0986228,8,3
2086,14,CACL2,100,0,2,MEDIUM,100,6,0.15,45,140,30,0,0,200,NONE,8,548.4726715,8,3
2087,14,CACL2,100,0,2,MEDIUM,100,6,0.15,45,140,30,0,0,200,NONE,8,578.4524227,8,3
2088,14,CACL2,100,0,2,MEDIUM,100,6,0.15,45,140,30,0,0,200,NONE,8,546.551789,8,3
2089,14,CACL2,100,0,2,MEDIUM,100,6,0.15,45,140,30,0,0,200,NONE,8,542.3509325,8,3
2090,14,CACL2,100,0,2,MEDIUM,100,6,0.15,45,140,30,0,0,200,NONE,8,574.1090622,8,3
2091,14,CACL2,100,0,2,MEDIUM,100,6,0.15,45,140,30,0,0,200,NONE,8,564.2997189,8,3
2092,14,CACL2,100,0,2,MEDIUM,100,6,0.15,45,140,30,0,0,200,NONE,8,548.9603945,8,3
2093,14,CACL2,100,0,2,MEDIUM,100,6,0.15,45,140,30,0,0,200,NONE,8,569.8744927,8,3
2094,14,CACL2,100,0,2,MEDIUM,100,6,0.15,45,140,30,0,0,200,NONE,8,575.5977406,8,3
2095,14,CACL2,100,0,2,MEDIUM,100,6,0.15,45,140,30,0,0,200,NONE,8,552.1454997,8,3
2096,14,CACL2,100,0,2,MEDIUM,100,6,0.15,45,140,30,0,0,200,NONE,8,563.5574118,8,3
2097,14,CACL2,100,0,2,MEDIUM,100,6,0.15,45,140,30,0,0,200,NONE,8,556.175496,8,3
2098,14,CACL2,100,0,2,MEDIUM,100,6,0.15,45,140,30,0,0,200,NONE,8,555.2465106,8,3
2099,14,CACL2,100,0,2,MEDIUM,100,6,0.15,45,140,30,0,0,200,NONE,8,572.2902143,8,3
2100,14,CACL2,100,0,2,MEDIUM,100,6,0.15,45,140,30,0,0,200,NONE,9,484.3217514,9,3
2101,14,CACL2,100,0,2,MEDIUM,100,6,0.15,45,140,30,0,0,200,NONE,9,520.0381494,9,3
2102,14,CACL2,100,0,2,MEDIUM,100,6,0.15,45,140,30,0,0,200,NONE,9,553.3246611,9,3
2103,14,CACL2,100,0,2,MEDIUM,100,6,0.15,45,140,30,0,0,200,NONE,9,498.7065745,9,3
2104,14,CACL2,100,0,2,MEDIUM,100,6,0.15,45,140,30,0,0,200,NONE,9,492.3970386,9,3
2105,14,CACL2,100,0,2,MEDIUM,100,6,0.15,45,140,30,0,0,200,NONE,9,489.3470351,9,3
2106,14,CACL2,100,0,2,MEDIUM,100,6,0.15,45,140,30,0,0,200,NONE,9,500.177329,9,3
2107,14,CACL2,100,0,2,MEDIUM,100,6,0.15,45,140,30,0,0,200,NONE,9,487.612352,9,3
2108,14,CACL2,100,0,2,MEDIUM,100,6,0.15,45,140,30,0,0,200,NONE,9,495.4100043,9,3
2109,14,CACL2,100,0,2,MEDIUM,100,6,0.15,45,140,30,0,0,200,NONE,9,528.2286877,9,3
2110,14,CACL2,100,0,2,MEDIUM,100,6,0.15,45,140,30,0,0,200,NONE,9,510.1993398,9,3
2111,14,CACL2,100,0,2,MEDIUM,100,6,0.15,45,140,30,0,0,200,NONE,9,462.5539885,9,3
2112,14,CACL2,100,0,2,MEDIUM,100,6,0.15,45,140,30,0,0,200,NONE,9,506.2312319,9,3
2113,14,CACL2,100,0,2,MEDIUM,100,6,0.15,45,140,30,0,0,200,NONE,9,513.8785822,9,3
2114,14,CACL2,100,0,2,MEDIUM,100,6,0.15,45,140,30,0,0,200,NONE,9,501.7068804,9,3
2115,14,CACL2,100,0,2,MEDIUM,100,6,0.15,45,140,30,0,0,200,NONE,9,481.9208458,9,3
2116,14,CACL2,100,0,2,MEDIUM,100,6,0.15,45,140,30,0,0,200,NONE,9,513.2981198,9,3
2117,14,CACL2,100,0,2,MEDIUM,100,6,0.15,45,140,30,0,0,200,NONE,9,504.7099482,9,3
2118,14,CACL2,100,0,2,MEDIUM,100,6,0.15,45,140,30,0,0,200,NONE,9,464.2605677,9,3
2119,14,CACL2,100,0,2,MEDIUM,100,6,0.15,45,140,30,0,0,200,NONE,9,502.4341941,9,3
2120,14,CACL2,100,0,2,MEDIUM,100,6,0.15,45,140,30,0,0,200,NONE,9,504.1822147,9,3
2121,14,CACL2,100,0,2,MEDIUM,100,6,0.15,45,140,30,0,0,200,NONE,9,540.1887984,9,3
2122,14,CACL2,100,0,2,MEDIUM,100,6,0.15,45,140,30,0,0,200,NONE,9,476.4748252,9,3
2123,14,CACL2,100,0,2,MEDIUM,100,6,0.15,45,140,30,0,0,200,NONE,9,530.0009915,9,3
2124,14,CACL2,100,0,2,MEDIUM,100,6,0.15,45,140,30,0,0,200,NONE,9,494.7398618,9,3
2125,14,CACL2,100,0,2,MEDIUM,100,6,0.15,45,140,30,0,0,200,NONE,9,449.1098672,9,3
2126,14,CACL2,100,0,2,MEDIUM,100,6,0.15,45,140,30,0,0,200,NONE,9,520.437128,9,3
2127,14,CACL2,100,0,2,MEDIUM,100,6,0.15,45,140,30,0,0,200,NONE,9,506.0177975,9,3
2128,14,CACL2,100,0,2,MEDIUM,100,6,0.15,45,140,30,0,0,200,NONE,9,497.7864967,9,3
2129,14,CACL2,100,0,2,MEDIUM,100,6,0.15,45,140,30,0,0,200,NONE,9,474.2220064,9,3
2130,14,CACL2,100,0,2,MEDIUM,100,6,0.15,45,140,30,0,0,200,NONE,9,537.4634251,9,3
2131,14,CACL2,100,0,2,MEDIUM,100,6,0.15,45,140,30,0,0,200,NONE,9,503.26391,9,3
2132,14,CACL2,100,0,2,MEDIUM,100,6,0.15,45,140,30,0,0,200,NONE,9,528.5428326,9,3
2133,14,CACL2,100,0,2,MEDIUM,100,6,0.15,45,140,30,0,0,200,NONE,9,487.6173897,9,3
2134,14,CACL2,100,0,2,MEDIUM,100,6,0.15,45,140,30,0,0,200,NONE,9,494.0181733,9,3
2135,14,CACL2,100,0,2,MEDIUM,100,6,0.15,45,140,30,0,0,200,NONE,9,506.3742597,9,3
2136,14,CACL2,100,0,2,MEDIUM,100,6,0.15,45,140,30,0,0,200,NONE,9,519.5461959,9,3
2137,14,CACL2,100,0,2,MEDIUM,100,6,0.15,45,140,30,0,0,200,NONE,9,508.4471633,9,3
2138,14,CACL2,100,0,2,MEDIUM,100,6,0.15,45,140,30,0,0,200,NONE,9,491.841068,9,3
2139,14,CACL2,100,0,2,MEDIUM,100,6,0.15,45,140,30,0,0,200,NONE,9,492.5164991,9,3
2140,14,CACL2,100,0,2,MEDIUM,100,6,0.15,45,140,30,0,0,200,NONE,9,523.7846626,9,3
2141,14,CACL2,100,0,2,MEDIUM,100,6,0.15,45,140,30,0,0,200,NONE,9,503.7253239,9,3
2142,14,CACL2,100,0,2,MEDIUM,100,6,0.15,45,140,30,0,0,200,NONE,9,501.3000479,9,3
2143,14,CACL2,100,0,2,MEDIUM,100,6,0.15,45,140,30,0,0,200,NONE,9,519.3815112,9,3
2144,14,CACL2,100,0,2,MEDIUM,100,6,0.15,45,140,30,0,0,200,NONE,9,514.4901522,9,3
2145,14,CACL2,100,0,2,MEDIUM,100,6,0.15,45,140,30,0,0,200,NONE,9,508.6858598,9,3
2146,14,CACL2,100,0,2,MEDIUM,100,6,0.15,45,140,30,0,0,200,NONE,9,541.0838163,9,3
2147,14,CACL2,100,0,2,MEDIUM,100,6,0.15,45,140,30,0,0,200,NONE,9,506.0764398,9,3
2148,14,CACL2,100,0,2,MEDIUM,100,6,0.15,45,140,30,0,0,200,NONE,9,494.0819593,9,3
2149,14,CACL2,100,0,2,MEDIUM,100,6,0.15,45,140,30,0,0,200,NONE,9,510.6777353,9,3
2150,14,CACL2,100,0,2,MEDIUM,100,6,0.15,45,140,30,0,0,200,NONE,9,478.4426519,9,3
2151,14,CACL2,100,0,2,MEDIUM,100,6,0.15,45,140,30,0,0,200,NONE,9,498.4654998,9,3
2152,14,CACL2,100,0,2,MEDIUM,100,6,0.15,45,140,30,0,0,200,NONE,9,498.8079991,9,3
2153,14,CACL2,100,0,2,MEDIUM,100,6,0.15,45,140,30,0,0,200,NONE,9,517.7365041,9,3
2154,14,CACL2,100,0,2,MEDIUM,100,6,0.15,45,140,30,0,0,200,NONE,9,489.4715475,9,3
2155,14,CACL2,100,0,2,MEDIUM,100,6,0.15,45,140,30,0,0,200,NONE,9,464.5108494,9,3
2156,14,CACL2,100,0,2,MEDIUM,100,6,0.15,45,140,30,0,0,200,NONE,9,514.6805785,9,3
2157,14,CACL2,100,0,2,MEDIUM,100,6,0.15,45,140,30,0,0,200,NONE,9,491.2119067,9,3
2158,14,CACL2,100,0,2,MEDIUM,100,6,0.15,45,140,30,0,0,200,NONE,9,509.5488011,9,3
2159,14,CACL2,100,0,2,MEDIUM,100,6,0.15,45,140,30,0,0,200,NONE,9,480.6793208,9,3
2160,14,CACL2,100,0,2,MEDIUM,100,6,0.15,45,140,30,0,0,200,NONE,9,509.5488011,9,3
2161,14,CACL2,100,0,2,MEDIUM,100,6,0.15,45,140,30,0,0,200,NONE,9,493.5134451,9,3
2162,14,CACL2,100,0,2,MEDIUM,100,6,0.15,45,140,30,0,0,200,NONE,9,522.8221809,9,3
2163,14,CACL2,100,0,2,MEDIUM,100,6,0.15,45,140,30,0,0,200,NONE,9,514.3957675,9,3
2164,14,CACL2,100,0,2,MEDIUM,100,6,0.15,45,140,30,0,0,200,NONE,9,515.2184173,9,3
2165,14,CACL2,100,0,2,MEDIUM,100,6,0.15,45,140,30,0,0,200,NONE,9,535.1342788,9,3
2166,14,CACL2,100,0,2,MEDIUM,100,6,0.15,45,140,30,0,0,200,NONE,9,510.0281948,9,3
2167,14,CACL2,100,0,2,MEDIUM,100,6,0.15,45,140,30,0,0,200,NONE,9,477.5031264,9,3
2168,14,CACL2,100,0,2,MEDIUM,100,6,0.15,45,140,30,0,0,200,NONE,9,508.2501748,9,3
2169,14,CACL2,100,0,2,MEDIUM,100,6,0.15,45,140,30,0,0,200,NONE,9,515.4991344,9,3
2170,14,CACL2,100,0,2,MEDIUM,100,6,0.15,45,140,30,0,0,200,NONE,9,492.0700949,9,3
2171,14,CACL2,100,0,2,MEDIUM,100,6,0.15,45,140,30,0,0,200,NONE,9,526.7450134,9,3
2172,14,CACL2,100,0,2,MEDIUM,100,6,0.15,45,140,30,0,0,200,NONE,9,509.0488993,9,3
2173,14,CACL2,100,0,2,MEDIUM,100,6,0.15,45,140,30,0,0,200,NONE,9,495.4810079,9,3
2174,14,CACL2,100,0,2,MEDIUM,100,6,0.15,45,140,30,0,0,200,NONE,9,523.5080706,9,3
2175,14,CACL2,100,0,2,MEDIUM,100,6,0.15,45,140,30,0,0,200,NONE,9,496.8699239,9,3
2176,14,CACL2,100,0,2,MEDIUM,100,6,0.15,45,140,30,0,0,200,NONE,9,475.506285,9,3
2177,14,CACL2,100,0,2,MEDIUM,100,6,0.15,45,140,30,0,0,200,NONE,9,510.7433461,9,3
2178,14,CACL2,100,0,2,MEDIUM,100,40,0.15,45,140,30,0,0,200,NONE,10,232.9212887,10,4
2179,14,CACL2,100,0,2,MEDIUM,100,40,0.15,45,140,30,0,0,200,NONE,10,246.9838252,10,4
2180,14,CACL2,100,0,2,MEDIUM,100,40,0.15,45,140,30,0,0,200,NONE,10,246.8832571,10,4
2181,14,CACL2,100,0,2,MEDIUM,100,40,0.15,45,140,30,0,0,200,NONE,10,239.8170443,10,4
2182,14,CACL2,100,0,2,MEDIUM,100,40,0.15,45,140,30,0,0,200,NONE,10,233.5201894,10,4
2183,14,CACL2,100,0,2,MEDIUM,100,40,0.15,45,140,30,0,0,200,NONE,10,234.436996,10,4
2184,14,CACL2,100,0,2,MEDIUM,100,40,0.15,45,140,30,0,0,200,NONE,10,233.8281782,10,4
2185,14,CACL2,100,0,2,MEDIUM,100,40,0.15,45,140,30,0,0,200,NONE,10,218.5004662,10,4
2186,14,CACL2,100,0,2,MEDIUM,100,40,0.15,45,140,30,0,0,200,NONE,10,240.5613709,10,4
2187,14,CACL2,100,0,2,MEDIUM,100,40,0.15,45,140,30,0,0,200,NONE,10,251.6351306,10,4
2188,14,CACL2,100,0,2,MEDIUM,100,40,0.15,45,140,30,0,0,200,NONE,10,194.9931171,10,4
2189,14,CACL2,100,0,2,MEDIUM,100,40,0.15,45,140,30,0,0,200,NONE,10,235.2148512,10,4
2190,14,CACL2,100,0,2,MEDIUM,100,40,0.15,45,140,30,0,0,200,NONE,10,232.9657152,10,4
2191,14,CACL2,100,0,2,MEDIUM,100,40,0.15,45,140,30,0,0,200,NONE,10,244.7211595,10,4
2192,14,CACL2,100,0,2,MEDIUM,100,40,0.15,45,140,30,0,0,200,NONE,10,239.1160327,10,4
2193,14,CACL2,100,0,2,MEDIUM,100,40,0.15,45,140,30,0,0,200,NONE,10,253.7691881,10,4
2194,14,CACL2,100,0,2,MEDIUM,100,40,0.15,45,140,30,0,0,200,NONE,10,243.2366548,10,4
2195,14,CACL2,100,0,2,MEDIUM,100,40,0.15,45,140,30,0,0,200,NONE,10,230.4663874,10,4
2196,14,CACL2,100,0,2,MEDIUM,100,40,0.15,45,140,30,0,0,200,NONE,10,247.5849769,10,4
2197,14,CACL2,100,0,2,MEDIUM,100,40,0.15,45,140,30,0,0,200,NONE,10,254.4535854,10,4
2198,14,CACL2,100,0,2,MEDIUM,100,40,0.15,45,140,30,0,0,200,NONE,10,258.0310754,10,4
2199,14,CACL2,100,0,2,MEDIUM,100,40,0.15,45,140,30,0,0,200,NONE,10,230.7831608,10,4
2200,14,CACL2,100,0,2,MEDIUM,100,40,0.15,45,140,30,0,0,200,NONE,10,236.0743005,10,4
2201,14,CACL2,100,0,2,MEDIUM,100,40,0.15,45,140,30,0,0,200,NONE,10,227.2281939,10,4
2202,14,CACL2,100,0,2,MEDIUM,100,40,0.15,45,140,30,0,0,200,NONE,10,223.8905734,10,4
2203,14,CACL2,100,0,2,MEDIUM,100,40,0.15,45,140,30,0,0,200,NONE,10,271.5931689,10,4
2204,14,CACL2,100,0,2,MEDIUM,100,40,0.15,45,140,30,0,0,200,NONE,10,264.4425515,10,4
2205,14,CACL2,100,0,2,MEDIUM,100,40,0.15,45,140,30,0,0,200,NONE,10,243.5793218,10,4
2206,14,CACL2,100,0,2,MEDIUM,100,40,0.15,45,140,30,0,0,200,NONE,10,239.1558488,10,4
2207,14,CACL2,100,0,2,MEDIUM,100,40,0.15,45,140,30,0,0,200,NONE,10,244.2550438,10,4
2208,14,CACL2,100,0,2,MEDIUM,100,40,0.15,45,140,30,0,0,200,NONE,10,200.7261976,10,4
2209,14,CACL2,100,0,2,MEDIUM,100,40,0.15,45,140,30,0,0,200,NONE,10,247.585437,10,4
2210,14,CACL2,100,0,2,MEDIUM,100,40,0.15,45,140,30,0,0,200,NONE,10,253.9012545,10,4
2211,14,CACL2,100,0,2,MEDIUM,100,40,0.15,45,140,30,0,0,200,NONE,10,222.2031748,10,4
2212,14,CACL2,100,0,2,MEDIUM,100,40,0.15,45,140,30,0,0,200,NONE,10,233.7644081,10,4
2213,14,CACL2,100,0,2,MEDIUM,100,40,0.15,45,140,30,0,0,200,NONE,10,254.1660891,10,4
2214,14,CACL2,100,0,2,MEDIUM,100,40,0.15,45,140,30,0,0,200,NONE,10,240.6605943,10,4
2215,14,CACL2,100,0,2,MEDIUM,100,40,0.15,45,140,30,0,0,200,NONE,10,250.8526525,10,4
2216,14,CACL2,100,0,2,MEDIUM,100,40,0.15,45,140,30,0,0,200,NONE,10,276.661302,10,4
2217,14,CACL2,100,0,2,MEDIUM,100,40,0.15,45,140,30,0,0,200,NONE,10,273.0894896,10,4
2218,14,CACL2,100,0,2,MEDIUM,100,40,0.15,45,140,30,0,0,200,NONE,10,226.854165,10,4
2219,14,CACL2,100,0,2,MEDIUM,100,40,0.15,45,140,30,0,0,200,NONE,10,242.5543832,10,4
2220,14,CACL2,100,0,2,MEDIUM,100,40,0.15,45,140,30,0,0,200,NONE,10,247.8884708,10,4
2221,14,CACL2,100,0,2,MEDIUM,100,40,0.15,45,140,30,0,0,200,NONE,10,230.6853802,10,4
2222,14,CACL2,100,0,2,MEDIUM,100,40,0.15,45,140,30,0,0,200,NONE,10,220.4449463,10,4
2223,14,CACL2,100,0,2,MEDIUM,100,40,0.15,45,140,30,0,0,200,NONE,10,239.7303529,10,4
2224,14,CACL2,100,0,2,MEDIUM,100,40,0.15,45,140,30,0,0,200,NONE,10,251.2190553,10,4
2225,14,CACL2,100,0,2,MEDIUM,100,40,0.15,45,140,30,0,0,200,NONE,10,228.6340637,10,4
2226,14,CACL2,100,0,2,MEDIUM,100,40,0.15,45,140,30,0,0,200,NONE,10,236.1112301,10,4
2227,14,CACL2,100,0,2,MEDIUM,100,40,0.15,45,140,30,0,0,200,NONE,10,216.566486,10,4
2228,14,CACL2,100,0,2,MEDIUM,100,40,0.15,45,140,30,0,0,200,NONE,10,243.4235,10,4
2229,14,CACL2,100,0,2,MEDIUM,100,40,0.15,45,140,30,0,0,200,NONE,10,235.5168802,10,4
2230,14,CACL2,100,0,2,MEDIUM,100,40,0.15,45,140,30,0,0,200,NONE,10,252.7197861,10,4
2231,14,CACL2,100,0,2,MEDIUM,100,40,0.15,45,140,30,0,0,200,NONE,10,277.3770289,10,4
2232,14,CACL2,100,0,2,MEDIUM,100,40,0.15,45,140,30,0,0,200,NONE,10,229.9046275,10,4
2233,14,CACL2,100,0,2,MEDIUM,100,40,0.15,45,140,30,0,0,200,NONE,10,203.8682631,10,4
2234,14,CACL2,100,0,2,MEDIUM,100,40,0.15,45,140,30,0,0,200,NONE,10,238.7101357,10,4
2235,14,CACL2,100,0,2,MEDIUM,100,40,0.15,45,140,30,0,0,200,NONE,10,244.9419808,10,4
2236,14,CACL2,100,0,2,MEDIUM,100,40,0.15,45,140,30,0,0,200,NONE,10,263.2923754,10,4
2237,14,CACL2,100,0,2,MEDIUM,100,40,0.15,45,140,30,0,0,200,NONE,10,249.1593225,10,4
2238,14,CACL2,100,0,2,MEDIUM,100,40,0.15,45,140,30,0,0,200,NONE,10,236.0613322,10,4
2239,14,CACL2,100,0,2,MEDIUM,100,40,0.15,45,140,30,0,0,200,NONE,10,232.462816,10,4
2240,14,CACL2,100,0,2,MEDIUM,100,40,0.15,45,140,30,0,0,200,NONE,10,234.5146721,10,4
2241,14,CACL2,100,0,2,MEDIUM,100,40,0.15,45,140,30,0,0,200,NONE,10,263.4189027,10,4
2242,14,CACL2,100,0,2,MEDIUM,100,40,0.15,45,140,30,0,0,200,NONE,10,260.4263802,10,4
2243,14,CACL2,100,0,2,MEDIUM,100,40,0.15,45,140,30,0,0,200,NONE,10,211.5304599,10,4
2244,14,CACL2,100,0,2,MEDIUM,100,40,0.15,45,140,30,0,0,200,NONE,10,260.0399775,10,4
2245,14,CACL2,100,0,2,MEDIUM,100,40,0.15,45,140,30,0,0,200,NONE,10,247.1505633,10,4
2246,14,CACL2,100,0,2,MEDIUM,100,40,0.15,45,140,30,0,0,200,NONE,10,245.8574199,10,4
2247,14,CACL2,100,0,2,MEDIUM,100,40,0.15,45,140,30,0,0,200,NONE,10,225.3405629,10,4
2248,14,CACL2,100,0,2,MEDIUM,100,40,0.15,45,140,30,0,0,200,NONE,10,251.5314775,10,4
2249,14,CACL2,100,0,2,MEDIUM,100,40,0.15,45,140,30,0,0,200,NONE,10,236.641935,10,4
2250,14,CACL2,100,0,2,MEDIUM,100,40,0.15,45,140,30,0,0,200,NONE,10,242.5197622,10,4
2251,14,CACL2,100,0,2,MEDIUM,100,40,0.15,45,140,30,0,0,200,NONE,10,210.3289739,10,4
2252,14,CACL2,100,0,2,MEDIUM,100,40,0.15,45,140,30,0,0,200,NONE,10,242.4443466,10,4
2253,14,CACL2,100,0,2,MEDIUM,100,40,0.15,45,140,30,0,0,200,NONE,10,228.3539827,10,4
2254,14,CACL2,100,0,2,MEDIUM,100,40,0.15,45,140,30,0,0,200,NONE,10,249.8929042,10,4
2255,14,CACL2,100,0,2,MEDIUM,100,40,0.15,45,140,30,0,0,200,NONE,10,263.3412153,10,4
2256,14,CACL2,100,0,2,MEDIUM,100,40,0.15,45,140,30,0,0,200,NONE,10,247.9780665,10,4
2257,14,CACL2,100,0,2,MEDIUM,100,40,0.15,45,140,30,0,0,200,NONE,10,211.6062226,10,4
2258,14,CACL2,100,0,2,MEDIUM,100,40,0.15,45,140,30,0,0,200,NONE,10,222.4529017,10,4
2259,14,CACL2,100,0,2,MEDIUM,100,40,0.15,45,140,30,0,0,200,NONE,10,257.2925139,10,4
2260,14,CACL2,100,0,2,MEDIUM,100,40,0.15,45,140,30,0,0,200,NONE,10,248.6083472,10,4
2261,14,CACL2,100,0,2,MEDIUM,100,40,0.15,45,140,30,0,0,200,NONE,10,241.8335084,10,4
2262,14,CACL2,100,0,2,MEDIUM,100,40,0.15,45,140,30,0,0,200,NONE,10,231.6482157,10,4
2263,14,CACL2,100,0,2,MEDIUM,100,40,0.15,45,140,30,0,0,200,NONE,10,220.1319984,10,4
2264,14,CACL2,100,0,2,MEDIUM,100,40,0.15,45,140,30,0,0,200,NONE,10,240.7054857,10,4
2265,14,CACL2,100,0,2,MEDIUM,100,40,0.15,45,140,30,0,0,200,NONE,10,242.0664872,10,4
2266,14,CACL2,100,0,2,MEDIUM,100,40,0.15,45,140,30,0,0,200,NONE,10,261.4864938,10,4
2267,14,CACL2,100,0,2,MEDIUM,100,40,0.15,45,140,30,0,0,200,NONE,10,253.070759,10,4
2268,14,CACL2,100,0,2,MEDIUM,100,40,0.15,45,140,30,0,0,200,NONE,10,269.9224926,10,4
2269,14,CACL2,100,0,2,MEDIUM,100,40,0.15,45,140,30,0,0,200,NONE,10,241.6423055,10,4
2270,14,CACL2,100,0,2,MEDIUM,100,40,0.15,45,140,30,0,0,200,NONE,11,265.6650581,11,4
2271,14,CACL2,100,0,2,MEDIUM,100,40,0.15,45,140,30,0,0,200,NONE,11,211.8997921,11,4
2272,14,CACL2,100,0,2,MEDIUM,100,40,0.15,45,140,30,0,0,200,NONE,11,247.518997,11,4
2273,14,CACL2,100,0,2,MEDIUM,100,40,0.15,45,140,30,0,0,200,NONE,11,264.0744887,11,4
2274,14,CACL2,100,0,2,MEDIUM,100,40,0.15,45,140,30,0,0,200,NONE,11,236.5427917,11,4
2275,14,CACL2,100,0,2,MEDIUM,100,40,0.15,45,140,30,0,0,200,NONE,11,232.8650455,11,4
2276,14,CACL2,100,0,2,MEDIUM,100,40,0.15,45,140,30,0,0,200,NONE,11,242.8285094,11,4
2277,14,CACL2,100,0,2,MEDIUM,100,40,0.15,45,140,30,0,0,200,NONE,11,238.6514833,11,4
2278,14,CACL2,100,0,2,MEDIUM,100,40,0.15,45,140,30,0,0,200,NONE,11,242.6887058,11,4
2279,14,CACL2,100,0,2,MEDIUM,100,40,0.15,45,140,30,0,0,200,NONE,11,231.7014947,11,4
2280,14,CACL2,100,0,2,MEDIUM,100,40,0.15,45,140,30,0,0,200,NONE,11,243.6519984,11,4
2281,14,CACL2,100,0,2,MEDIUM,100,40,0.15,45,140,30,0,0,200,NONE,11,255.6036348,11,4
2282,14,CACL2,100,0,2,MEDIUM,100,40,0.15,45,140,30,0,0,200,NONE,11,227.794425,11,4
2283,14,CACL2,100,0,2,MEDIUM,100,40,0.15,45,140,30,0,0,200,NONE,11,231.3890182,11,4
2284,14,CACL2,100,0,2,MEDIUM,100,40,0.15,45,140,30,0,0,200,NONE,11,245.7282498,11,4
2285,14,CACL2,100,0,2,MEDIUM,100,40,0.15,45,140,30,0,0,200,NONE,11,240.2239899,11,4
2286,14,CACL2,100,0,2,MEDIUM,100,40,0.15,45,140,30,0,0,200,NONE,11,240.3833445,11,4
2287,14,CACL2,100,0,2,MEDIUM,100,40,0.15,45,140,30,0,0,200,NONE,11,263.2771392,11,4
2288,14,CACL2,100,0,2,MEDIUM,100,40,0.15,45,140,30,0,0,200,NONE,11,253.1684422,11,4
2289,14,CACL2,100,0,2,MEDIUM,100,40,0.15,45,140,30,0,0,200,NONE,11,228.3539827,11,4
2290,14,CACL2,100,0,2,MEDIUM,100,40,0.15,45,140,30,0,0,200,NONE,11,250.6959875,11,4
2291,14,CACL2,100,0,2,MEDIUM,100,40,0.15,45,140,30,0,0,200,NONE,11,236.8103266,11,4
2292,14,CACL2,100,0,2,MEDIUM,100,40,0.15,45,140,30,0,0,200,NONE,11,236.6385138,11,4
2293,14,CACL2,100,0,2,MEDIUM,100,40,0.15,45,140,30,0,0,200,NONE,11,261.4094564,11,4
2294,14,CACL2,100,0,2,MEDIUM,100,40,0.15,45,140,30,0,0,200,NONE,11,275.4879113,11,4
2295,14,CACL2,100,0,2,MEDIUM,100,40,0.15,45,140,30,0,0,200,NONE,11,244.9080834,11,4
2296,14,CACL2,100,0,2,MEDIUM,100,40,0.15,45,140,30,0,0,200,NONE,11,248.7426502,11,4
2297,14,CACL2,100,0,2,MEDIUM,100,40,0.15,45,140,30,0,0,200,NONE,11,265.1694682,11,4
2298,14,CACL2,100,0,2,MEDIUM,100,40,0.15,45,140,30,0,0,200,NONE,11,240.214399,11,4
2299,14,CACL2,100,0,2,MEDIUM,100,40,0.15,45,140,30,0,0,200,NONE,11,248.6743597,11,4
2300,14,CACL2,100,0,2,MEDIUM,100,40,0.15,45,140,30,0,0,200,NONE,11,194.9884333,11,4
2301,14,CACL2,100,0,2,MEDIUM,100,40,0.15,45,140,30,0,0,200,NONE,11,242.184634,11,4
2302,14,CACL2,100,0,2,MEDIUM,100,40,0.15,45,140,30,0,0,200,NONE,11,237.7806195,11,4
2303,14,CACL2,100,0,2,MEDIUM,100,40,0.15,45,140,30,0,0,200,NONE,11,243.2788394,11,4
2304,14,CACL2,100,0,2,MEDIUM,100,40,0.15,45,140,30,0,0,200,NONE,11,221.0429713,11,4
2305,14,CACL2,100,0,2,MEDIUM,100,40,0.15,45,140,30,0,0,200,NONE,11,251.0899138,11,4
2306,14,CACL2,100,0,2,MEDIUM,100,40,0.15,45,140,30,0,0,200,NONE,11,259.5975645,11,4
2307,14,CACL2,100,0,2,MEDIUM,100,40,0.15,45,140,30,0,0,200,NONE,11,239.5979926,11,4
2308,14,CACL2,100,0,2,MEDIUM,100,40,0.15,45,140,30,0,0,200,NONE,11,239.5979926,11,4
2309,14,CACL2,100,0,2,MEDIUM,100,40,0.15,45,140,30,0,0,200,NONE,11,263.0359562,11,4
2310,14,CACL2,100,0,2,MEDIUM,100,40,0.15,45,140,30,0,0,200,NONE,11,252.5491703,11,4
2311,14,CACL2,100,0,2,MEDIUM,100,40,0.15,45,140,30,0,0,200,NONE,11,244.5804997,11,4
2312,14,CACL2,100,0,2,MEDIUM,100,40,0.15,45,140,30,0,0,200,NONE,11,270.481922,11,4
2313,14,CACL2,100,0,2,MEDIUM,100,40,0.15,45,140,30,0,0,200,NONE,11,220.8689928,11,4
2314,14,CACL2,100,0,2,MEDIUM,100,40,0.15,45,140,30,0,0,200,NONE,11,234.6914807,11,4
2315,14,CACL2,100,0,2,MEDIUM,100,40,0.15,45,140,30,0,0,200,NONE,11,253.3775,11,4
2316,14,CACL2,100,0,2,MEDIUM,100,40,0.15,45,140,30,0,0,200,NONE,11,268.0619922,11,4
2317,14,CACL2,100,0,2,MEDIUM,100,40,0.15,45,140,30,0,0,200,NONE,11,249.0518428,11,4
2318,14,CACL2,100,0,2,MEDIUM,100,40,0.15,45,140,30,0,0,200,NONE,11,248.1039682,11,4
2319,14,CACL2,100,0,2,MEDIUM,100,40,0.15,45,140,30,0,0,200,NONE,11,216.289982,11,4
2320,14,CACL2,100,0,2,MEDIUM,100,40,0.15,45,140,30,0,0,200,NONE,11,250.6959875,11,4
2321,14,CACL2,100,0,2,MEDIUM,100,40,0.15,45,140,30,0,0,200,NONE,11,273.9809997,11,4
2322,14,CACL2,100,0,2,MEDIUM,100,40,0.15,45,140,30,0,0,200,NONE,11,237.6794994,11,4
2323,14,CACL2,100,0,2,MEDIUM,100,40,0.15,45,140,30,0,0,200,NONE,11,242.2162611,11,4
2324,14,CACL2,100,0,2,MEDIUM,100,40,0.15,45,140,30,0,0,200,NONE,11,221.6819305,11,4
2325,14,CACL2,100,0,2,MEDIUM,100,40,0.15,45,140,30,0,0,200,NONE,11,246.3194218,11,4
2326,14,CACL2,100,0,2,MEDIUM,100,40,0.15,45,140,30,0,0,200,NONE,11,228.0698094,11,4
2327,14,CACL2,100,0,2,MEDIUM,100,40,0.15,45,140,30,0,0,200,NONE,11,228.1252541,11,4
2328,14,CACL2,100,0,2,MEDIUM,100,40,0.15,45,140,30,0,0,200,NONE,11,238.0935,11,4
2329,14,CACL2,100,0,2,MEDIUM,100,40,0.15,45,140,30,0,0,200,NONE,11,253.3774999,11,4
2330,14,CACL2,100,0,2,MEDIUM,100,40,0.15,45,140,30,0,0,200,NONE,11,227.7362033,11,4
2331,14,CACL2,100,0,2,MEDIUM,100,40,0.15,45,140,30,0,0,200,NONE,11,236.5964782,11,4
2332,14,CACL2,100,0,2,MEDIUM,100,40,0.15,45,140,30,0,0,200,NONE,11,228.2439264,11,4
2333,14,CACL2,100,0,2,MEDIUM,100,40,0.15,45,140,30,0,0,200,NONE,11,233.2783633,11,4
2334,14,CACL2,100,0,2,MEDIUM,100,40,0.15,45,140,30,0,0,200,NONE,11,227.4297118,11,4
2335,14,CACL2,100,0,2,MEDIUM,100,40,0.15,45,140,30,0,0,200,NONE,11,204.8367476,11,4
2336,14,CACL2,100,0,2,MEDIUM,100,40,0.15,45,140,30,0,0,200,NONE,11,251.6306748,11,4
2337,14,CACL2,100,0,2,MEDIUM,100,40,0.15,45,140,30,0,0,200,NONE,11,229.0214381,11,4
2338,14,CACL2,100,0,2,MEDIUM,100,40,0.15,45,140,30,0,0,200,NONE,11,243.5860059,11,4
2339,14,CACL2,100,0,2,MEDIUM,100,40,0.15,45,140,30,0,0,200,NONE,11,234.0718667,11,4
2340,14,CACL2,100,0,2,MEDIUM,100,40,0.15,45,140,30,0,0,200,NONE,11,228.1284106,11,4
2341,14,CACL2,100,0,2,MEDIUM,100,40,0.15,45,140,30,0,0,200,NONE,11,234.1292878,11,4
2342,14,CACL2,100,0,2,MEDIUM,100,40,0.15,45,140,30,0,0,200,NONE,11,238.5293873,11,4
2343,14,CACL2,100,0,2,MEDIUM,100,40,0.15,45,140,30,0,0,200,NONE,11,265.7014893,11,4
2344,14,CACL2,100,0,2,MEDIUM,100,40,0.15,45,140,30,0,0,200,NONE,11,256.1428819,11,4
2345,14,CACL2,100,0,2,MEDIUM,100,40,0.15,45,140,30,0,0,200,NONE,11,248.6793616,11,4
2346,14,CACL2,100,0,2,MEDIUM,100,40,0.15,45,140,30,0,0,200,NONE,11,248.970176,11,4
2347,14,CACL2,100,0,2,MEDIUM,100,40,0.15,45,140,30,0,0,200,NONE,11,236.1280639,11,4
2348,14,CACL2,100,0,2,MEDIUM,100,40,0.15,45,140,30,0,0,200,NONE,11,245.8439146,11,4
2349,14,CACL2,100,0,2,MEDIUM,100,40,0.15,45,140,30,0,0,200,NONE,11,261.2177609,11,4
2350,14,CACL2,100,0,2,MEDIUM,100,40,0.15,45,140,30,0,0,200,NONE,11,242.7427281,11,4
2351,14,CACL2,100,0,2,MEDIUM,100,40,0.15,45,140,30,0,0,200,NONE,11,264.8682393,11,4
2352,14,CACL2,100,0,2,MEDIUM,100,40,0.15,45,140,30,0,0,200,NONE,11,255.3997483,11,4
2353,14,CACL2,100,0,2,MEDIUM,100,40,0.15,45,140,30,0,0,200,NONE,11,252.0016515,11,4
2354,14,CACL2,100,0,2,MEDIUM,100,40,0.15,45,140,30,0,0,200,NONE,11,242.869649,11,4
2355,14,CACL2,100,0,2,MEDIUM,100,40,0.15,45,140,30,0,0,200,NONE,11,245.446587,11,4
2356,14,CACL2,100,0,2,MEDIUM,100,40,0.15,45,140,30,0,0,200,NONE,11,235.1076295,11,4
2357,14,CACL2,100,0,2,MEDIUM,100,40,0.15,45,140,30,0,0,200,NONE,11,242.869649,11,4
2358,14,CACL2,100,0,2,MEDIUM,100,40,0.15,45,140,30,0,0,200,NONE,11,241.5402051,11,4
2359,14,CACL2,100,0,2,MEDIUM,100,40,0.15,45,140,30,0,0,200,NONE,11,222.9925341,11,4
2360,14,CACL2,100,0,2,MEDIUM,100,40,0.15,45,140,30,0,0,200,NONE,12,286.3334789,12,4
2361,14,CACL2,100,0,2,MEDIUM,100,40,0.15,45,140,30,0,0,200,NONE,12,266.8898261,12,4
2362,14,CACL2,100,0,2,MEDIUM,100,40,0.15,45,140,30,0,0,200,NONE,12,290.560103,12,4
2363,14,CACL2,100,0,2,MEDIUM,100,40,0.15,45,140,30,0,0,200,NONE,12,276.585155,12,4
2364,14,CACL2,100,0,2,MEDIUM,100,40,0.15,45,140,30,0,0,200,NONE,12,267.8133161,12,4
2365,14,CACL2,100,0,2,MEDIUM,100,40,0.15,45,140,30,0,0,200,NONE,12,278.7268717,12,4
2366,14,CACL2,100,0,2,MEDIUM,100,40,0.15,45,140,30,0,0,200,NONE,12,292.7100994,12,4
2367,14,CACL2,100,0,2,MEDIUM,100,40,0.15,45,140,30,0,0,200,NONE,12,283.5456439,12,4
2368,14,CACL2,100,0,2,MEDIUM,100,40,0.15,45,140,30,0,0,200,NONE,12,271.344742,12,4
2369,14,CACL2,100,0,2,MEDIUM,100,40,0.15,45,140,30,0,0,200,NONE,12,274.3835381,12,4
2370,14,CACL2,100,0,2,MEDIUM,100,40,0.15,45,140,30,0,0,200,NONE,12,283.8263217,12,4
2371,14,CACL2,100,0,2,MEDIUM,100,40,0.15,45,140,30,0,0,200,NONE,12,275.2061,12,4
2372,14,CACL2,100,0,2,MEDIUM,100,40,0.15,45,140,30,0,0,200,NONE,12,271.0618505,12,4
2373,14,CACL2,100,0,2,MEDIUM,100,40,0.15,45,140,30,0,0,200,NONE,12,262.4149728,12,4
2374,14,CACL2,100,0,2,MEDIUM,100,40,0.15,45,140,30,0,0,200,NONE,12,265.2219834,12,4
2375,14,CACL2,100,0,2,MEDIUM,100,40,0.15,45,140,30,0,0,200,NONE,12,233.7707856,12,4
2376,14,CACL2,100,0,2,MEDIUM,100,40,0.15,45,140,30,0,0,200,NONE,12,268.2284416,12,4
2377,14,CACL2,100,0,2,MEDIUM,100,40,0.15,45,140,30,0,0,200,NONE,12,282.2211237,12,4
2378,14,CACL2,100,0,2,MEDIUM,100,40,0.15,45,140,30,0,0,200,NONE,12,270.0311002,12,4
2379,14,CACL2,100,0,2,MEDIUM,100,40,0.15,45,140,30,0,0,200,NONE,12,317.6386289,12,4
2380,14,CACL2,100,0,2,MEDIUM,100,40,0.15,45,140,30,0,0,200,NONE,12,273.3443924,12,4
2381,14,CACL2,100,0,2,MEDIUM,100,40,0.15,45,140,30,0,0,200,NONE,12,278.408755,12,4
2382,14,CACL2,100,0,2,MEDIUM,100,40,0.15,45,140,30,0,0,200,NONE,12,279.4820481,12,4
2383,14,CACL2,100,0,2,MEDIUM,100,40,0.15,45,140,30,0,0,200,NONE,12,287.8034182,12,4
2384,14,CACL2,100,0,2,MEDIUM,100,40,0.15,45,140,30,0,0,200,NONE,12,275.4965003,12,4
2385,14,CACL2,100,0,2,MEDIUM,100,40,0.15,45,140,30,0,0,200,NONE,12,270.5253607,12,4
2386,14,CACL2,100,0,2,MEDIUM,100,40,0.15,45,140,30,0,0,200,NONE,12,268.2694911,12,4
2387,14,CACL2,100,0,2,MEDIUM,100,40,0.15,45,140,30,0,0,200,NONE,12,262.0744987,12,4
2388,14,CACL2,100,0,2,MEDIUM,100,40,0.15,45,140,30,0,0,200,NONE,12,267.3749914,12,4
2389,14,CACL2,100,0,2,MEDIUM,100,40,0.15,45,140,30,0,0,200,NONE,12,251.9237438,12,4
2390,14,CACL2,100,0,2,MEDIUM,100,40,0.15,45,140,30,0,0,200,NONE,12,269.9370728,12,4
2391,14,CACL2,100,0,2,MEDIUM,100,40,0.15,45,140,30,0,0,200,NONE,12,305.3371875,12,4
2392,14,CACL2,100,0,2,MEDIUM,100,40,0.15,45,140,30,0,0,200,NONE,12,278.1510515,12,4
2393,14,CACL2,100,0,2,MEDIUM,100,40,0.15,45,140,30,0,0,200,NONE,12,282.1203384,12,4
2394,14,CACL2,100,0,2,MEDIUM,100,40,0.15,45,140,30,0,0,200,NONE,12,260.417334,12,4
2395,14,CACL2,100,0,2,MEDIUM,100,40,0.15,45,140,30,0,0,200,NONE,12,258.276971,12,4
2396,14,CACL2,100,0,2,MEDIUM,100,40,0.15,45,140,30,0,0,200,NONE,12,289.0519957,12,4
2397,14,CACL2,100,0,2,MEDIUM,100,40,0.15,45,140,30,0,0,200,NONE,12,262.6674223,12,4
2398,14,CACL2,100,0,2,MEDIUM,100,40,0.15,45,140,30,0,0,200,NONE,12,256.5503612,12,4
2399,14,CACL2,100,0,2,MEDIUM,100,40,0.15,45,140,30,0,0,200,NONE,12,273.160943,12,4
2400,14,CACL2,100,0,2,MEDIUM,100,40,0.15,45,140,30,0,0,200,NONE,12,262.267253,12,4
2401,14,CACL2,100,0,2,MEDIUM,100,40,0.15,45,140,30,0,0,200,NONE,12,258.8225,12,4
2402,14,CACL2,100,0,2,MEDIUM,100,40,0.15,45,140,30,0,0,200,NONE,12,277.2935016,12,4
2403,14,CACL2,100,0,2,MEDIUM,100,40,0.15,45,140,30,0,0,200,NONE,12,282.3043383,12,4
2404,14,CACL2,100,0,2,MEDIUM,100,40,0.15,45,140,30,0,0,200,NONE,12,296.8980832,12,4
2405,14,CACL2,100,0,2,MEDIUM,100,40,0.15,45,140,30,0,0,200,NONE,12,297.4080523,12,4
2406,14,CACL2,100,0,2,MEDIUM,100,40,0.15,45,140,30,0,0,200,NONE,12,265.1074025,12,4
2407,14,CACL2,100,0,2,MEDIUM,100,40,0.15,45,140,30,0,0,200,NONE,12,274.5860676,12,4
2408,14,CACL2,100,0,2,MEDIUM,100,40,0.15,45,140,30,0,0,200,NONE,12,260.531878,12,4
2409,14,CACL2,100,0,2,MEDIUM,100,40,0.15,45,140,30,0,0,200,NONE,12,270.3193119,12,4
2410,14,CACL2,100,0,2,MEDIUM,100,40,0.15,45,140,30,0,0,200,NONE,12,267.324721,12,4
2411,14,CACL2,100,0,2,MEDIUM,100,40,0.15,45,140,30,0,0,200,NONE,12,286.524159,12,4
2412,14,CACL2,100,0,2,MEDIUM,100,40,0.15,45,140,30,0,0,200,NONE,12,280.4016451,12,4
2413,14,CACL2,100,0,2,MEDIUM,100,40,0.15,45,140,30,0,0,200,NONE,12,280.0512748,12,4
2414,14,CACL2,100,0,2,MEDIUM,100,40,0.15,45,140,30,0,0,200,NONE,12,281.3909886,12,4
2415,14,CACL2,100,0,2,MEDIUM,100,40,0.15,45,140,30,0,0,200,NONE,12,281.8000165,12,4
2416,14,CACL2,100,0,2,MEDIUM,100,40,0.15,45,140,30,0,0,200,NONE,12,284.1556558,12,4
2417,14,CACL2,100,0,2,MEDIUM,100,40,0.15,45,140,30,0,0,200,NONE,12,256.4248863,12,4
2418,14,CACL2,100,0,2,MEDIUM,100,40,0.15,45,140,30,0,0,200,NONE,12,277.1642898,12,4
2419,14,CACL2,100,0,2,MEDIUM,100,40,0.15,45,140,30,0,0,200,NONE,12,282.2592954,12,4
2420,14,CACL2,100,0,2,MEDIUM,100,40,0.15,45,140,30,0,0,200,NONE,12,262.5955263,12,4
2421,14,CACL2,100,0,2,MEDIUM,100,40,0.15,45,140,30,0,0,200,NONE,12,256.0410602,12,4
2422,14,CACL2,100,0,2,MEDIUM,100,40,0.15,45,140,30,0,0,200,NONE,12,266.2579248,12,4
2423,14,CACL2,100,0,2,MEDIUM,100,40,0.15,45,140,30,0,0,200,NONE,12,278.2064371,12,4
2424,14,CACL2,100,0,2,MEDIUM,100,40,0.15,45,140,30,0,0,200,NONE,12,249.9949712,12,4
2425,14,CACL2,100,0,2,MEDIUM,100,40,0.15,45,140,30,0,0,200,NONE,12,287.3714925,12,4
2426,14,CACL2,100,0,2,MEDIUM,100,40,0.15,45,140,30,0,0,200,NONE,12,268.0139871,12,4
2427,14,CACL2,100,0,2,MEDIUM,100,40,0.15,45,140,30,0,0,200,NONE,12,281.5862323,12,4
2428,14,CACL2,100,0,2,MEDIUM,100,40,0.15,45,140,30,0,0,200,NONE,12,273.8642279,12,4
2429,14,CACL2,100,0,2,MEDIUM,100,40,0.15,45,140,30,0,0,200,NONE,12,259.1547053,12,4
2430,14,CACL2,100,0,2,MEDIUM,100,40,0.15,45,140,30,0,0,200,NONE,12,248.2636203,12,4
2431,14,CACL2,100,0,2,MEDIUM,100,40,0.15,45,140,30,0,0,200,NONE,12,278.9033927,12,4
2432,14,CACL2,100,0,2,MEDIUM,100,40,0.15,45,140,30,0,0,200,NONE,12,266.8355408,12,4
2433,14,CACL2,100,0,2,MEDIUM,100,40,0.15,45,140,30,0,0,200,NONE,12,278.9208819,12,4
2434,14,CACL2,100,0,2,MEDIUM,100,40,0.15,45,140,30,0,0,200,NONE,12,245.8202062,12,4
2435,14,CACL2,100,0,2,MEDIUM,100,40,0.15,45,140,30,0,0,200,NONE,12,282.4806723,12,4
2436,14,CACL2,100,0,2,MEDIUM,100,40,0.15,45,140,30,0,0,200,NONE,12,290.4235245,12,4
2437,14,CACL2,100,0,2,MEDIUM,100,40,0.15,45,140,30,0,0,200,NONE,12,279.4987419,12,4
2438,14,CACL2,100,0,2,MEDIUM,100,40,0.15,45,140,30,0,0,200,NONE,12,274.4302239,12,4
2439,14,CACL2,100,0,2,MEDIUM,100,40,0.15,45,140,30,0,0,200,NONE,12,288.2555537,12,4
2440,14,CACL2,100,0,2,MEDIUM,100,40,0.15,45,140,30,0,0,200,NONE,12,281.7062088,12,4
2441,14,CACL2,100,0,2,MEDIUM,100,40,0.15,45,140,30,0,0,200,NONE,12,285.2409583,12,4
2442,14,CACL2,100,0,2,MEDIUM,100,40,0.15,45,140,30,0,0,200,NONE,12,264.0749984,12,4
2443,14,CACL2,100,0,2,MEDIUM,100,40,0.15,45,140,30,0,0,200,NONE,12,288.105991,12,4
2444,14,CACL2,100,0,2,MEDIUM,100,40,0.15,45,140,30,0,0,200,NONE,12,280.6660875,12,4
2445,14,CACL2,100,0,2,MEDIUM,100,40,0.15,45,140,30,0,0,200,NONE,12,274.4975391,12,4
2446,14,CACL2,100,0,2,MEDIUM,100,40,0.15,45,140,30,0,0,200,NONE,12,282.4614499,12,4
2447,14,CACL2,100,0,2,MEDIUM,100,40,0.15,45,140,30,0,0,200,NONE,12,275.9255734,12,4
2448,14,CACL2,100,0,2,MEDIUM,100,40,0.15,45,140,30,0,0,200,NONE,12,278.9781972,12,4
2449,14,CACL2,100,0,2,MEDIUM,100,40,0.15,45,140,30,0,0,200,NONE,12,276.8285934,12,4
2450,14,CACL2,100,0,2,MEDIUM,100,40,0.15,45,140,30,0,0,200,NONE,12,270.0552699,12,4
2451,14,CACL2,100,0,2,MEDIUM,100,40,0.15,45,140,30,0,0,200,NONE,12,284.171751,12,4
2452,14,CACL2,100,0,2,MEDIUM,100,40,0.15,45,140,30,0,0,200,NONE,12,272.5875,12,4
2453,14,CACL2,100,0,2,MEDIUM,100,40,0.15,45,140,30,0,0,200,NONE,12,254.4743941,12,4
2454,14,CACL2,100,0,2,MEDIUM,100,40,0.15,45,140,30,0,0,200,NONE,12,267.4549986,12,4
2455,14,CACL2,100,0,2,MEDIUM,100,40,0.15,45,140,30,0,0,200,NONE,12,261.8847564,12,4
2456,14,CACL2,10,0,0.5,MEDIUM,10,6,0.15,45,140,30,0,0,200,NONE,13,372.0464867,13,5
2457,14,CACL2,10,0,0.5,MEDIUM,10,6,0.15,45,140,30,0,0,200,NONE,13,405.070442,13,5
2458,14,CACL2,10,0,0.5,MEDIUM,10,6,0.15,45,140,30,0,0,200,NONE,13,421.90675,13,5
2459,14,CACL2,10,0,0.5,MEDIUM,10,6,0.15,45,140,30,0,0,200,NONE,13,392.679946,13,5
2460,14,CACL2,10,0,0.5,MEDIUM,10,6,0.15,45,140,30,0,0,200,NONE,13,424.6908129,13,5
2461,14,CACL2,10,0,0.5,MEDIUM,10,6,0.15,45,140,30,0,0,200,NONE,13,468.7034691,13,5
2462,14,CACL2,10,0,0.5,MEDIUM,10,6,0.15,45,140,30,0,0,200,NONE,13,385.7903177,13,5
2463,14,CACL2,10,0,0.5,MEDIUM,10,6,0.15,45,140,30,0,0,200,NONE,13,392.6066755,13,5
2464,14,CACL2,10,0,0.5,MEDIUM,10,6,0.15,45,140,30,0,0,200,NONE,13,426.4538668,13,5
2465,14,CACL2,10,0,0.5,MEDIUM,10,6,0.15,45,140,30,0,0,200,NONE,13,419.444995,13,5
2466,14,CACL2,10,0,0.5,MEDIUM,10,6,0.15,45,140,30,0,0,200,NONE,13,370.5243597,13,5
2467,14,CACL2,10,0,0.5,MEDIUM,10,6,0.15,45,140,30,0,0,200,NONE,13,384.9361526,13,5
2468,14,CACL2,10,0,0.5,MEDIUM,10,6,0.15,45,140,30,0,0,200,NONE,13,387.3131584,13,5
2469,14,CACL2,10,0,0.5,MEDIUM,10,6,0.15,45,140,30,0,0,200,NONE,13,436.4579991,13,5
2470,14,CACL2,10,0,0.5,MEDIUM,10,6,0.15,45,140,30,0,0,200,NONE,13,412.6894729,13,5
2471,14,CACL2,10,0,0.5,MEDIUM,10,6,0.15,45,140,30,0,0,200,NONE,13,423.0656701,13,5
2472,14,CACL2,10,0,0.5,MEDIUM,10,6,0.15,45,140,30,0,0,200,NONE,13,359.3711243,13,5
2473,14,CACL2,10,0,0.5,MEDIUM,10,6,0.15,45,140,30,0,0,200,NONE,13,396.0996691,13,5
2474,14,CACL2,10,0,0.5,MEDIUM,10,6,0.15,45,140,30,0,0,200,NONE,13,397.8006008,13,5
2475,14,CACL2,10,0,0.5,MEDIUM,10,6,0.15,45,140,30,0,0,200,NONE,13,417.8167038,13,5
2476,14,CACL2,10,0,0.5,MEDIUM,10,6,0.15,45,140,30,0,0,200,NONE,13,442.2853017,13,5
2477,14,CACL2,10,0,0.5,MEDIUM,10,6,0.15,45,140,30,0,0,200,NONE,13,381.257495,13,5
2478,14,CACL2,10,0,0.5,MEDIUM,10,6,0.15,45,140,30,0,0,200,NONE,13,357.4089995,13,5
2479,14,CACL2,10,0,0.5,MEDIUM,10,6,0.15,45,140,30,0,0,200,NONE,13,388.9849283,13,5
2480,14,CACL2,10,0,0.5,MEDIUM,10,6,0.15,45,140,30,0,0,200,NONE,13,350.5441188,13,5
2481,14,CACL2,10,0,0.5,MEDIUM,10,6,0.15,45,140,30,0,0,200,NONE,13,412.548794,13,5
