Repository: connor-verheyen/DataDrivenGranularHydrogels

# Integrated data-driven modeling and experimental optimization of granular hydrogel matrices



* * * * * * * * * * * * * * * * * * * * * * * * * * * * * * * * * * * * * * * * * * * * * * * * * * * * * * * * * * * * 
* * * * * * * * * * * * * * * * * * * * * * * * * * * * * * * * * * * * * * * * * * * * * * * * * * * * * * * * * * * * 
* * * * * * * * * * * * * * * * * * * * * * * * * * * * * * * * * * * * * * * * * * * * * * * * * * * * * * * * * * * * 
need to update this section below:

*This repository contains code, data, and SI Material for the paper:
C. A. Verheyen and  L. Bourouiba (2022) Associations between indoor relative humidity and global COVID-19 outcomes.

File: data/Dataset_Microgel_InitialSize_and_SizeEvolutionInFluids.csv (part 6 of 12)
,Num_days_in_solvent,Current_solvent,Curr_solv_Ca_conc,Curr_solv_Na_conc,ALG_conc,ALG_MW,Gelation_CaCl2_conc,Air_pressure,Nozzle_diameter,Nozzle_angle,Dist_nozzle_bath,Dist_pressure_nozzle,Angle_pressure_nozzle,EtOH_conc_pct,Extrusion_flow_rate,Tip_coating,Unique ID,Diameter_um,Un_id_updated,Un_id_prev
2482,14,CACL2,10,0,0.5,MEDIUM,10,6,0.15,45,140,30,0,0,200,NONE,13,362.2099087,13,5
2483,14,CACL2,10,0,0.5,MEDIUM,10,6,0.15,45,140,30,0,0,200,NONE,13,415.1613518,13,5
2484,14,CACL2,10,0,0.5,MEDIUM,10,6,0.15,45,140,30,0,0,200,NONE,13,353.7486772,13,5
2485,14,CACL2,10,0,0.5,MEDIUM,10,6,0.15,45,140,30,0,0,200,NONE,13,379.3434575,13,5
2486,14,CACL2,10,0,0.5,MEDIUM,10,6,0.15,45,140,30,0,0,200,NONE,13,394.113539,13,5
2487,14,CACL2,10,0,0.5,MEDIUM,10,6,0.15,45,140,30,0,0,200,NONE,13,410.0409138,13,5
2488,14,CACL2,10,0,0.5,MEDIUM,10,6,0.15,45,140,30,0,0,200,NONE,13,366.9273332,13,5
2489,14,CACL2,10,0,0.5,MEDIUM,10,6,0.15,45,140,30,0,0,200,NONE,13,404.9545309,13,5
2490,14,CACL2,10,0,0.5,MEDIUM,10,6,0.15,45,140,30,0,0,200,NONE,13,384.7143577,13,5
2491,14,CACL2,10,0,0.5,MEDIUM,10,6,0.15,45,140,30,0,0,200,NONE,13,378.7562061,13,5
2492,14,CACL2,10,0,0.5,MEDIUM,10,6,0.15,45,140,30,0,0,200,NONE,13,339.7102766,13,5
2493,14,CACL2,10,0,0.5,MEDIUM,10,6,0.15,45,140,30,0,0,200,NONE,13,443.0334709,13,5
2494,14,CACL2,10,0,0.5,MEDIUM,10,6,0.15,45,140,30,0,0,200,NONE,13,381.9298781,13,5
2495,14,CACL2,10,0,0.5,MEDIUM,10,6,0.15,45,140,30,0,0,200,NONE,13,378.0874711,13,5
2496,14,CACL2,10,0,0.5,MEDIUM,10,6,0.15,45,140,30,0,0,200,NONE,13,403.1343083,13,5
2497,14,CACL2,10,0,0.5,MEDIUM,10,6,0.15,45,140,30,0,0,200,NONE,13,408.177551,13,5
2498,14,CACL2,10,0,0.5,MEDIUM,10,6,0.15,45,140,30,0,0,200,NONE,13,449.645093,13,5
2499,14,CACL2,10,0,0.5,MEDIUM,10,6,0.15,45,140,30,0,0,200,NONE,13,359.5074841,13,5
2500,14,CACL2,10,0,0.5,MEDIUM,10,6,0.15,45,140,30,0,0,200,NONE,13,409.6846694,13,5
2501,14,CACL2,10,0,0.5,MEDIUM,10,6,0.15,45,140,30,0,0,200,NONE,13,377.9606367,13,5
2502,14,CACL2,10,0,0.5,MEDIUM,10,6,0.15,45,140,30,0,0,200,NONE,13,371.5480512,13,5
2503,14,CACL2,10,0,0.5,MEDIUM,10,6,0.15,45,140,30,0,0,200,NONE,13,447.2485268,13,5
2504,14,CACL2,10,0,0.5,MEDIUM,10,6,0.15,45,140,30,0,0,200,NONE,13,405.5880491,13,5
2505,14,CACL2,10,0,0.5,MEDIUM,10,6,0.15,45,140,30,0,0,200,NONE,13,407.2854999,13,5
2506,14,CACL2,10,0,0.5,MEDIUM,10,6,0.15,45,140,30,0,0,200,NONE,13,393.5794762,13,5
2507,14,CACL2,10,0,0.5,MEDIUM,10,6,0.15,45,140,30,0,0,200,NONE,13,386.7741803,13,5
2508,14,CACL2,10,0,0.5,MEDIUM,10,6,0.15,45,140,30,0,0,200,NONE,13,370.6441743,13,5
2509,14,CACL2,10,0,0.5,MEDIUM,10,6,0.15,45,140,30,0,0,200,NONE,13,384.3393165,13,5
2510,14,CACL2,10,0,0.5,MEDIUM,10,6,0.15,45,140,30,0,0,200,NONE,13,399.6927444,13,5
2511,14,CACL2,10,0,0.5,MEDIUM,10,6,0.15,45,140,30,0,0,200,NONE,13,414.0408228,13,5
2512,14,CACL2,10,0,0.5,MEDIUM,10,6,0.15,45,140,30,0,0,200,NONE,13,431.2334638,13,5
2513,14,CACL2,10,0,0.5,MEDIUM,10,6,0.15,45,140,30,0,0,200,NONE,13,391.4010079,13,5
2514,14,CACL2,10,0,0.5,MEDIUM,10,6,0.15,45,140,30,0,0,200,NONE,13,452.1430917,13,5
2515,14,CACL2,10,0,0.5,MEDIUM,10,6,0.15,45,140,30,0,0,200,NONE,13,437.1819588,13,5
2516,14,CACL2,10,0,0.5,MEDIUM,10,6,0.15,45,140,30,0,0,200,NONE,13,419.9139992,13,5
2517,14,CACL2,100,0,0.5,MEDIUM,100,6,0.15,45,140,30,0,0,200,NONE,14,387.6883557,14,6
2518,14,CACL2,100,0,0.5,MEDIUM,100,6,0.15,45,140,30,0,0,200,NONE,14,396.4785961,14,6
2519,14,CACL2,100,0,0.5,MEDIUM,100,6,0.15,45,140,30,0,0,200,NONE,14,365.3942351,14,6
2520,14,CACL2,100,0,0.5,MEDIUM,100,6,0.15,45,140,30,0,0,200,NONE,14,404.3008268,14,6
2521,14,CACL2,100,0,0.5,MEDIUM,100,6,0.15,45,140,30,0,0,200,NONE,14,422.8003107,14,6
2522,14,CACL2,100,0,0.5,MEDIUM,100,6,0.15,45,140,30,0,0,200,NONE,14,390.4576694,14,6
2523,14,CACL2,100,0,0.5,MEDIUM,100,6,0.15,45,140,30,0,0,200,NONE,14,387.5764682,14,6
2524,14,CACL2,100,0,0.5,MEDIUM,100,6,0.15,45,140,30,0,0,200,NONE,14,399.0414993,14,6
2525,14,CACL2,100,0,0.5,MEDIUM,100,6,0.15,45,140,30,0,0,200,NONE,14,398.9853028,14,6
2526,14,CACL2,100,0,0.5,MEDIUM,100,6,0.15,45,140,30,0,0,200,NONE,14,409.2764999,14,6
2527,14,CACL2,100,0,0.5,MEDIUM,100,6,0.15,45,140,30,0,0,200,NONE,14,419.444995,14,6
2528,14,CACL2,100,0,0.5,MEDIUM,100,6,0.15,45,140,30,0,0,200,NONE,14,381.4935164,14,6
2529,14,CACL2,100,0,0.5,MEDIUM,100,6,0.15,45,140,30,0,0,200,NONE,14,388.6909982,14,6
2530,14,CACL2,100,0,0.5,MEDIUM,100,6,0.15,45,140,30,0,0,200,NONE,14,406.2907073,14,6
2531,14,CACL2,100,0,0.5,MEDIUM,100,6,0.15,45,140,30,0,0,200,NONE,14,333.6267153,14,6
2532,14,CACL2,100,0,0.5,MEDIUM,100,6,0.15,45,140,30,0,0,200,NONE,14,382.1215962,14,6
2533,14,CACL2,100,0,0.5,MEDIUM,100,6,0.15,45,140,30,0,0,200,NONE,14,404.7799962,14,6
2534,14,CACL2,100,0,0.5,MEDIUM,100,6,0.15,45,140,30,0,0,200,NONE,14,398.5497499,14,6
2535,14,CACL2,100,0,0.5,MEDIUM,100,6,0.15,45,140,30,0,0,200,NONE,14,418.3852247,14,6
2536,14,CACL2,100,0,0.5,MEDIUM,100,6,0.15,45,140,30,0,0,200,NONE,14,407.5008295,14,6
2537,14,CACL2,100,0,0.5,MEDIUM,100,6,0.15,45,140,30,0,0,200,NONE,14,434.8899671,14,6
2538,14,CACL2,100,0,0.5,MEDIUM,100,6,0.15,45,140,30,0,0,200,NONE,14,406.1284649,14,6
2539,14,CACL2,100,0,0.5,MEDIUM,100,6,0.15,45,140,30,0,0,200,NONE,14,413.5990564,14,6
2540,14,CACL2,100,0,0.5,MEDIUM,100,6,0.15,45,140,30,0,0,200,NONE,14,376.4657355,14,6
2541,14,CACL2,100,0,0.5,MEDIUM,100,6,0.15,45,140,30,0,0,200,NONE,14,441.3604988,14,6
2542,14,CACL2,100,0,0.5,MEDIUM,100,6,0.15,45,140,30,0,0,200,NONE,14,460.6180678,14,6
2543,14,CACL2,100,0,0.5,MEDIUM,100,6,0.15,45,140,30,0,0,200,NONE,14,363.1794644,14,6
2544,14,CACL2,100,0,0.5,MEDIUM,100,6,0.15,45,140,30,0,0,200,NONE,14,406.0023338,14,6
2545,14,CACL2,100,0,0.5,MEDIUM,100,6,0.15,45,140,30,0,0,200,NONE,14,382.2631993,14,6
2546,14,CACL2,100,0,0.5,MEDIUM,100,6,0.15,45,140,30,0,0,200,NONE,14,380.9989996,14,6
2547,14,CACL2,100,0,0.5,MEDIUM,100,6,0.15,45,140,30,0,0,200,NONE,14,399.0414993,14,6
2548,14,CACL2,100,0,0.5,MEDIUM,100,6,0.15,45,140,30,0,0,200,NONE,14,381.324493,14,6
2549,14,CACL2,100,0,0.5,MEDIUM,100,6,0.15,45,140,30,0,0,200,NONE,14,403.8364993,14,6
2550,14,CACL2,100,0,0.5,MEDIUM,100,6,0.15,45,140,30,0,0,200,NONE,14,412.2859996,14,6
2551,14,CACL2,100,0,0.5,MEDIUM,100,6,0.15,45,140,30,0,0,200,NONE,14,410.2369968,14,6
2552,14,CACL2,100,0,0.5,MEDIUM,100,6,0.15,45,140,30,0,0,200,NONE,14,373.4349987,14,6
2553,14,CACL2,100,0,0.5,MEDIUM,100,6,0.15,45,140,30,0,0,200,NONE,14,412.0884992,14,6
2554,14,CACL2,100,0,0.5,MEDIUM,100,6,0.15,45,140,30,0,0,200,NONE,14,403.476487,14,6
2555,14,CACL2,100,0,0.5,MEDIUM,100,6,0.15,45,140,30,0,0,200,NONE,14,427.1736303,14,6
2556,14,CACL2,100,0,0.5,MEDIUM,100,6,0.15,45,140,30,0,0,200,NONE,14,435.5949861,14,6
2557,14,CACL2,100,0,0.5,MEDIUM,100,6,0.15,45,140,30,0,0,200,NONE,14,421.1774792,14,6
2558,14,CACL2,100,0,0.5,MEDIUM,100,6,0.15,45,140,30,0,0,200,NONE,14,397.1641779,14,6
2559,14,CACL2,100,0,0.5,MEDIUM,100,6,0.15,45,140,30,0,0,200,NONE,14,383.5277792,14,6
2560,14,CACL2,100,0,0.5,MEDIUM,100,6,0.15,45,140,30,0,0,200,NONE,14,392.004452,14,6
2561,14,CACL2,100,0,0.5,MEDIUM,100,6,0.15,45,140,30,0,0,200,NONE,14,378.3145862,14,6
2562,14,CACL2,100,0,0.5,MEDIUM,100,6,0.15,45,140,30,0,0,200,NONE,14,429.9809903,14,6
2563,14,CACL2,100,0,0.5,MEDIUM,100,6,0.15,45,140,30,0,0,200,NONE,14,396.7944996,14,6
2564,14,CACL2,100,0,0.5,MEDIUM,100,6,0.15,45,140,30,0,0,200,NONE,14,381.5037474,14,6
2565,14,CACL2,100,0,0.5,MEDIUM,100,6,0.15,45,140,30,0,0,200,NONE,14,387.4452375,14,6
2566,14,CACL2,100,0,0.5,MEDIUM,100,6,0.15,45,140,30,0,0,200,NONE,14,377.6323225,14,6
2567,14,CACL2,100,0,0.5,MEDIUM,100,6,0.15,45,140,30,0,0,200,NONE,14,413.5944485,14,6
2568,14,CACL2,100,0,0.5,MEDIUM,100,6,0.15,45,140,30,0,0,200,NONE,14,380.8866537,14,6
2569,14,CACL2,100,0,0.5,MEDIUM,100,6,0.15,45,140,30,0,0,200,NONE,14,402.2071074,14,6
2570,14,CACL2,100,0,0.5,MEDIUM,100,6,0.15,45,140,30,0,0,200,NONE,14,410.5454885,14,6
2571,14,CACL2,100,0,0.5,MEDIUM,100,6,0.15,45,140,30,0,0,200,NONE,14,409.6834987,14,6
2572,14,CACL2,100,0,0.5,MEDIUM,100,6,0.15,45,140,30,0,0,200,NONE,14,411.6340458,14,6
2573,14,CACL2,100,0,0.5,MEDIUM,100,6,0.15,45,140,30,0,0,200,NONE,14,398.2760486,14,6
2574,14,CACL2,100,0,0.5,MEDIUM,100,6,0.15,45,140,30,0,0,200,NONE,14,412.4834992,14,6
2575,14,CACL2,100,0,0.5,MEDIUM,100,6,0.15,45,140,30,0,0,200,NONE,14,418.2299877,14,6
2576,14,CACL2,100,0,0.5,MEDIUM,100,6,0.15,45,140,30,0,0,200,NONE,14,431.816998,14,6
2577,14,CACL2,100,0,0.5,MEDIUM,100,6,0.15,45,140,30,0,0,200,NONE,14,412.399966,14,6
2578,14,CACL2,100,0,0.5,MEDIUM,100,6,0.15,45,140,30,0,0,200,NONE,14,407.7472109,14,6
2579,14,CACL2,100,0,0.5,MEDIUM,100,6,0.15,45,140,30,0,0,200,NONE,14,420.1584999,14,6
2580,14,CACL2,100,0,0.5,MEDIUM,100,6,0.15,45,140,30,0,0,200,NONE,14,392.5812651,14,6
2581,14,CACL2,100,0,0.5,MEDIUM,100,40,0.15,45,140,30,0,0,200,NONE,15,200.8315263,15,7
2582,14,CACL2,100,0,0.5,MEDIUM,100,40,0.15,45,140,30,0,0,200,NONE,15,177.8449201,15,7
2583,14,CACL2,100,0,0.5,MEDIUM,100,40,0.15,45,140,30,0,0,200,NONE,15,203.9597515,15,7
2584,14,CACL2,100,0,0.5,MEDIUM,100,40,0.15,45,140,30,0,0,200,NONE,15,182.5811684,15,7
2585,14,CACL2,100,0,0.5,MEDIUM,100,40,0.15,45,140,30,0,0,200,NONE,15,214.8524013,15,7
2586,14,CACL2,100,0,0.5,MEDIUM,100,40,0.15,45,140,30,0,0,200,NONE,15,172.4519634,15,7
2587,14,CACL2,100,0,0.5,MEDIUM,100,40,0.15,45,140,30,0,0,200,NONE,15,209.0743441,15,7
2588,14,CACL2,100,0,0.5,MEDIUM,100,40,0.15,45,140,30,0,0,200,NONE,15,192.069516,15,7
2589,14,CACL2,100,0,0.5,MEDIUM,100,40,0.15,45,140,30,0,0,200,NONE,15,171.4052679,15,7
2590,14,CACL2,100,0,0.5,MEDIUM,100,40,0.15,45,140,30,0,0,200,NONE,15,199.9741637,15,7
2591,14,CACL2,100,0,0.5,MEDIUM,100,40,0.15,45,140,30,0,0,200,NONE,15,192.9704648,15,7
2592,14,CACL2,100,0,0.5,MEDIUM,100,40,0.15,45,140,30,0,0,200,NONE,15,202.2240497,15,7
2593,14,CACL2,100,0,0.5,MEDIUM,100,40,0.15,45,140,30,0,0,200,NONE,15,183.6513426,15,7
2594,14,CACL2,100,0,0.5,MEDIUM,100,40,0.15,45,140,30,0,0,200,NONE,15,195.7998765,15,7
2595,14,CACL2,100,0,0.5,MEDIUM,100,40,0.15,45,140,30,0,0,200,NONE,15,196.8015755,15,7
2596,14,CACL2,100,0,0.5,MEDIUM,100,40,0.15,45,140,30,0,0,200,NONE,15,199.6699493,15,7
2597,14,CACL2,100,0,0.5,MEDIUM,100,40,0.15,45,140,30,0,0,200,NONE,15,162.7567983,15,7
2598,14,CACL2,100,0,0.5,MEDIUM,100,40,0.15,45,140,30,0,0,200,NONE,15,177.5351793,15,7
2599,14,CACL2,100,0,0.5,MEDIUM,100,40,0.15,45,140,30,0,0,200,NONE,15,184.6519766,15,7
2600,14,CACL2,100,0,0.5,MEDIUM,100,40,0.15,45,140,30,0,0,200,NONE,15,188.7000691,15,7
2601,14,CACL2,100,0,0.5,MEDIUM,100,40,0.15,45,140,30,0,0,200,NONE,15,186.5921294,15,7
2602,14,CACL2,100,0,0.5,MEDIUM,100,40,0.15,45,140,30,0,0,200,NONE,15,187.3877587,15,7
2603,14,CACL2,100,0,0.5,MEDIUM,100,40,0.15,45,140,30,0,0,200,NONE,15,211.5744718,15,7
2604,14,CACL2,100,0,0.5,MEDIUM,100,40,0.15,45,140,30,0,0,200,NONE,15,195.753637,15,7
2605,14,CACL2,100,0,0.5,MEDIUM,100,40,0.15,45,140,30,0,0,200,NONE,15,215.8062136,15,7
2606,1.5,CACL2,10,0,2,MEDIUM,10,8,0.15,45,140,30,0,0,200,NONE,16,545.5750504,16,8
2607,1.5,CACL2,10,0,2,MEDIUM,10,8,0.15,45,140,30,0,0,200,NONE,16,645.4609705,16,8
2608,1.5,CACL2,10,0,2,MEDIUM,10,8,0.15,45,140,30,0,0,200,NONE,16,601.48854,16,8
2609,1.5,CACL2,10,0,2,MEDIUM,10,8,0.15,45,140,30,0,0,200,NONE,16,602.9865158,16,8
2610,1.5,CACL2,10,0,2,MEDIUM,10,8,0.15,45,140,30,0,0,200,NONE,16,542.0522041,16,8
2611,1.5,CACL2,10,0,2,MEDIUM,10,8,0.15,45,140,30,0,0,200,NONE,16,524.0033073,16,8
2612,1.5,CACL2,10,0,2,MEDIUM,10,8,0.15,45,140,30,0,0,200,NONE,16,619.6263691,16,8
2613,1.5,CACL2,10,0,2,MEDIUM,10,8,0.15,45,140,30,0,0,200,NONE,16,696.7975702,16,8
2614,1.5,CACL2,10,0,2,MEDIUM,10,8,0.15,45,140,30,0,0,200,NONE,16,587.6454897,16,8
2615,1.5,CACL2,10,0,2,MEDIUM,10,8,0.15,45,140,30,0,0,200,NONE,16,577.0798567,16,8
2616,1.5,CACL2,10,0,2,MEDIUM,10,8,0.15,45,140,30,0,0,200,NONE,16,641.1474769,16,8
2617,1.5,CACL2,10,0,2,MEDIUM,10,8,0.15,45,140,30,0,0,200,NONE,16,636.9276908,16,8
2618,1.5,CACL2,10,0,2,MEDIUM,10,8,0.15,45,140,30,0,0,200,NONE,16,541.2415488,16,8
2619,1.5,CACL2,10,0,2,MEDIUM,10,8,0.15,45,140,30,0,0,200,NONE,16,567.6587311,16,8
2620,1.5,CACL2,10,0,2,MEDIUM,10,8,0.15,45,140,30,0,0,200,NONE,16,585.4852866,16,8
2621,1.5,CACL2,10,0,2,MEDIUM,10,8,0.15,45,140,30,0,0,200,NONE,16,555.1192019,16,8
2622,1.5,CACL2,10,0,2,MEDIUM,10,8,0.15,45,140,30,0,0,200,NONE,16,549.4209386,16,8
2623,1.5,CACL2,10,0,2,MEDIUM,10,8,0.15,45,140,30,0,0,200,NONE,16,539.1555865,16,8
2624,1.5,CACL2,10,0,2,MEDIUM,10,8,0.15,45,140,30,0,0,200,NONE,16,565.4355173,16,8
2625,1.5,CACL2,10,0,2,MEDIUM,10,8,0.15,45,140,30,0,0,200,NONE,16,673.3987854,16,8
2626,1.5,CACL2,10,0,2,MEDIUM,10,8,0.15,45,140,30,0,0,200,NONE,16,630.123599,16,8
2627,1.5,CACL2,10,0,2,MEDIUM,10,8,0.15,45,140,30,0,0,200,NONE,16,594.1286951,16,8
2628,1.5,CACL2,10,0,2,MEDIUM,10,8,0.15,45,140,30,0,0,200,NONE,16,628.9602885,16,8
2629,1.5,CACL2,10,0,2,MEDIUM,10,8,0.15,45,140,30,0,0,200,NONE,16,591.4469413,16,8
2630,1.5,CACL2,10,0,2,MEDIUM,10,8,0.15,45,140,30,0,0,200,NONE,16,535.3728173,16,8
2631,1.5,CACL2,10,0,2,MEDIUM,10,8,0.15,45,140,30,0,0,200,NONE,16,546.6728109,16,8
2632,1.5,CACL2,10,0,2,MEDIUM,10,8,0.15,45,140,30,0,0,200,NONE,16,520.4793347,16,8
2633,1.5,CACL2,10,0,2,MEDIUM,10,8,0.15,45,140,30,0,0,200,NONE,16,532.4391462,16,8
2634,1.5,CACL2,10,0,2,MEDIUM,10,8,0.15,45,140,30,0,0,200,NONE,16,543.3741638,16,8
2635,1.5,CACL2,10,0,2,MEDIUM,10,8,0.15,45,140,30,0,0,200,NONE,16,580.3825803,16,8
2636,1.5,CACL2,10,0,2,MEDIUM,10,8,0.15,45,140,30,0,0,200,NONE,16,538.3457172,16,8
2637,1.5,CACL2,10,0,2,MEDIUM,10,8,0.15,45,140,30,0,0,200,NONE,16,588.6520167,16,8
2638,1.5,CACL2,10,0,2,MEDIUM,10,8,0.15,45,140,30,0,0,200,NONE,16,539.5061151,16,8
2639,1.5,CACL2,10,0,2,MEDIUM,10,8,0.15,45,140,30,0,0,200,NONE,16,576.1776635,16,8
2640,1.5,CACL2,10,0,2,MEDIUM,10,8,0.15,45,140,30,0,0,200,NONE,16,566.3386023,16,8
2641,1.5,CACL2,10,0,2,MEDIUM,10,8,0.15,45,140,30,0,0,200,NONE,16,602.788892,16,8
2642,1.5,CACL2,10,0,2,MEDIUM,10,8,0.15,45,140,30,0,0,200,NONE,16,574.8075197,16,8
2643,1.5,CACL2,10,0,2,MEDIUM,10,8,0.15,45,140,30,0,0,200,NONE,16,586.4682117,16,8
2644,1.5,CACL2,10,0,2,MEDIUM,10,8,0.15,45,140,30,0,0,200,NONE,16,545.0859626,16,8
2645,1.5,CACL2,10,0,2,MEDIUM,10,8,0.15,45,140,30,0,0,200,NONE,16,615.5227524,16,8
2646,1.5,CACL2,10,0,2,MEDIUM,10,8,0.15,45,140,30,0,0,200,NONE,16,535.9503982,16,8
2647,1.5,CACL2,10,0,2,MEDIUM,10,8,0.15,45,140,30,0,0,200,NONE,16,623.4121483,16,8
2648,1.5,CACL2,10,0,2,MEDIUM,10,8,0.15,45,140,30,0,0,200,NONE,16,661.0279086,16,8
2649,1.5,CACL2,10,0,2,MEDIUM,10,8,0.15,45,140,30,0,0,200,NONE,16,590.6820708,16,8
2650,1.5,CACL2,10,0,2,MEDIUM,10,8,0.15,45,140,30,0,0,200,NONE,16,562.8978504,16,8
2651,1.5,CACL2,10,0,2,MEDIUM,10,8,0.15,45,140,30,0,0,200,NONE,16,635.1102878,16,8
2652,1.5,CACL2,10,0,2,MEDIUM,10,8,0.15,45,140,30,0,0,200,NONE,16,561.7244642,16,8
2653,1.5,CACL2,10,0,2,MEDIUM,10,8,0.15,45,140,30,0,0,200,NONE,16,577.4659368,16,8
2654,1.5,CACL2,10,0,2,MEDIUM,10,8,0.15,45,140,30,0,0,200,NONE,16,544.9277622,16,8
2655,1.5,CACL2,10,0,2,MEDIUM,10,8,0.15,45,140,30,0,0,200,NONE,16,591.4133255,16,8
2656,1.5,CACL2,10,0,2,MEDIUM,10,8,0.15,45,140,30,0,0,200,NONE,16,545.6561836,16,8
2657,1.5,CACL2,10,0,2,MEDIUM,10,8,0.15,45,140,30,0,0,200,NONE,16,610.2544329,16,8
2658,1.5,CACL2,10,0,2,MEDIUM,10,8,0.15,45,140,30,0,0,200,NONE,16,533.8732655,16,8
2659,1.5,CACL2,10,0,2,MEDIUM,10,8,0.15,45,140,30,0,0,200,NONE,16,540.5796021,16,8
2660,1.5,CACL2,10,0,2,MEDIUM,10,8,0.15,45,140,30,0,0,200,NONE,16,521.0139876,16,8
2661,1.5,CACL2,10,0,2,MEDIUM,10,8,0.15,45,140,30,0,0,200,NONE,16,578.4132524,16,8
2662,1.5,CACL2,10,0,2,MEDIUM,10,8,0.15,45,140,30,0,0,200,NONE,16,622.2629981,16,8
2663,1.5,CACL2,10,0,2,MEDIUM,10,8,0.15,45,140,30,0,0,200,NONE,16,617.942138,16,8
2664,1.5,CACL2,10,0,2,MEDIUM,10,8,0.15,45,140,30,0,0,200,NONE,16,657.6003726,16,8
2665,1.5,CACL2,10,0,2,MEDIUM,10,8,0.15,45,140,30,0,0,200,NONE,16,600.774974,16,8
2666,1.5,CACL2,10,0,2,MEDIUM,10,8,0.15,45,140,30,0,0,200,NONE,16,603.2110178,16,8
2667,1.5,CACL2,10,0,2,MEDIUM,10,8,0.15,45,140,30,0,0,200,NONE,16,566.6807886,16,8
2668,1.5,CACL2,10,0,2,MEDIUM,10,8,0.15,45,140,30,0,0,200,NONE,16,508.879849,16,8
2669,1.5,CACL2,10,0,2,MEDIUM,10,8,0.15,45,140,30,0,0,200,NONE,16,540.922756,16,8
2670,1.5,CACL2,10,0,2,MEDIUM,10,8,0.15,45,140,30,0,0,200,NONE,16,584.4034372,16,8
2671,1.5,CACL2,10,0,2,MEDIUM,10,8,0.15,45,140,30,0,0,200,NONE,16,627.7179571,16,8
2672,1.5,CACL2,10,0,2,MEDIUM,10,8,0.15,45,140,30,0,0,200,NONE,16,562.6623225,16,8
2673,1.5,CACL2,10,0,2,MEDIUM,10,8,0.15,45,140,30,0,0,200,NONE,16,555.1628639,16,8
2674,1.5,CACL2,10,0,2,MEDIUM,10,8,0.15,45,140,30,0,0,200,NONE,16,575.342015,16,8
2675,1.5,CACL2,10,0,2,MEDIUM,10,8,0.15,45,140,30,0,0,200,NONE,16,606.3910755,16,8
2676,1.5,CACL2,10,0,2,MEDIUM,10,8,0.15,45,140,30,0,0,200,NONE,16,513.1171498,16,8
2677,1.5,CACL2,10,0,2,MEDIUM,10,8,0.15,45,140,30,0,0,200,NONE,16,544.0296309,16,8
2678,1.5,CACL2,10,0,2,MEDIUM,10,8,0.15,45,140,30,0,0,200,NONE,16,588.9728743,16,8
2679,1.5,CACL2,10,0,2,MEDIUM,10,8,0.15,45,140,30,0,0,200,NONE,16,569.7657385,16,8
2680,1.5,CACL2,10,0,2,MEDIUM,10,8,0.15,45,140,30,0,0,200,NONE,16,650.8748979,16,8
2681,1.5,CACL2,10,0,2,MEDIUM,10,8,0.15,45,140,30,0,0,200,NONE,17,517.9230045,17,9
2682,1.5,CACL2,10,0,2,MEDIUM,10,8,0.15,45,140,30,0,0,200,NONE,17,625.5399993,17,9
2683,1.5,CACL2,10,0,2,MEDIUM,10,8,0.15,45,140,30,0,0,200,NONE,17,605.2569998,17,9
2684,1.5,CACL2,10,0,2,MEDIUM,10,8,0.15,45,140,30,0,0,200,NONE,17,591.114842,17,9
2685,1.5,CACL2,10,0,2,MEDIUM,10,8,0.15,45,140,30,0,0,200,NONE,17,625.841,17,9
2686,1.5,CACL2,10,0,2,MEDIUM,10,8,0.15,45,140,30,0,0,200,NONE,17,550.4309989,17,9
2687,1.5,CACL2,10,0,2,MEDIUM,10,8,0.15,45,140,30,0,0,200,NONE,17,563.8280905,17,9
2688,1.5,CACL2,10,0,2,MEDIUM,10,8,0.15,45,140,30,0,0,200,NONE,17,597.9085339,17,9
2689,1.5,CACL2,10,0,2,MEDIUM,10,8,0.15,45,140,30,0,0,200,NONE,17,573.182621,17,9
2690,1.5,CACL2,10,0,2,MEDIUM,10,8,0.15,45,140,30,0,0,200,NONE,17,547.2951316,17,9
2691,1.5,CACL2,10,0,2,MEDIUM,10,8,0.15,45,140,30,0,0,200,NONE,17,648.951704,17,9
2692,1.5,CACL2,10,0,2,MEDIUM,10,8,0.15,45,140,30,0,0,200,NONE,17,569.467131,17,9
2693,1.5,CACL2,10,0,2,MEDIUM,10,8,0.15,45,140,30,0,0,200,NONE,17,670.5818624,17,9
2694,1.5,CACL2,10,0,2,MEDIUM,10,8,0.15,45,140,30,0,0,200,NONE,17,586.4180467,17,9
2695,1.5,CACL2,10,0,2,MEDIUM,10,8,0.15,45,140,30,0,0,200,NONE,17,556.1405351,17,9
2696,1.5,CACL2,10,0,2,MEDIUM,10,8,0.15,45,140,30,0,0,200,NONE,17,575.8317619,17,9
2697,1.5,CACL2,10,0,2,MEDIUM,10,8,0.15,45,140,30,0,0,200,NONE,17,594.5474167,17,9
2698,1.5,CACL2,10,0,2,MEDIUM,10,8,0.15,45,140,30,0,0,200,NONE,17,569.5883321,17,9
2699,1.5,CACL2,10,0,2,MEDIUM,10,8,0.15,45,140,30,0,0,200,NONE,17,563.3120143,17,9
2700,1.5,CACL2,10,0,2,MEDIUM,10,8,0.15,45,140,30,0,0,200,NONE,17,634.8906628,17,9
2701,1.5,CACL2,10,0,2,MEDIUM,10,8,0.15,45,140,30,0,0,200,NONE,17,618.3512923,17,9
2702,1.5,CACL2,10,0,2,MEDIUM,10,8,0.15,45,140,30,0,0,200,NONE,17,532.1327193,17,9
2703,1.5,CACL2,10,0,2,MEDIUM,10,8,0.15,45,140,30,0,0,200,NONE,17,653.883329,17,9
2704,1.5,CACL2,10,0,2,MEDIUM,10,8,0.15,45,140,30,0,0,200,NONE,17,651.6521167,17,9
2705,1.5,CACL2,10,0,2,MEDIUM,10,8,0.15,45,140,30,0,0,200,NONE,17,555.5997309,17,9
2706,1.5,CACL2,10,0,2,MEDIUM,10,8,0.15,45,140,30,0,0,200,NONE,17,624.6376526,17,9
2707,1.5,CACL2,10,0,2,MEDIUM,10,8,0.15,45,140,30,0,0,200,NONE,17,528.51454,17,9
2708,1.5,CACL2,10,0,2,MEDIUM,10,8,0.15,45,140,30,0,0,200,NONE,17,549.506989,17,9
2709,1.5,CACL2,10,0,2,MEDIUM,10,8,0.15,45,140,30,0,0,200,NONE,17,631.0877357,17,9
2710,1.5,CACL2,10,0,2,MEDIUM,10,8,0.15,45,140,30,0,0,200,NONE,17,536.1156528,17,9
2711,1.5,CACL2,10,0,2,MEDIUM,10,8,0.15,45,140,30,0,0,200,NONE,17,571.0952897,17,9
2712,1.5,CACL2,10,0,2,MEDIUM,10,8,0.15,45,140,30,0,0,200,NONE,17,633.8166748,17,9
2713,1.5,CACL2,10,0,2,MEDIUM,10,8,0.15,45,140,30,0,0,200,NONE,17,572.4070117,17,9
2714,1.5,CACL2,10,0,2,MEDIUM,10,8,0.15,45,140,30,0,0,200,NONE,17,637.7132148,17,9
2715,1.5,CACL2,10,0,2,MEDIUM,10,8,0.15,45,140,30,0,0,200,NONE,17,556.9749983,17,9
2716,1.5,CACL2,10,0,2,MEDIUM,10,8,0.15,45,140,30,0,0,200,NONE,17,570.2586627,17,9
2717,1.5,CACL2,10,0,2,MEDIUM,10,8,0.15,45,140,30,0,0,200,NONE,17,565.4162225,17,9
2718,1.5,CACL2,10,0,2,MEDIUM,10,8,0.15,45,140,30,0,0,200,NONE,17,595.7027336,17,9
2719,1.5,CACL2,10,0,2,MEDIUM,10,8,0.15,45,140,30,0,0,200,NONE,17,580.0902471,17,9
2720,1.5,CACL2,10,0,2,MEDIUM,10,8,0.15,45,140,30,0,0,200,NONE,17,568.8634101,17,9
2721,1.5,CACL2,10,0,2,MEDIUM,10,8,0.15,45,140,30,0,0,200,NONE,17,671.4354253,17,9
2722,1.5,CACL2,10,0,2,MEDIUM,10,8,0.15,45,140,30,0,0,200,NONE,17,577.744063,17,9
2723,1.5,CACL2,10,0,2,MEDIUM,10,8,0.15,45,140,30,0,0,200,NONE,17,649.545659,17,9
2724,1.5,CACL2,10,0,2,MEDIUM,10,8,0.15,45,140,30,0,0,200,NONE,17,644.3080268,17,9
2725,1.5,CACL2,10,0,2,MEDIUM,10,8,0.15,45,140,30,0,0,200,NONE,17,661.0198402,17,9
2726,1.5,CACL2,10,0,2,MEDIUM,10,8,0.15,45,140,30,0,0,200,NONE,17,554.2148778,17,9
2727,1.5,CACL2,10,0,2,MEDIUM,10,8,0.15,45,140,30,0,0,200,NONE,17,610.1419978,17,9
2728,1.5,CACL2,10,0,2,MEDIUM,10,8,0.15,45,140,30,0,0,200,NONE,17,578.9441815,17,9
2729,1.5,CACL2,10,0,2,MEDIUM,10,8,0.15,45,140,30,0,0,200,NONE,17,602.1117669,17,9
2730,1.5,CACL2,10,0,2,MEDIUM,10,8,0.15,45,140,30,0,0,200,NONE,17,620.1554951,17,9
2731,1.5,CACL2,10,0,2,MEDIUM,10,8,0.15,45,140,30,0,0,200,NONE,17,571.6580753,17,9
2732,1.5,CACL2,10,0,2,MEDIUM,10,8,0.15,45,140,30,0,0,200,NONE,17,544.0655914,17,9
2733,1.5,CACL2,10,0,2,MEDIUM,10,8,0.15,45,140,30,0,0,200,NONE,17,584.4415622,17,9
2734,1.5,CACL2,10,0,2,MEDIUM,10,8,0.15,45,140,30,0,0,200,NONE,17,669.0225285,17,9
2735,1.5,CACL2,10,0,2,MEDIUM,10,8,0.15,45,140,30,0,0,200,NONE,17,549.4086096,17,9
2736,1.5,CACL2,10,0,2,MEDIUM,10,8,0.15,45,140,30,0,0,200,NONE,17,639.3445114,17,9
2737,1.5,CACL2,10,0,2,MEDIUM,10,8,0.15,45,140,30,0,0,200,NONE,17,577.288654,17,9
2738,1.5,CACL2,10,0,2,MEDIUM,10,8,0.15,45,140,30,0,0,200,NONE,17,569.7706248,17,9
2739,1.5,CACL2,10,0,2,MEDIUM,10,8,0.15,45,140,30,0,0,200,NONE,17,581.7018997,17,9
2740,1.5,CACL2,10,0,2,MEDIUM,10,8,0.15,45,140,30,0,0,200,NONE,17,515.2672687,17,9
2741,1.5,CACL2,10,0,2,MEDIUM,10,8,0.15,45,140,30,0,0,200,NONE,17,593.801957,17,9
2742,1.5,CACL2,10,0,2,MEDIUM,10,8,0.15,45,140,30,0,0,200,NONE,17,539.9589174,17,9
2743,1.5,CACL2,10,0,2,MEDIUM,10,8,0.15,45,140,30,0,0,200,NONE,17,609.0462664,17,9
2744,1.5,CACL2,10,0,2,MEDIUM,10,8,0.15,45,140,30,0,0,200,NONE,17,616.6276558,17,9
2745,1.5,CACL2,10,0,2,MEDIUM,10,8,0.15,45,140,30,0,0,200,NONE,17,664.2676246,17,9
2746,1.5,CACL2,10,0,2,MEDIUM,10,8,0.15,45,140,30,0,0,200,NONE,17,656.7701856,17,9
2747,1.5,CACL2,10,0,2,MEDIUM,10,8,0.15,45,140,30,0,0,200,NONE,17,673.1868328,17,9
2748,1.5,CACL2,10,0,2,MEDIUM,10,8,0.15,45,140,30,0,0,200,NONE,17,634.8330069,17,9
2749,1.5,CACL2,10,0,2,MEDIUM,10,8,0.15,45,140,30,0,0,200,NONE,17,632.954716,17,9
2750,1.5,CACL2,10,0,2,MEDIUM,10,8,0.15,45,140,30,0,0,200,NONE,17,636.2947241,17,9
2751,1.5,CACL2,10,0,2,MEDIUM,10,8,0.15,45,140,30,0,0,200,NONE,17,661.1464163,17,9
2752,1.5,CACL2,10,0,2,MEDIUM,10,8,0.15,45,140,30,0,0,200,NONE,17,636.4095067,17,9
2753,1.5,CACL2,10,0,2,MEDIUM,10,8,0.15,45,140,30,0,0,200,NONE,17,649.7834459,17,9
2754,1.5,CACL2,10,0,2,MEDIUM,10,8,0.15,45,140,30,0,0,200,NONE,17,638.8318354,17,9
2755,1.5,CACL2,10,0,2,MEDIUM,10,8,0.15,45,140,30,0,0,200,NONE,17,569.0776745,17,9
2756,1.5,CACL2,10,0,0.5,MEDIUM,10,6,0.15,45,140,30,0,0,200,NONE,18,524.307699,18,10
2757,1.5,CACL2,10,0,0.5,MEDIUM,10,6,0.15,45,140,30,0,0,200,NONE,18,499.1735033,18,10
2758,1.5,CACL2,10,0,0.5,MEDIUM,10,6,0.15,45,140,30,0,0,200,NONE,18,548.653757,18,10
2759,1.5,CACL2,10,0,0.5,MEDIUM,10,6,0.15,45,140,30,0,0,200,NONE,18,538.9152812,18,10
2760,1.5,CACL2,10,0,0.5,MEDIUM,10,6,0.15,45,140,30,0,0,200,NONE,18,540.9808052,18,10
2761,1.5,CACL2,10,0,0.5,MEDIUM,10,6,0.15,45,140,30,0,0,200,NONE,18,512.407788,18,10
2762,1.5,CACL2,10,0,0.5,MEDIUM,10,6,0.15,45,140,30,0,0,200,NONE,18,467.3488892,18,10
2763,1.5,CACL2,10,0,0.5,MEDIUM,10,6,0.15,45,140,30,0,0,200,NONE,18,499.7754881,18,10
2764,1.5,CACL2,10,0,0.5,MEDIUM,10,6,0.15,45,140,30,0,0,200,NONE,18,493.2453006,18,10
2765,1.5,CACL2,10,0,0.5,MEDIUM,10,6,0.15,45,140,30,0,0,200,NONE,18,592.0509499,18,10
2766,1.5,CACL2,10,0,0.5,MEDIUM,10,6,0.15,45,140,30,0,0,200,NONE,18,554.7535926,18,10
2767,1.5,CACL2,10,0,0.5,MEDIUM,10,6,0.15,45,140,30,0,0,200,NONE,18,484.9383656,18,10
2768,1.5,CACL2,10,0,0.5,MEDIUM,10,6,0.15,45,140,30,0,0,200,NONE,18,537.0087835,18,10
2769,1.5,CACL2,10,0,0.5,MEDIUM,10,6,0.15,45,140,30,0,0,200,NONE,18,502.9099822,18,10
2770,1.5,CACL2,10,0,0.5,MEDIUM,10,6,0.15,45,140,30,0,0,200,NONE,18,509.6350912,18,10
2771,1.5,CACL2,10,0,0.5,MEDIUM,10,6,0.15,45,140,30,0,0,200,NONE,18,503.1196812,18,10
2772,1.5,CACL2,10,0,0.5,MEDIUM,10,6,0.15,45,140,30,0,0,200,NONE,18,535.9562539,18,10
2773,1.5,CACL2,10,0,0.5,MEDIUM,10,6,0.15,45,140,30,0,0,200,NONE,18,521.3388743,18,10
2774,1.5,CACL2,10,0,0.5,MEDIUM,10,6,0.15,45,140,30,0,0,200,NONE,18,566.2612395,18,10
2775,1.5,CACL2,10,0,0.5,MEDIUM,10,6,0.15,45,140,30,0,0,200,NONE,18,507.4012429,18,10
2776,1.5,CACL2,10,0,0.5,MEDIUM,10,6,0.15,45,140,30,0,0,200,NONE,18,544.366497,18,10
2777,1.5,CACL2,10,0,0.5,MEDIUM,10,6,0.15,45,140,30,0,0,200,NONE,18,500.3623355,18,10
2778,1.5,CACL2,10,0,0.5,MEDIUM,10,6,0.15,45,140,30,0,0,200,NONE,18,524.8344943,18,10
2779,1.5,CACL2,10,0,0.5,MEDIUM,10,6,0.15,45,140,30,0,0,200,NONE,18,498.2175272,18,10
2780,1.5,CACL2,10,0,0.5,MEDIUM,10,6,0.15,45,140,30,0,0,200,NONE,18,531.8210355,18,10
2781,1.5,CACL2,10,0,0.5,MEDIUM,10,6,0.15,45,140,30,0,0,200,NONE,18,582.7190222,18,10
2782,1.5,CACL2,10,0,0.5,MEDIUM,10,6,0.15,45,140,30,0,0,200,NONE,18,540.3610535,18,10
2783,1.5,CACL2,10,0,0.5,MEDIUM,10,6,0.15,45,140,30,0,0,200,NONE,18,520.8379168,18,10
2784,1.5,CACL2,10,0,0.5,MEDIUM,10,6,0.15,45,140,30,0,0,200,NONE,18,511.5637815,18,10
2785,1.5,CACL2,10,0,0.5,MEDIUM,10,6,0.15,45,140,30,0,0,200,NONE,18,597.4839321,18,10
2786,1.5,CACL2,10,0,0.5,MEDIUM,10,6,0.15,45,140,30,0,0,200,NONE,18,535.9128169,18,10
2787,1.5,CACL2,10,0,0.5,MEDIUM,10,6,0.15,45,140,30,0,0,200,NONE,18,511.3425168,18,10
2788,1.5,CACL2,10,0,0.5,MEDIUM,10,6,0.15,45,140,30,0,0,200,NONE,18,565.779853,18,10
2789,1.5,CACL2,10,0,0.5,MEDIUM,10,6,0.15,45,140,30,0,0,200,NONE,18,536.0121094,18,10
2790,1.5,CACL2,10,0,0.5,MEDIUM,10,6,0.15,45,140,30,0,0,200,NONE,18,512.7808035,18,10
2791,1.5,CACL2,10,0,0.5,MEDIUM,10,6,0.15,45,140,30,0,0,200,NONE,18,544.3875421,18,10
2792,1.5,CACL2,10,0,0.5,MEDIUM,10,6,0.15,45,140,30,0,0,200,NONE,18,511.0834931,18,10
2793,1.5,CACL2,10,0,0.5,MEDIUM,10,6,0.15,45,140,30,0,0,200,NONE,18,539.3059999,18,10
2794,1.5,CACL2,10,0,0.5,MEDIUM,10,6,0.15,45,140,30,0,0,200,NONE,18,533.8362156,18,10
2795,1.5,CACL2,10,0,0.5,MEDIUM,10,6,0.15,45,140,30,0,0,200,NONE,18,517.9659145,18,10
2796,1.5,CACL2,10,0,0.5,MEDIUM,10,6,0.15,45,140,30,0,0,200,NONE,18,531.2558271,18,10
2797,1.5,CACL2,10,0,0.5,MEDIUM,10,6,0.15,45,140,30,0,0,200,NONE,18,512.2433031,18,10
2798,1.5,CACL2,10,0,0.5,MEDIUM,10,6,0.15,45,140,30,0,0,200,NONE,18,492.2564292,18,10
2799,1.5,CACL2,10,0,0.5,MEDIUM,10,6,0.15,45,140,30,0,0,200,NONE,18,516.4108929,18,10
2800,1.5,CACL2,10,0,0.5,MEDIUM,10,6,0.15,45,140,30,0,0,200,NONE,18,557.6108913,18,10
2801,1.5,CACL2,10,0,0.5,MEDIUM,10,6,0.15,45,140,30,0,0,200,NONE,18,537.4965351,18,10
2802,1.5,CACL2,10,0,0.5,MEDIUM,10,6,0.15,45,140,30,0,0,200,NONE,18,478.6433715,18,10
2803,1.5,CACL2,10,0,0.5,MEDIUM,10,6,0.15,45,140,30,0,0,200,NONE,18,536.4219559,18,10
2804,1.5,CACL2,10,0,0.5,MEDIUM,10,6,0.15,45,140,30,0,0,200,NONE,18,475.1674627,18,10
2805,1.5,CACL2,10,0,0.5,MEDIUM,10,6,0.15,45,140,30,0,0,200,NONE,18,527.8081077,18,10
2806,1.5,CACL2,10,0,0.5,MEDIUM,10,6,0.15,45,140,30,0,0,200,NONE,18,490.2269849,18,10
2807,1.5,CACL2,10,0,0.5,MEDIUM,10,6,0.15,45,140,30,0,0,200,NONE,18,529.8056506,18,10
2808,1.5,CACL2,10,0,0.5,MEDIUM,10,6,0.15,45,140,30,0,0,200,NONE,18,496.7884982,18,10
2809,1.5,CACL2,10,0,0.5,MEDIUM,10,6,0.15,45,140,30,0,0,200,NONE,18,588.4864995,18,10
2810,1.5,CACL2,10,0,0.5,MEDIUM,10,6,0.15,45,140,30,0,0,200,NONE,18,564.0828687,18,10
2811,1.5,CACL2,10,0,0.5,MEDIUM,10,6,0.15,45,140,30,0,0,200,NONE,18,495.0317575,18,10
2812,1.5,CACL2,10,0,0.5,MEDIUM,10,6,0.15,45,140,30,0,0,200,NONE,18,506.1129998,18,10
2813,1.5,CACL2,10,0,0.5,MEDIUM,10,6,0.15,45,140,30,0,0,200,NONE,18,551.045022,18,10
2814,1.5,CACL2,10,0,0.5,MEDIUM,10,6,0.15,45,140,30,0,0,200,NONE,18,530.5345579,18,10
2815,1.5,CACL2,10,0,0.5,MEDIUM,10,6,0.15,45,140,30,0,0,200,NONE,18,539.4731939,18,10
2816,1.5,CACL2,10,0,0.5,MEDIUM,10,6,0.15,45,140,30,0,0,200,NONE,18,495.788674,18,10
2817,1.5,CACL2,10,0,0.5,MEDIUM,10,6,0.15,45,140,30,0,0,200,NONE,18,491.4034948,18,10
2818,1.5,CACL2,10,0,0.5,MEDIUM,10,6,0.15,45,140,30,0,0,200,NONE,18,543.0529992,18,10
2819,1.5,CACL2,10,0,0.5,MEDIUM,10,6,0.15,45,140,30,0,0,200,NONE,18,542.9189898,18,10
2820,1.5,CACL2,10,0,0.5,MEDIUM,10,6,0.15,45,140,30,0,0,200,NONE,18,499.4803065,18,10
2821,1.5,CACL2,10,0,0.5,MEDIUM,10,20,0.15,45,140,30,0,0,200,NONE,19,324.8296101,19,11
2822,1.5,CACL2,10,0,0.5,MEDIUM,10,20,0.15,45,140,30,0,0,200,NONE,19,313.8030829,19,11
2823,1.5,CACL2,10,0,0.5,MEDIUM,10,20,0.15,45,140,30,0,0,200,NONE,19,286.5806054,19,11
2824,1.5,CACL2,10,0,0.5,MEDIUM,10,20,0.15,45,140,30,0,0,200,NONE,19,287.4410988,19,11
2825,1.5,CACL2,10,0,0.5,MEDIUM,10,20,0.15,45,140,30,0,0,200,NONE,19,295.6041688,19,11
2826,1.5,CACL2,10,0,0.5,MEDIUM,10,20,0.15,45,140,30,0,0,200,NONE,19,266.4909761,19,11
2827,1.5,CACL2,10,0,0.5,MEDIUM,10,20,0.15,45,140,30,0,0,200,NONE,19,291.1681639,19,11
2828,1.5,CACL2,10,0,0.5,MEDIUM,10,20,0.15,45,140,30,0,0,200,NONE,19,275.6127515,19,11
2829,1.5,CACL2,10,0,0.5,MEDIUM,10,20,0.15,45,140,30,0,0,200,NONE,19,297.2522481,19,11
2830,1.5,CACL2,10,0,0.5,MEDIUM,10,20,0.15,45,140,30,0,0,200,NONE,19,286.6755443,19,11
2831,1.5,CACL2,10,0,0.5,MEDIUM,10,20,0.15,45,140,30,0,0,200,NONE,19,287.3054871,19,11
2832,1.5,CACL2,10,0,0.5,MEDIUM,10,20,0.15,45,140,30,0,0,200,NONE,19,317.5260185,19,11
2833,1.5,CACL2,10,0,0.5,MEDIUM,10,20,0.15,45,140,30,0,0,200,NONE,19,336.5071996,19,11
2834,1.5,CACL2,10,0,0.5,MEDIUM,10,20,0.15,45,140,30,0,0,200,NONE,19,298.2796872,19,11
2835,1.5,CACL2,10,0,0.5,MEDIUM,10,20,0.15,45,140,30,0,0,200,NONE,19,287.1701669,19,11
2836,1.5,CACL2,10,0,0.5,MEDIUM,10,20,0.15,45,140,30,0,0,200,NONE,19,313.0332138,19,11
2837,1.5,CACL2,10,0,0.5,MEDIUM,10,20,0.15,45,140,30,0,0,200,NONE,19,319.3823881,19,11
2838,1.5,CACL2,10,0,0.5,MEDIUM,10,20,0.15,45,140,30,0,0,200,NONE,19,317.2143041,19,11
2839,1.5,CACL2,10,0,0.5,MEDIUM,10,20,0.15,45,140,30,0,0,200,NONE,19,292.1534114,19,11
2840,1.5,CACL2,10,0,0.5,MEDIUM,10,20,0.15,45,140,30,0,0,200,NONE,19,241.5291824,19,11
2841,1.5,CACL2,10,0,0.5,MEDIUM,10,20,0.15,45,140,30,0,0,200,NONE,19,317.3027688,19,11
2842,1.5,CACL2,10,0,0.5,MEDIUM,10,20,0.15,45,140,30,0,0,200,NONE,19,305.9087358,19,11
2843,1.5,CACL2,10,0,0.5,MEDIUM,10,20,0.15,45,140,30,0,0,200,NONE,19,329.4628474,19,11
2844,1.5,CACL2,10,0,0.5,MEDIUM,10,20,0.15,45,140,30,0,0,200,NONE,19,268.0363037,19,11
2845,1.5,CACL2,10,0,0.5,MEDIUM,10,20,0.15,45,140,30,0,0,200,NONE,19,294.7553438,19,11
2846,1.5,CACL2,10,0,0.5,MEDIUM,10,20,0.15,45,140,30,0,0,200,NONE,19,287.5950937,19,11
2847,1.5,CACL2,10,0,0.5,MEDIUM,10,20,0.15,45,140,30,0,0,200,NONE,19,330.2624812,19,11
2848,1.5,CACL2,10,0,0.5,MEDIUM,10,20,0.15,45,140,30,0,0,200,NONE,19,304.281499,19,11
2849,1.5,CACL2,10,0,0.5,MEDIUM,10,20,0.15,45,140,30,0,0,200,NONE,19,298.7909831,19,11
2850,1.5,CACL2,10,0,0.5,MEDIUM,10,20,0.15,45,140,30,0,0,200,NONE,19,264.1636079,19,11
2851,1.5,CACL2,10,0,0.5,MEDIUM,10,20,0.15,45,140,30,0,0,200,NONE,19,299.055456,19,11
2852,1.5,CACL2,10,0,0.5,MEDIUM,10,20,0.15,45,140,30,0,0,200,NONE,19,306.0274904,19,11
2853,1.5,CACL2,10,0,0.5,MEDIUM,10,20,0.15,45,140,30,0,0,200,NONE,19,310.1837079,19,11
2854,1.5,CACL2,10,0,0.5,MEDIUM,10,20,0.15,45,140,30,0,0,200,NONE,19,287.7362879,19,11
2855,1.5,CACL2,10,0,0.5,MEDIUM,10,20,0.15,45,140,30,0,0,200,NONE,19,290.3061162,19,11
2856,1.5,CACL2,10,0,0.5,MEDIUM,10,20,0.15,45,140,30,0,0,200,NONE,19,324.0264516,19,11
2857,1.5,CACL2,10,0,0.5,MEDIUM,10,20,0.15,45,140,30,0,0,200,NONE,19,329.0164336,19,11
2858,1.5,CACL2,10,0,0.5,MEDIUM,10,20,0.15,45,140,30,0,0,200,NONE,19,279.9875665,19,11
2859,1.5,CACL2,10,0,0.5,MEDIUM,10,20,0.15,45,140,30,0,0,200,NONE,19,282.9562172,19,11
2860,1.5,CACL2,10,0,0.5,MEDIUM,10,20,0.15,45,140,30,0,0,200,NONE,19,313.9234022,19,11
2861,1.5,CACL2,10,0,0.5,MEDIUM,10,20,0.15,45,140,30,0,0,200,NONE,19,298.9221659,19,11
2862,1.5,CACL2,10,0,0.5,MEDIUM,10,20,0.15,45,140,30,0,0,200,NONE,19,294.386109,19,11
2863,1.5,CACL2,10,0,0.5,MEDIUM,10,20,0.15,45,140,30,0,0,200,NONE,19,291.6375693,19,11
2864,1.5,CACL2,10,0,0.5,MEDIUM,10,20,0.15,45,140,30,0,0,200,NONE,19,316.3174336,19,11
2865,1.5,CACL2,10,0,0.5,MEDIUM,10,20,0.15,45,140,30,0,0,200,NONE,19,265.9983361,19,11
2866,1.5,CACL2,10,0,0.5,MEDIUM,10,20,0.15,45,140,30,0,0,200,NONE,19,309.5334419,19,11
2867,1.5,CACL2,10,0,0.5,MEDIUM,10,20,0.15,45,140,30,0,0,200,NONE,19,255.6303629,19,11
2868,1.5,CACL2,10,0,0.5,MEDIUM,10,20,0.15,45,140,30,0,0,200,NONE,19,296.5278279,19,11
2869,1.5,CACL2,10,0,0.5,MEDIUM,10,20,0.15,45,140,30,0,0,200,NONE,19,253.910348,19,11
2870,1.5,CACL2,10,0,0.5,MEDIUM,10,20,0.15,45,140,30,0,0,200,NONE,19,318.9463144,19,11
2871,1.5,CACL2,10,0,0.5,MEDIUM,10,20,0.15,45,140,30,0,0,200,NONE,19,303.0019107,19,11
2872,1.5,CACL2,10,0,0.5,MEDIUM,10,20,0.15,45,140,30,0,0,200,NONE,19,299.0915493,19,11
2873,1.5,CACL2,10,0,0.5,MEDIUM,10,20,0.15,45,140,30,0,0,200,NONE,19,310.8430949,19,11
2874,1.5,CACL2,10,0,0.5,MEDIUM,10,20,0.15,45,140,30,0,0,200,NONE,19,309.7291423,19,11
2875,1.5,CACL2,10,0,0.5,MEDIUM,10,20,0.15,45,140,30,0,0,200,NONE,19,273.1958542,19,11
2876,1.5,CACL2,100,0,0.5,MEDIUM,100,20,0.15,45,140,30,0,5,200,NONE,20,350,20,12
2877,1.5,CACL2,100,0,0.5,MEDIUM,100,20,0.15,45,140,30,0,5,200,NONE,20,380,20,12
2878,1.5,CACL2,100,0,0.5,MEDIUM,100,20,0.15,45,140,30,0,5,200,NONE,20,410,20,12
2879,1.5,CACL2,100,0,0.5,MEDIUM,100,20,0.15,45,140,30,0,5,200,NONE,20,370,20,12
2880,1.5,CACL2,100,0,0.5,MEDIUM,100,20,0.15,45,140,30,0,5,200,NONE,20,420,20,12
2881,1.5,CACL2,100,0,0.5,MEDIUM,100,20,0.15,45,140,30,0,5,200,NONE,20,420,20,12
2882,1.5,CACL2,100,0,0.5,MEDIUM,100,20,0.15,45,140,30,0,5,200,NONE,20,400,20,12
2883,1.5,CACL2,100,0,0.5,MEDIUM,100,20,0.15,45,140,30,0,5,200,NONE,20,430,20,12
2884,1.5,CACL2,100,0,0.5,MEDIUM,100,20,0.15,45,140,30,0,5,200,NONE,20,360,20,12
2885,1.5,CACL2,100,0,0.5,MEDIUM,100,20,0.15,45,140,30,0,5,200,NONE,20,430,20,12
2886,1.5,CACL2,100,0,0.5,MEDIUM,100,20,0.15,45,140,30,0,5,200,NONE,20,410,20,12
2887,1.5,CACL2,100,0,0.5,MEDIUM,100,20,0.15,45,140,30,0,5,200,NONE,20,350,20,12
2888,1.5,CACL2,100,0,0.5,MEDIUM,100,20,0.15,45,140,30,0,5,200,NONE,20,400,20,12
2889,1.5,CACL2,100,0,0.5,MEDIUM,100,20,0.15,45,140,30,0,5,200,NONE,20,330,20,12
2890,1.5,CACL2,100,0,0.5,MEDIUM,100,20,0.15,45,140,30,0,5,200,NONE,20,390,20,12
2891,1.5,CACL2,100,0,0.5,MEDIUM,100,20,0.15,45,140,30,0,5,200,NONE,20,340,20,12
2892,1.5,CACL2,100,0,0.5,MEDIUM,100,20,0.15,45,140,30,0,5,200,NONE,20,350,20,12
2893,1.5,CACL2,100,0,0.5,MEDIUM,100,20,0.15,45,140,30,0,5,200,NONE,20,330,20,12
2894,1.5,CACL2,100,0,0.5,MEDIUM,100,20,0.15,45,140,30,0,5,200,NONE,20,310,20,12
2895,1.5,CACL2,100,0,0.5,MEDIUM,100,20,0.15,45,140,30,0,5,200,NONE,20,370,20,12
2896,1.5,CACL2,100,0,0.5,MEDIUM,100,20,0.15,45,140,30,0,5,200,NONE,20,340,20,12
2897,1.5,CACL2,100,0,0.5,MEDIUM,100,20,0.15,45,140,30,0,5,200,NONE,20,340,20,12
2898,1.5,CACL2,100,0,0.5,MEDIUM,100,20,0.15,45,140,30,0,5,200,NONE,20,360,20,12
2899,1.5,CACL2,100,0,0.5,MEDIUM,100,20,0.15,45,140,30,0,5,200,NONE,20,300,20,12
2900,1.5,CACL2,100,0,0.5,MEDIUM,100,20,0.15,45,140,30,0,5,200,NONE,20,300,20,12
2901,1.5,CACL2,100,0,0.5,MEDIUM,100,20,0.15,45,140,30,0,5,200,NONE,20,340,20,12
2902,1.5,CACL2,100,0,0.5,MEDIUM,100,20,0.15,45,140,30,0,5,200,NONE,20,300,20,12
2903,1.5,CACL2,100,0,0.5,MEDIUM,100,20,0.15,45,140,30,0,5,200,NONE,20,310,20,12
2904,1.5,CACL2,100,0,0.5,MEDIUM,100,20,0.15,45,140,30,0,5,200,NONE,20,320,20,12
2905,1.5,CACL2,100,0,0.5,MEDIUM,100,20,0.15,45,140,30,0,5,200,NONE,20,360,20,12
2906,1.5,CACL2,100,0,0.5,MEDIUM,100,30,0.15,45,140,30,0,5,200,NONE,21,290,21,13
2907,1.5,CACL2,100,0,0.5,MEDIUM,100,30,0.15,45,140,30,0,5,200,NONE,21,300,21,13
2908,1.5,CACL2,100,0,0.5,MEDIUM,100,30,0.15,45,140,30,0,5,200,NONE,21,280,21,13
2909,1.5,CACL2,100,0,0.5,MEDIUM,100,30,0.15,45,140,30,0,5,200,NONE,21,270,21,13
2910,1.5,CACL2,100,0,0.5,MEDIUM,100,30,0.15,45,140,30,0,5,200,NONE,21,270,21,13
2911,1.5,CACL2,100,0,0.5,MEDIUM,100,30,0.15,45,140,30,0,5,200,NONE,21,280,21,13
2912,1.5,CACL2,100,0,0.5,MEDIUM,100,30,0.15,45,140,30,0,5,200,NONE,21,250,21,13
2913,1.5,CACL2,100,0,0.5,MEDIUM,100,30,0.15,45,140,30,0,5,200,NONE,21,260,21,13
2914,1.5,CACL2,100,0,0.5,MEDIUM,100,30,0.15,45,140,30,0,5,200,NONE,21,250,21,13
2915,1.5,CACL2,100,0,0.5,MEDIUM,100,30,0.15,45,140,30,0,5,200,NONE,21,290,21,13
2916,1.5,CACL2,100,0,0.5,MEDIUM,100,30,0.15,45,140,30,0,5,200,NONE,21,280,21,13
2917,1.5,CACL2,100,0,0.5,MEDIUM,100,30,0.15,45,140,30,0,5,200,NONE,21,200,21,13
2918,1.5,CACL2,100,0,0.5,MEDIUM,100,30,0.15,45,140,30,0,5,200,NONE,21,310,21,13
2919,1.5,CACL2,100,0,0.5,MEDIUM,100,30,0.15,45,140,30,0,5,200,NONE,21,290,21,13
2920,1.5,CACL2,100,0,0.5,MEDIUM,100,30,0.15,45,140,30,0,5,200,NONE,21,270,21,13
2921,1.5,CACL2,100,0,0.5,MEDIUM,100,35,0.15,45,140,30,0,5,200,NONE,22,270,22,14
2922,1.5,CACL2,100,0,0.5,MEDIUM,100,35,0.15,45,140,30,0,5,200,NONE,22,290,22,14
2923,1.5,CACL2,100,0,0.5,MEDIUM,100,35,0.15,45,140,30,0,5,200,NONE,22,250,22,14
2924,1.5,CACL2,100,0,0.5,MEDIUM,100,35,0.15,45,140,30,0,5,200,NONE,22,250,22,14
2925,1.5,CACL2,100,0,0.5,MEDIUM,100,35,0.15,45,140,30,0,5,200,NONE,22,270,22,14
2926,1.5,CACL2,100,0,0.5,MEDIUM,100,35,0.15,45,140,30,0,5,200,NONE,22,280,22,14
2927,1.5,CACL2,100,0,0.5,MEDIUM,100,35,0.15,45,140,30,0,5,200,NONE,22,290,22,14
2928,1.5,CACL2,100,0,0.5,MEDIUM,100,35,0.15,45,140,30,0,5,200,NONE,22,260,22,14
2929,1.5,CACL2,100,0,0.5,MEDIUM,100,35,0.15,45,140,30,0,5,200,NONE,22,260,22,14
2930,1.5,CACL2,100,0,0.5,MEDIUM,100,35,0.15,45,140,30,0,5,200,NONE,22,260,22,14
2931,1.5,CACL2,100,0,0.5,MEDIUM,100,35,0.15,45,140,30,0,5,200,NONE,22,280,22,14
2932,1.5,CACL2,100,0,0.5,MEDIUM,100,35,0.15,45,140,30,0,5,200,NONE,22,270,22,14
2933,1.5,CACL2,100,0,0.5,MEDIUM,100,35,0.15,45,140,30,0,5,200,NONE,22,250,22,14
2934,1.5,CACL2,100,0,0.5,MEDIUM,100,35,0.15,45,140,30,0,5,200,NONE,22,270,22,14
2935,1.5,CACL2,100,0,0.5,MEDIUM,100,35,0.15,45,140,30,0,5,200,NONE,22,250,22,14
2936,1.5,CACL2,100,0,0.5,MEDIUM,100,20,0.15,90,140,30,0,5,200,NONE,23,280,23,15
2937,1.5,CACL2,100,0,0.5,MEDIUM,100,20,0.15,90,140,30,0,5,200,NONE,23,260,23,15
2938,1.5,CACL2,100,0,0.5,MEDIUM,100,20,0.15,90,140,30,0,5,200,NONE,23,260,23,15
2939,1.5,CACL2,100,0,0.5,MEDIUM,100,20,0.15,90,140,30,0,5,200,NONE,23,270,23,15
2940,1.5,CACL2,100,0,0.5,MEDIUM,100,20,0.15,90,140,30,0,5,200,NONE,23,250,23,15
2941,1.5,CACL2,100,0,0.5,MEDIUM,100,20,0.15,90,140,30,0,5,200,NONE,23,260,23,15
2942,1.5,CACL2,100,0,0.5,MEDIUM,100,20,0.15,90,140,30,0,5,200,NONE,23,280,23,15
2943,1.5,CACL2,100,0,0.5,MEDIUM,100,20,0.15,90,140,30,0,5,200,NONE,23,240,23,15
2944,1.5,CACL2,100,0,0.5,MEDIUM,100,20,0.15,90,140,30,0,5,200,NONE,23,240,23,15
2945,1.5,CACL2,100,0,0.5,MEDIUM,100,20,0.15,90,140,30,0,5,200,NONE,23,270,23,15
2946,1.5,CACL2,100,0,0.5,MEDIUM,100,20,0.15,90,140,30,0,5,200,NONE,23,240,23,15
2947,1.5,CACL2,100,0,0.5,MEDIUM,100,20,0.15,90,140,30,0,5,200,NONE,23,260,23,15
2948,1.5,CACL2,100,0,0.5,MEDIUM,100,20,0.15,90,140,30,0,5,200,NONE,23,290,23,15
2949,1.5,CACL2,100,0,0.5,MEDIUM,100,20,0.15,90,140,30,0,5,200,NONE,23,230,23,15
2950,1.5,CACL2,100,0,0.5,MEDIUM,100,20,0.15,90,140,30,0,5,200,NONE,23,260,23,15
2951,1.5,CACL2,100,0,0.5,MEDIUM,100,20,0.1,45,140,30,0,5,200,NONE,24,240,24,16
2952,1.5,CACL2,100,0,0.5,MEDIUM,100,20,0.1,45,140,30,0,5,200,NONE,24,220,24,16
2953,1.5,CACL2,100,0,0.5,MEDIUM,100,20,0.1,45,140,30,0,5,200,NONE,24,240,24,16
2954,1.5,CACL2,100,0,0.5,MEDIUM,100,20,0.1,45,140,30,0,5,200,NONE,24,260,24,16
2955,1.5,CACL2,100,0,0.5,MEDIUM,100,20,0.1,45,140,30,0,5,200,NONE,24,230,24,16
2956,1.5,CACL2,100,0,0.5,MEDIUM,100,20,0.1,45,140,30,0,5,200,NONE,24,240,24,16
2957,1.5,CACL2,100,0,0.5,MEDIUM,100,20,0.1,45,140,30,0,5,200,NONE,24,230,24,16
2958,1.5,CACL2,100,0,0.5,MEDIUM,100,20,0.1,45,140,30,0,5,200,NONE,24,220,24,16
2959,1.5,CACL2,100,0,0.5,MEDIUM,100,20,0.1,45,140,30,0,5,200,NONE,24,240,24,16
2960,1.5,CACL2,100,0,0.5,MEDIUM,100,20,0.1,45,140,30,0,5,200,NONE,24,220,24,16
2961,1.5,CACL2,100,0,0.5,MEDIUM,100,20,0.1,45,140,30,0,5,200,NONE,24,200,24,16
2962,1.5,CACL2,100,0,0.5,MEDIUM,100,20,0.1,45,140,30,0,5,200,NONE,24,250,24,16
