Repository: connor-verheyen/DataDrivenGranularHydrogels

# Integrated data-driven modeling and experimental optimization of granular hydrogel matrices



* * * * * * * * * * * * * * * * * * * * * * * * * * * * * * * * * * * * * * * * * * * * * * * * * * * * * * * * * * * * 
* * * * * * * * * * * * * * * * * * * * * * * * * * * * * * * * * * * * * * * * * * * * * * * * * * * * * * * * * * * * 
* * * * * * * * * * * * * * * * * * * * * * * * * * * * * * * * * * * * * * * * * * * * * * * * * * * * * * * * * * * * 
need to update this section below:

*This repository contains code, data, and SI Material for the paper:
C. A. Verheyen and  L. Bourouiba (2022) Associations between indoor relative humidity and global COVID-19 outcomes.

File: data/Dataset_Microgel_InitialSize_and_SizeEvolutionInFluids.csv (part 7 of 12)
,Num_days_in_solvent,Current_solvent,Curr_solv_Ca_conc,Curr_solv_Na_conc,ALG_conc,ALG_MW,Gelation_CaCl2_conc,Air_pressure,Nozzle_diameter,Nozzle_angle,Dist_nozzle_bath,Dist_pressure_nozzle,Angle_pressure_nozzle,EtOH_conc_pct,Extrusion_flow_rate,Tip_coating,Unique ID,Diameter_um,Un_id_updated,Un_id_prev
2963,1.5,CACL2,100,0,0.5,MEDIUM,100,20,0.1,45,140,30,0,5,200,NONE,24,230,24,16
2964,1.5,CACL2,100,0,0.5,MEDIUM,100,20,0.1,45,140,30,0,5,200,NONE,24,230,24,16
2965,1.5,CACL2,100,0,0.5,MEDIUM,100,20,0.1,45,140,30,0,5,200,NONE,24,230,24,16
2966,1.5,CACL2,100,0,0.5,MEDIUM,100,30,0.1,45,140,30,0,5,200,NONE,25,130,25,17
2967,1.5,CACL2,100,0,0.5,MEDIUM,100,30,0.1,45,140,30,0,5,200,NONE,25,180,25,17
2968,1.5,CACL2,100,0,0.5,MEDIUM,100,30,0.1,45,140,30,0,5,200,NONE,25,90,25,17
2969,1.5,CACL2,100,0,0.5,MEDIUM,100,30,0.1,45,140,30,0,5,200,NONE,25,200,25,17
2970,1.5,CACL2,100,0,0.5,MEDIUM,100,30,0.1,45,140,30,0,5,200,NONE,25,210,25,17
2971,1.5,CACL2,100,0,0.5,MEDIUM,100,30,0.1,45,140,30,0,5,200,NONE,25,120,25,17
2972,1.5,CACL2,100,0,0.5,MEDIUM,100,30,0.1,45,140,30,0,5,200,NONE,25,110,25,17
2973,1.5,CACL2,100,0,0.5,MEDIUM,100,30,0.1,45,140,30,0,5,200,NONE,25,100,25,17
2974,1.5,CACL2,100,0,0.5,MEDIUM,100,30,0.1,45,140,30,0,5,200,NONE,25,200,25,17
2975,1.5,CACL2,100,0,0.5,MEDIUM,100,30,0.1,45,140,30,0,5,200,NONE,25,190,25,17
2976,1.5,CACL2,100,0,0.5,MEDIUM,100,30,0.1,45,140,30,0,5,200,NONE,25,100,25,17
2977,1.5,CACL2,100,0,0.5,MEDIUM,100,30,0.1,45,140,30,0,5,200,NONE,25,70,25,17
2978,1.5,CACL2,100,0,0.5,MEDIUM,100,30,0.1,45,140,30,0,5,200,NONE,25,110,25,17
2979,1.5,CACL2,100,0,0.5,MEDIUM,100,30,0.1,45,140,30,0,5,200,NONE,25,160,25,17
2980,1.5,CACL2,100,0,0.5,MEDIUM,100,30,0.1,45,140,30,0,5,200,NONE,25,240,25,17
2981,1.5,CACL2,100,0,0.5,MEDIUM,100,35,0.1,45,140,30,0,5,200,NONE,26,140,26,18
2982,1.5,CACL2,100,0,0.5,MEDIUM,100,35,0.1,45,140,30,0,5,200,NONE,26,190,26,18
2983,1.5,CACL2,100,0,0.5,MEDIUM,100,35,0.1,45,140,30,0,5,200,NONE,26,90,26,18
2984,1.5,CACL2,100,0,0.5,MEDIUM,100,35,0.1,45,140,30,0,5,200,NONE,26,90,26,18
2985,1.5,CACL2,100,0,0.5,MEDIUM,100,35,0.1,45,140,30,0,5,200,NONE,26,140,26,18
2986,1.5,CACL2,100,0,0.5,MEDIUM,100,35,0.1,45,140,30,0,5,200,NONE,26,180,26,18
2987,1.5,CACL2,100,0,0.5,MEDIUM,100,35,0.1,45,140,30,0,5,200,NONE,26,240,26,18
2988,1.5,CACL2,100,0,0.5,MEDIUM,100,35,0.1,45,140,30,0,5,200,NONE,26,80,26,18
2989,1.5,CACL2,100,0,0.5,MEDIUM,100,35,0.1,45,140,30,0,5,200,NONE,26,150,26,18
2990,1.5,CACL2,100,0,0.5,MEDIUM,100,35,0.1,45,140,30,0,5,200,NONE,26,180,26,18
2991,1.5,CACL2,100,0,0.5,MEDIUM,100,35,0.1,45,140,30,0,5,200,NONE,26,220,26,18
2992,1.5,CACL2,100,0,0.5,MEDIUM,100,35,0.1,45,140,30,0,5,200,NONE,26,160,26,18
2993,1.5,CACL2,100,0,0.5,MEDIUM,100,35,0.1,45,140,30,0,5,200,NONE,26,170,26,18
2994,1.5,CACL2,100,0,0.5,MEDIUM,100,35,0.1,45,140,30,0,5,200,NONE,26,140,26,18
2995,1.5,CACL2,100,0,0.5,MEDIUM,100,35,0.1,45,140,30,0,5,200,NONE,26,110,26,18
2996,1.5,CACL2,100,0,0.5,MEDIUM,100,20,0.06,0,140,30,0,5,200,HYDROPHOBIC,27,250,27,19
2997,1.5,CACL2,100,0,0.5,MEDIUM,100,20,0.06,0,140,30,0,5,200,HYDROPHOBIC,27,290,27,19
2998,1.5,CACL2,100,0,0.5,MEDIUM,100,20,0.06,0,140,30,0,5,200,HYDROPHOBIC,27,290,27,19
2999,1.5,CACL2,100,0,0.5,MEDIUM,100,20,0.06,0,140,30,0,5,200,HYDROPHOBIC,27,300,27,19
3000,1.5,CACL2,100,0,0.5,MEDIUM,100,20,0.06,0,140,30,0,5,200,HYDROPHOBIC,27,240,27,19
3001,1.5,CACL2,100,0,0.5,MEDIUM,100,20,0.06,0,140,30,0,5,200,HYDROPHOBIC,27,240,27,19
3002,1.5,CACL2,100,0,0.5,MEDIUM,100,20,0.06,0,140,30,0,5,200,HYDROPHOBIC,27,200,27,19
3003,1.5,CACL2,100,0,0.5,MEDIUM,100,20,0.06,0,140,30,0,5,200,HYDROPHOBIC,27,320,27,19
3004,1.5,CACL2,100,0,0.5,MEDIUM,100,20,0.06,0,140,30,0,5,200,HYDROPHOBIC,27,280,27,19
3005,1.5,CACL2,100,0,0.5,MEDIUM,100,20,0.06,0,140,30,0,5,200,HYDROPHOBIC,27,280,27,19
3006,1.5,CACL2,100,0,0.5,MEDIUM,100,20,0.06,0,140,30,0,5,200,HYDROPHOBIC,27,270,27,19
3007,1.5,CACL2,100,0,0.5,MEDIUM,100,20,0.06,0,140,30,0,5,200,HYDROPHOBIC,27,250,27,19
3008,1.5,CACL2,100,0,0.5,MEDIUM,100,20,0.06,0,140,30,0,5,200,HYDROPHOBIC,27,270,27,19
3009,1.5,CACL2,100,0,0.5,MEDIUM,100,20,0.06,0,140,30,0,5,200,HYDROPHOBIC,27,240,27,19
3010,1.5,CACL2,100,0,0.5,MEDIUM,100,20,0.06,0,140,30,0,5,200,HYDROPHOBIC,27,270,27,19
3011,1.5,CACL2,100,0,0.5,MEDIUM,100,20,0.15,45,140,30,0,5,200,HYDROPHOBIC,28,280,28,20
3012,1.5,CACL2,100,0,0.5,MEDIUM,100,20,0.15,45,140,30,0,5,200,HYDROPHOBIC,28,248,28,20
3013,1.5,CACL2,100,0,0.5,MEDIUM,100,20,0.15,45,140,30,0,5,200,HYDROPHOBIC,28,224,28,20
3014,1.5,CACL2,100,0,0.5,MEDIUM,100,20,0.15,45,140,30,0,5,200,HYDROPHOBIC,28,264,28,20
3015,1.5,CACL2,100,0,0.5,MEDIUM,100,20,0.15,45,140,30,0,5,200,HYDROPHOBIC,28,256,28,20
3016,1.5,CACL2,100,0,0.5,MEDIUM,100,20,0.15,45,140,30,0,5,200,HYDROPHOBIC,28,232,28,20
3017,1.5,CACL2,100,0,0.5,MEDIUM,100,20,0.15,45,140,30,0,5,200,HYDROPHOBIC,28,264,28,20
3018,1.5,CACL2,100,0,0.5,MEDIUM,100,20,0.15,45,140,30,0,5,200,HYDROPHOBIC,28,240,28,20
3019,1.5,CACL2,100,0,0.5,MEDIUM,100,20,0.15,45,140,30,0,5,200,HYDROPHOBIC,28,232,28,20
3020,1.5,CACL2,100,0,0.5,MEDIUM,100,20,0.15,45,140,30,0,5,200,HYDROPHOBIC,28,256,28,20
3021,1.5,CACL2,100,0,0.5,MEDIUM,100,20,0.15,45,140,30,0,5,200,HYDROPHOBIC,28,264,28,20
3022,1.5,CACL2,100,0,0.5,MEDIUM,100,20,0.15,45,140,30,0,5,200,HYDROPHOBIC,28,256,28,20
3023,1.5,CACL2,100,0,0.5,MEDIUM,100,20,0.15,45,140,30,0,5,200,HYDROPHOBIC,28,272,28,20
3024,1.5,CACL2,100,0,0.5,MEDIUM,100,20,0.15,45,140,30,0,5,200,HYDROPHOBIC,28,256,28,20
3025,1.5,CACL2,100,0,0.5,MEDIUM,100,20,0.15,45,140,30,0,5,200,HYDROPHOBIC,28,240,28,20
3026,1.5,CACL2,100,0,0.5,MEDIUM,100,20,0.1,0,140,30,0,5,200,HYDROPHOBIC,29,264,29,21
3027,1.5,CACL2,100,0,0.5,MEDIUM,100,20,0.1,0,140,30,0,5,200,HYDROPHOBIC,29,240,29,21
3028,1.5,CACL2,100,0,0.5,MEDIUM,100,20,0.1,0,140,30,0,5,200,HYDROPHOBIC,29,256,29,21
3029,1.5,CACL2,100,0,0.5,MEDIUM,100,20,0.1,0,140,30,0,5,200,HYDROPHOBIC,29,272,29,21
3030,1.5,CACL2,100,0,0.5,MEDIUM,100,20,0.1,0,140,30,0,5,200,HYDROPHOBIC,29,240,29,21
3031,1.5,CACL2,100,0,0.5,MEDIUM,100,20,0.1,0,140,30,0,5,200,HYDROPHOBIC,29,296,29,21
3032,1.5,CACL2,100,0,0.5,MEDIUM,100,20,0.1,0,140,30,0,5,200,HYDROPHOBIC,29,280,29,21
3033,1.5,CACL2,100,0,0.5,MEDIUM,100,20,0.1,0,140,30,0,5,200,HYDROPHOBIC,29,248,29,21
3034,1.5,CACL2,100,0,0.5,MEDIUM,100,20,0.1,0,140,30,0,5,200,HYDROPHOBIC,29,208,29,21
3035,1.5,CACL2,100,0,0.5,MEDIUM,100,20,0.1,0,140,30,0,5,200,HYDROPHOBIC,29,272,29,21
3036,1.5,CACL2,100,0,0.5,MEDIUM,100,20,0.1,0,140,30,0,5,200,HYDROPHOBIC,29,288,29,21
3037,1.5,CACL2,100,0,0.5,MEDIUM,100,20,0.1,0,140,30,0,5,200,HYDROPHOBIC,29,264,29,21
3038,1.5,CACL2,100,0,0.5,MEDIUM,100,20,0.1,0,140,30,0,5,200,HYDROPHOBIC,29,256,29,21
3039,1.5,CACL2,100,0,0.5,MEDIUM,100,20,0.1,0,140,30,0,5,200,HYDROPHOBIC,29,288,29,21
3040,1.5,CACL2,100,0,0.5,MEDIUM,100,20,0.1,0,140,30,0,5,200,HYDROPHOBIC,29,240,29,21
3041,1.5,PBS,0.9,153,0.5,MEDIUM,100,20,0.15,45,140,30,0,5,200,NONE,30,620,30,22
3042,1.5,PBS,0.9,153,0.5,MEDIUM,100,20,0.15,45,140,30,0,5,200,NONE,30,460,30,22
3043,1.5,PBS,0.9,153,0.5,MEDIUM,100,20,0.15,45,140,30,0,5,200,NONE,30,570,30,22
3044,1.5,PBS,0.9,153,0.5,MEDIUM,100,20,0.15,45,140,30,0,5,200,NONE,30,490,30,22
3045,1.5,PBS,0.9,153,0.5,MEDIUM,100,20,0.15,45,140,30,0,5,200,NONE,30,540,30,22
3046,1.5,PBS,0.9,153,0.5,MEDIUM,100,20,0.15,45,140,30,0,5,200,NONE,30,470,30,22
3047,1.5,PBS,0.9,153,0.5,MEDIUM,100,20,0.15,45,140,30,0,5,200,NONE,30,480,30,22
3048,1.5,PBS,0.9,153,0.5,MEDIUM,100,20,0.15,45,140,30,0,5,200,NONE,30,480,30,22
3049,1.5,PBS,0.9,153,0.5,MEDIUM,100,20,0.15,45,140,30,0,5,200,NONE,30,580,30,22
3050,1.5,PBS,0.9,153,0.5,MEDIUM,100,20,0.15,45,140,30,0,5,200,NONE,30,490,30,22
3051,1.5,PBS,0.9,153,0.5,MEDIUM,100,20,0.15,45,140,30,0,5,200,NONE,30,550,30,22
3052,1.5,PBS,0.9,153,0.5,MEDIUM,100,20,0.15,45,140,30,0,5,200,NONE,30,530,30,22
3053,1.5,PBS,0.9,153,0.5,MEDIUM,100,20,0.15,45,140,30,0,5,200,NONE,30,490,30,22
3054,1.5,PBS,0.9,153,0.5,MEDIUM,100,20,0.15,45,140,30,0,5,200,NONE,30,550,30,22
3055,1.5,PBS,0.9,153,0.5,MEDIUM,100,20,0.15,45,140,30,0,5,200,NONE,30,470,30,22
3056,1.5,PBS,0.9,153,0.5,MEDIUM,100,20,0.15,45,140,30,0,5,200,NONE,30,570,30,22
3057,1.5,PBS,0.9,153,0.5,MEDIUM,100,20,0.15,45,140,30,0,5,200,NONE,30,510,30,22
3058,1.5,PBS,0.9,153,0.5,MEDIUM,100,20,0.15,45,140,30,0,5,200,NONE,30,430,30,22
3059,1.5,PBS,0.9,153,0.5,MEDIUM,100,20,0.15,45,140,30,0,5,200,NONE,30,460,30,22
3060,1.5,PBS,0.9,153,0.5,MEDIUM,100,20,0.15,45,140,30,0,5,200,NONE,30,600,30,22
3061,1.5,PBS,0.9,153,0.5,MEDIUM,100,20,0.15,45,140,30,0,5,200,NONE,30,590,30,22
3062,1.5,PBS,0.9,153,0.5,MEDIUM,100,20,0.15,45,140,30,0,5,200,NONE,30,550,30,22
3063,1.5,PBS,0.9,153,0.5,MEDIUM,100,20,0.15,45,140,30,0,5,200,NONE,30,570,30,22
3064,1.5,PBS,0.9,153,0.5,MEDIUM,100,20,0.15,45,140,30,0,5,200,NONE,30,480,30,22
3065,1.5,PBS,0.9,153,0.5,MEDIUM,100,20,0.15,45,140,30,0,5,200,NONE,30,560,30,22
3066,1.5,PBS,0.9,153,0.5,MEDIUM,100,20,0.15,45,140,30,0,5,200,NONE,30,520,30,22
3067,1.5,PBS,0.9,153,0.5,MEDIUM,100,20,0.15,45,140,30,0,5,200,NONE,30,530,30,22
3068,1.5,PBS,0.9,153,0.5,MEDIUM,100,20,0.15,45,140,30,0,5,200,NONE,30,610,30,22
3069,1.5,PBS,0.9,153,0.5,MEDIUM,100,20,0.15,45,140,30,0,5,200,NONE,30,500,30,22
3070,1.5,PBS,0.9,153,0.5,MEDIUM,100,20,0.15,45,140,30,0,5,200,NONE,30,490,30,22
3071,1.5,PBS,0.9,153,0.5,MEDIUM,100,20,0.15,45,140,30,0,5,200,NONE,30,550,30,22
3072,1.5,PBS,0.9,153,0.5,MEDIUM,100,20,0.15,45,140,30,0,5,200,NONE,30,620,30,22
3073,1.5,PBS,0.9,153,0.5,MEDIUM,100,20,0.15,45,140,30,0,5,200,NONE,30,530,30,22
3074,1.5,PBS,0.9,153,0.5,MEDIUM,100,20,0.15,45,140,30,0,5,200,NONE,30,580,30,22
3075,1.5,PBS,0.9,153,0.5,MEDIUM,100,20,0.15,45,140,30,0,5,200,NONE,30,550,30,22
3076,1.5,PBS,0.9,153,0.5,MEDIUM,100,20,0.15,45,140,30,0,5,200,NONE,30,550,30,22
3077,1.5,PBS,0.9,153,0.5,MEDIUM,100,20,0.15,45,140,30,0,5,200,NONE,30,520,30,22
3078,1.5,PBS,0.9,153,0.5,MEDIUM,100,20,0.15,45,140,30,0,5,200,NONE,30,630,30,22
3079,1.5,PBS,0.9,153,0.5,MEDIUM,100,20,0.15,45,140,30,0,5,200,NONE,30,550,30,22
3080,1.5,PBS,0.9,153,0.5,MEDIUM,100,20,0.15,45,140,30,0,5,200,NONE,30,590,30,22
3081,1.5,PBS,0.9,153,0.5,MEDIUM,100,20,0.15,45,140,30,0,5,200,NONE,30,540,30,22
3082,1.5,PBS,0.9,153,0.5,MEDIUM,100,20,0.15,45,140,30,0,5,200,NONE,30,600,30,22
3083,1.5,PBS,0.9,153,0.5,MEDIUM,100,20,0.15,45,140,30,0,5,200,NONE,30,530,30,22
3084,1.5,PBS,0.9,153,0.5,MEDIUM,100,20,0.15,45,140,30,0,5,200,NONE,30,600,30,22
3085,1.5,PBS,0.9,153,0.5,MEDIUM,100,20,0.15,45,140,30,0,5,200,NONE,30,550,30,22
3086,1.5,PBS,0.9,153,0.5,MEDIUM,100,20,0.15,45,140,30,0,5,200,NONE,30,610,30,22
3087,1.5,PBS,0.9,153,0.5,MEDIUM,100,20,0.15,45,140,30,0,5,200,NONE,30,620,30,22
3088,1.5,PBS,0.9,153,0.5,MEDIUM,100,20,0.15,45,140,30,0,5,200,NONE,30,500,30,22
3089,1.5,PBS,0.9,153,0.5,MEDIUM,100,20,0.15,45,140,30,0,5,200,NONE,30,600,30,22
3090,1.5,PBS,0.9,153,0.5,MEDIUM,100,20,0.15,45,140,30,0,5,200,NONE,30,570,30,22
3091,1.5,PBS,0.9,153,0.5,MEDIUM,100,20,0.15,45,140,30,0,5,200,NONE,30,500,30,22
3092,1.5,PBS,0.9,153,0.5,MEDIUM,100,20,0.15,45,140,30,0,5,200,NONE,30,600,30,22
3093,1.5,PBS,0.9,153,0.5,MEDIUM,100,20,0.15,45,140,30,0,5,200,NONE,30,620,30,22
3094,1.5,PBS,0.9,153,0.5,MEDIUM,100,20,0.15,45,140,30,0,5,200,NONE,30,500,30,22
3095,1.5,PBS,0.9,153,0.5,MEDIUM,100,20,0.15,45,140,30,0,5,200,NONE,30,520,30,22
3096,1.5,PBS,0.9,153,0.5,MEDIUM,100,20,0.15,45,140,30,0,5,200,NONE,30,550,30,22
3097,1.5,PBS,0.9,153,0.5,MEDIUM,100,20,0.15,45,140,30,0,5,200,NONE,30,590,30,22
3098,1.5,PBS,0.9,153,0.5,MEDIUM,100,20,0.15,45,140,30,0,5,200,NONE,30,530,30,22
3099,1.5,PBS,0.9,153,0.5,MEDIUM,100,20,0.15,45,140,30,0,5,200,NONE,30,570,30,22
3100,1.5,PBS,0.9,153,0.5,MEDIUM,100,20,0.15,45,140,30,0,5,200,NONE,30,580,30,22
3101,1.5,PBS,0.9,153,0.5,MEDIUM,100,20,0.15,45,140,30,0,5,200,NONE,30,620,30,22
3102,1.5,PBS,0.9,153,0.5,MEDIUM,100,20,0.15,45,140,30,0,5,200,NONE,30,540,30,22
3103,1.5,PBS,0.9,153,0.5,MEDIUM,100,20,0.15,45,140,30,0,5,200,NONE,30,550,30,22
3104,1.5,PBS,0.9,153,0.5,MEDIUM,100,20,0.15,45,140,30,0,5,200,NONE,30,480,30,22
3105,1.5,PBS,0.9,153,0.5,MEDIUM,100,20,0.15,45,140,30,0,5,200,NONE,30,550,30,22
3106,1.5,PBS,0.9,153,0.5,MEDIUM,100,20,0.15,45,140,30,0,5,200,NONE,30,530,30,22
3107,1.5,PBS,0.9,153,0.5,MEDIUM,100,20,0.15,45,140,30,0,5,200,NONE,30,580,30,22
3108,1.5,PBS,0.9,153,0.5,MEDIUM,100,20,0.15,45,140,30,0,5,200,NONE,30,600,30,22
3109,1.5,PBS,0.9,153,0.5,MEDIUM,100,20,0.15,45,140,30,0,5,200,NONE,30,500,30,22
3110,1.5,PBS,0.9,153,0.5,MEDIUM,100,20,0.15,45,140,30,0,5,200,NONE,30,540,30,22
3111,1.5,PBS,0.9,153,0.5,MEDIUM,100,20,0.15,45,140,30,0,5,200,NONE,30,560,30,22
3112,1.5,PBS,0.9,153,0.5,MEDIUM,100,20,0.15,45,140,30,0,5,200,NONE,30,570,30,22
3113,1.5,PBS,0.9,153,0.5,MEDIUM,100,20,0.1,45,140,30,0,5,200,NONE,31,470,31,23
3114,1.5,PBS,0.9,153,0.5,MEDIUM,100,20,0.1,45,140,30,0,5,200,NONE,31,470,31,23
3115,1.5,PBS,0.9,153,0.5,MEDIUM,100,20,0.1,45,140,30,0,5,200,NONE,31,430,31,23
3116,1.5,PBS,0.9,153,0.5,MEDIUM,100,20,0.1,45,140,30,0,5,200,NONE,31,410,31,23
3117,1.5,PBS,0.9,153,0.5,MEDIUM,100,20,0.1,45,140,30,0,5,200,NONE,31,460,31,23
3118,1.5,PBS,0.9,153,0.5,MEDIUM,100,20,0.1,45,140,30,0,5,200,NONE,31,480,31,23
3119,1.5,PBS,0.9,153,0.5,MEDIUM,100,20,0.1,45,140,30,0,5,200,NONE,31,470,31,23
3120,1.5,PBS,0.9,153,0.5,MEDIUM,100,20,0.1,45,140,30,0,5,200,NONE,31,440,31,23
3121,1.5,PBS,0.9,153,0.5,MEDIUM,100,20,0.1,45,140,30,0,5,200,NONE,31,430,31,23
3122,1.5,PBS,0.9,153,0.5,MEDIUM,100,20,0.1,45,140,30,0,5,200,NONE,31,460,31,23
3123,1.5,PBS,0.9,153,0.5,MEDIUM,100,20,0.1,45,140,30,0,5,200,NONE,31,470,31,23
3124,1.5,PBS,0.9,153,0.5,MEDIUM,100,20,0.1,45,140,30,0,5,200,NONE,31,430,31,23
3125,1.5,PBS,0.9,153,0.5,MEDIUM,100,20,0.1,45,140,30,0,5,200,NONE,31,420,31,23
3126,1.5,PBS,0.9,153,0.5,MEDIUM,100,20,0.1,45,140,30,0,5,200,NONE,31,410,31,23
3127,1.5,PBS,0.9,153,0.5,MEDIUM,100,20,0.1,45,140,30,0,5,200,NONE,31,460,31,23
3128,1.5,PBS,0.9,153,0.5,MEDIUM,100,20,0.1,45,140,30,0,5,200,NONE,31,450,31,23
3129,1.5,PBS,0.9,153,0.5,MEDIUM,100,20,0.1,45,140,30,0,5,200,NONE,31,440,31,23
3130,1.5,PBS,0.9,153,0.5,MEDIUM,100,20,0.1,45,140,30,0,5,200,NONE,31,500,31,23
3131,1.5,PBS,0.9,153,0.5,MEDIUM,100,20,0.1,45,140,30,0,5,200,NONE,31,500,31,23
3132,1.5,PBS,0.9,153,0.5,MEDIUM,100,20,0.1,45,140,30,0,5,200,NONE,31,460,31,23
3133,1.5,PBS,0.9,153,0.5,MEDIUM,100,20,0.1,45,140,30,0,5,200,NONE,31,480,31,23
3134,1.5,PBS,0.9,153,0.5,MEDIUM,100,20,0.1,45,140,30,0,5,200,NONE,31,480,31,23
3135,1.5,PBS,0.9,153,0.5,MEDIUM,100,20,0.1,45,140,30,0,5,200,NONE,31,420,31,23
3136,1.5,PBS,0.9,153,0.5,MEDIUM,100,20,0.1,45,140,30,0,5,200,NONE,31,470,31,23
3137,1.5,PBS,0.9,153,0.5,MEDIUM,100,20,0.1,45,140,30,0,5,200,NONE,31,400,31,23
3138,1.5,PBS,0.9,153,0.5,MEDIUM,100,20,0.1,45,140,30,0,5,200,NONE,31,410,31,23
3139,1.5,PBS,0.9,153,0.5,MEDIUM,100,20,0.1,45,140,30,0,5,200,NONE,31,460,31,23
3140,1.5,PBS,0.9,153,0.5,MEDIUM,100,20,0.1,45,140,30,0,5,200,NONE,31,470,31,23
3141,1.5,PBS,0.9,153,0.5,MEDIUM,100,20,0.06,0,140,30,0,5,200,HYDROPHOBIC,32,400,32,24
3142,1.5,PBS,0.9,153,0.5,MEDIUM,100,20,0.06,0,140,30,0,5,200,HYDROPHOBIC,32,600,32,24
3143,1.5,PBS,0.9,153,0.5,MEDIUM,100,20,0.06,0,140,30,0,5,200,HYDROPHOBIC,32,500,32,24
3144,1.5,PBS,0.9,153,0.5,MEDIUM,100,20,0.06,0,140,30,0,5,200,HYDROPHOBIC,32,560,32,24
3145,1.5,PBS,0.9,153,0.5,MEDIUM,100,20,0.06,0,140,30,0,5,200,HYDROPHOBIC,32,470,32,24
3146,1.5,PBS,0.9,153,0.5,MEDIUM,100,20,0.06,0,140,30,0,5,200,HYDROPHOBIC,32,510,32,24
3147,1.5,PBS,0.9,153,0.5,MEDIUM,100,20,0.06,0,140,30,0,5,200,HYDROPHOBIC,32,590,32,24
3148,1.5,PBS,0.9,153,0.5,MEDIUM,100,20,0.06,0,140,30,0,5,200,HYDROPHOBIC,32,520,32,24
3149,1.5,PBS,0.9,153,0.5,MEDIUM,100,20,0.06,0,140,30,0,5,200,HYDROPHOBIC,32,500,32,24
3150,1.5,PBS,0.9,153,0.5,MEDIUM,100,20,0.06,0,140,30,0,5,200,HYDROPHOBIC,32,570,32,24
3151,1.5,PBS,0.9,153,0.5,MEDIUM,100,20,0.06,0,140,30,0,5,200,HYDROPHOBIC,32,580,32,24
3152,1.5,PBS,0.9,153,0.5,MEDIUM,100,20,0.06,0,140,30,0,5,200,HYDROPHOBIC,32,440,32,24
3153,1.5,PBS,0.9,153,0.5,MEDIUM,100,20,0.06,0,140,30,0,5,200,HYDROPHOBIC,32,440,32,24
3154,1.5,PBS,0.9,153,0.5,MEDIUM,100,20,0.06,0,140,30,0,5,200,HYDROPHOBIC,32,590,32,24
3155,1.5,PBS,0.9,153,0.5,MEDIUM,100,20,0.06,0,140,30,0,5,200,HYDROPHOBIC,32,510,32,24
3156,1.5,PBS,0.9,153,0.5,MEDIUM,100,20,0.06,0,140,30,0,5,200,HYDROPHOBIC,32,480,32,24
3157,1.5,PBS,0.9,153,0.5,MEDIUM,100,20,0.06,0,140,30,0,5,200,HYDROPHOBIC,32,530,32,24
3158,1.5,PBS,0.9,153,0.5,MEDIUM,100,20,0.06,0,140,30,0,5,200,HYDROPHOBIC,32,380,32,24
3159,1.5,PBS,0.9,153,0.5,MEDIUM,100,20,0.06,0,140,30,0,5,200,HYDROPHOBIC,32,540,32,24
3160,1.5,PBS,0.9,153,0.5,MEDIUM,100,20,0.06,0,140,30,0,5,200,HYDROPHOBIC,32,540,32,24
3161,1.5,PBS,0.9,153,0.5,MEDIUM,100,20,0.06,0,140,30,0,5,200,HYDROPHOBIC,32,550,32,24
3162,1.5,PBS,0.9,153,0.5,MEDIUM,100,20,0.06,0,140,30,0,5,200,HYDROPHOBIC,32,500,32,24
3163,1.5,PBS,0.9,153,0.5,MEDIUM,100,20,0.06,0,140,30,0,5,200,HYDROPHOBIC,32,500,32,24
3164,1.5,PBS,0.9,153,0.5,MEDIUM,100,20,0.06,0,140,30,0,5,200,HYDROPHOBIC,32,490,32,24
3165,1.5,PBS,0.9,153,0.5,MEDIUM,100,20,0.06,0,140,30,0,5,200,HYDROPHOBIC,32,560,32,24
3166,1.5,PBS,0.9,153,0.5,MEDIUM,100,20,0.06,0,140,30,0,5,200,HYDROPHOBIC,32,550,32,24
3167,1.5,PBS,0.9,153,0.5,MEDIUM,100,20,0.06,0,140,30,0,5,200,HYDROPHOBIC,32,510,32,24
3168,1.5,PBS,0.9,153,0.5,MEDIUM,100,20,0.06,0,140,30,0,5,200,HYDROPHOBIC,32,490,32,24
3169,1.5,PBS,0.9,153,0.5,MEDIUM,100,20,0.06,0,140,30,0,5,200,HYDROPHOBIC,32,480,32,24
3170,1.5,PBS,0.9,153,0.5,MEDIUM,100,20,0.06,0,140,30,0,5,200,HYDROPHOBIC,32,440,32,24
3171,1.5,PBS,0.9,153,0.5,MEDIUM,100,20,0.06,0,140,30,0,5,200,HYDROPHOBIC,32,530,32,24
3172,1.5,PBS,0.9,153,0.5,MEDIUM,100,20,0.06,0,140,30,0,5,200,HYDROPHOBIC,32,380,32,24
8882,0,CACL2,2,0,0.5,MEDIUM,100,20,0.15,45,140,30,0,0,200,NONE,39,289.045283,39,31
8883,0,CACL2,2,0,0.5,MEDIUM,100,20,0.15,45,140,30,0,0,200,NONE,39,279.327973,39,31
8884,0,CACL2,2,0,0.5,MEDIUM,100,20,0.15,45,140,30,0,0,200,NONE,39,233.2026366,39,31
8885,0,CACL2,2,0,0.5,MEDIUM,100,20,0.15,45,140,30,0,0,200,NONE,39,266.2893746,39,31
8886,0,CACL2,2,0,0.5,MEDIUM,100,20,0.15,45,140,30,0,0,200,NONE,39,253.0125005,39,31
8887,0,CACL2,2,0,0.5,MEDIUM,100,20,0.15,45,140,30,0,0,200,NONE,39,262.7606182,39,31
8888,0,CACL2,2,0,0.5,MEDIUM,100,20,0.15,45,140,30,0,0,200,NONE,39,243.0885101,39,31
8889,0,CACL2,2,0,0.5,MEDIUM,100,20,0.15,45,140,30,0,0,200,NONE,39,281.6396941,39,31
8890,0,CACL2,2,0,0.5,MEDIUM,100,20,0.15,45,140,30,0,0,200,NONE,39,277.3672262,39,31
8891,0,CACL2,2,0,0.5,MEDIUM,100,20,0.15,45,140,30,0,0,200,NONE,39,259.5227561,39,31
8892,0,CACL2,2,0,0.5,MEDIUM,100,20,0.15,45,140,30,0,0,200,NONE,39,252.689055,39,31
8893,0,CACL2,2,0,0.5,MEDIUM,100,20,0.15,45,140,30,0,0,200,NONE,39,267.6591119,39,31
8894,0,CACL2,2,0,0.5,MEDIUM,100,20,0.15,45,140,30,0,0,200,NONE,39,293.7451227,39,31
8895,0,CACL2,2,0,0.5,MEDIUM,100,20,0.15,45,140,30,0,0,200,NONE,39,274.5146399,39,31
8896,0,CACL2,2,0,0.5,MEDIUM,100,20,0.15,45,140,30,0,0,200,NONE,39,291.848262,39,31
8897,0,CACL2,2,0,0.5,MEDIUM,100,20,0.15,45,140,30,0,0,200,NONE,39,265.4243516,39,31
8898,0,CACL2,2,0,0.5,MEDIUM,100,20,0.15,45,140,30,0,0,200,NONE,39,246.993486,39,31
8899,0,CACL2,2,0,0.5,MEDIUM,100,20,0.15,45,140,30,0,0,200,NONE,39,276.1792585,39,31
8900,0,CACL2,2,0,0.5,MEDIUM,100,20,0.15,45,140,30,0,0,200,NONE,39,275.4842134,39,31
8901,0,CACL2,2,0,0.5,MEDIUM,100,20,0.15,45,140,30,0,0,200,NONE,39,299.7499568,39,31
8902,0.010416667,PBS,0.9,153,0.5,MEDIUM,100,20,0.15,45,140,30,0,0,200,NONE,39,545.9013467,39,31
8903,0.010416667,PBS,0.9,153,0.5,MEDIUM,100,20,0.15,45,140,30,0,0,200,NONE,39,457.2962542,39,31
8904,0.010416667,PBS,0.9,153,0.5,MEDIUM,100,20,0.15,45,140,30,0,0,200,NONE,39,456.695201,39,31
8905,0.010416667,PBS,0.9,153,0.5,MEDIUM,100,20,0.15,45,140,30,0,0,200,NONE,39,515.7107876,39,31
8906,0.010416667,PBS,0.9,153,0.5,MEDIUM,100,20,0.15,45,140,30,0,0,200,NONE,39,576.2400864,39,31
8907,0.010416667,PBS,0.9,153,0.5,MEDIUM,100,20,0.15,45,140,30,0,0,200,NONE,39,462.3756236,39,31
8908,0.010416667,PBS,0.9,153,0.5,MEDIUM,100,20,0.15,45,140,30,0,0,200,NONE,39,445.3101948,39,31
8909,0.010416667,PBS,0.9,153,0.5,MEDIUM,100,20,0.15,45,140,30,0,0,200,NONE,39,507.5695153,39,31
8910,0.010416667,PBS,0.9,153,0.5,MEDIUM,100,20,0.15,45,140,30,0,0,200,NONE,39,488.7897182,39,31
8911,0.010416667,PBS,0.9,153,0.5,MEDIUM,100,20,0.15,45,140,30,0,0,200,NONE,39,413.0023322,39,31
8912,0.010416667,PBS,0.9,153,0.5,MEDIUM,100,20,0.15,45,140,30,0,0,200,NONE,39,447.2714028,39,31
8913,0.010416667,PBS,0.9,153,0.5,MEDIUM,100,20,0.15,45,140,30,0,0,200,NONE,39,512.2208192,39,31
8914,0.010416667,PBS,0.9,153,0.5,MEDIUM,100,20,0.15,45,140,30,0,0,200,NONE,39,506.4413525,39,31
8915,0.010416667,PBS,0.9,153,0.5,MEDIUM,100,20,0.15,45,140,30,0,0,200,NONE,39,521.1953018,39,31
8916,0.010416667,PBS,0.9,153,0.5,MEDIUM,100,20,0.15,45,140,30,0,0,200,NONE,39,515.0504814,39,31
8917,0.010416667,PBS,0.9,153,0.5,MEDIUM,100,20,0.15,45,140,30,0,0,200,NONE,39,522.531409,39,31
8918,0.010416667,PBS,0.9,153,0.5,MEDIUM,100,20,0.15,45,140,30,0,0,200,NONE,39,476.1371905,39,31
8919,0.010416667,PBS,0.9,153,0.5,MEDIUM,100,20,0.15,45,140,30,0,0,200,NONE,39,512.1148223,39,31
8920,0.010416667,PBS,0.9,153,0.5,MEDIUM,100,20,0.15,45,140,30,0,0,200,NONE,39,465.7042371,39,31
8921,0.010416667,PBS,0.9,153,0.5,MEDIUM,100,20,0.15,45,140,30,0,0,200,NONE,39,529.4108283,39,31
8922,0,CACL2,2,0,0.5,MEDIUM,100,5,0.15,45,140,30,0,0,200,NONE,40,443.9145405,40,32
8923,0,CACL2,2,0,0.5,MEDIUM,100,5,0.15,45,140,30,0,0,200,NONE,40,467.1486819,40,32
8924,0,CACL2,2,0,0.5,MEDIUM,100,5,0.15,45,140,30,0,0,200,NONE,40,443.9564843,40,32
8925,0,CACL2,2,0,0.5,MEDIUM,100,5,0.15,45,140,30,0,0,200,NONE,40,448.9232958,40,32
8926,0,CACL2,2,0,0.5,MEDIUM,100,5,0.15,45,140,30,0,0,200,NONE,40,465.0132818,40,32
8927,0,CACL2,2,0,0.5,MEDIUM,100,5,0.15,45,140,30,0,0,200,NONE,40,480.1193305,40,32
8928,0,CACL2,2,0,0.5,MEDIUM,100,5,0.15,45,140,30,0,0,200,NONE,40,467.0597696,40,32
8929,0,CACL2,2,0,0.5,MEDIUM,100,5,0.15,45,140,30,0,0,200,NONE,40,531.6931775,40,32
8930,0,CACL2,2,0,0.5,MEDIUM,100,5,0.15,45,140,30,0,0,200,NONE,40,446.0664974,40,32
8931,0,CACL2,2,0,0.5,MEDIUM,100,5,0.15,45,140,30,0,0,200,NONE,40,494.591499,40,32
8932,0,CACL2,2,0,0.5,MEDIUM,100,5,0.15,45,140,30,0,0,200,NONE,40,444.6189997,40,32
8933,0,CACL2,2,0,0.5,MEDIUM,100,5,0.15,45,140,30,0,0,200,NONE,40,504.2329998,40,32
8934,0,CACL2,2,0,0.5,MEDIUM,100,5,0.15,45,140,30,0,0,200,NONE,40,447.1129737,40,32
8935,0,CACL2,2,0,0.5,MEDIUM,100,5,0.15,45,140,30,0,0,200,NONE,40,530.8119936,40,32
8936,0,CACL2,2,0,0.5,MEDIUM,100,5,0.15,45,140,30,0,0,200,NONE,40,536.2564994,40,32
8937,0,CACL2,2,0,0.5,MEDIUM,100,5,0.15,45,140,30,0,0,200,NONE,40,496.7979993,40,32
8938,0,CACL2,2,0,0.5,MEDIUM,100,5,0.15,45,140,30,0,0,200,NONE,40,564.5059964,40,32
8939,0,CACL2,2,0,0.5,MEDIUM,100,5,0.15,45,140,30,0,0,200,NONE,40,509.0468054,40,32
8940,0,CACL2,2,0,0.5,MEDIUM,100,5,0.15,45,140,30,0,0,200,NONE,40,448.204547,40,32
8941,0,CACL2,2,0,0.5,MEDIUM,100,5,0.15,45,140,30,0,0,200,NONE,40,443.7767997,40,32
8942,0.010416667,PBS,0.9,153,0.5,MEDIUM,100,5,0.15,45,140,30,0,0,200,NONE,40,742.3145044,40,32
8943,0.010416667,PBS,0.9,153,0.5,MEDIUM,100,5,0.15,45,140,30,0,0,200,NONE,40,864.0567696,40,32
8944,0.010416667,PBS,0.9,153,0.5,MEDIUM,100,5,0.15,45,140,30,0,0,200,NONE,40,832.2966884,40,32
8945,0.010416667,PBS,0.9,153,0.5,MEDIUM,100,5,0.15,45,140,30,0,0,200,NONE,40,846.3981925,40,32
8946,0.010416667,PBS,0.9,153,0.5,MEDIUM,100,5,0.15,45,140,30,0,0,200,NONE,40,797.53685,40,32
8947,0.010416667,PBS,0.9,153,0.5,MEDIUM,100,5,0.15,45,140,30,0,0,200,NONE,40,855.3175056,40,32
8948,0.010416667,PBS,0.9,153,0.5,MEDIUM,100,5,0.15,45,140,30,0,0,200,NONE,40,686.7652467,40,32
8949,0.010416667,PBS,0.9,153,0.5,MEDIUM,100,5,0.15,45,140,30,0,0,200,NONE,40,764.6620562,40,32
8950,0.010416667,PBS,0.9,153,0.5,MEDIUM,100,5,0.15,45,140,30,0,0,200,NONE,40,749.0890437,40,32
8951,0.010416667,PBS,0.9,153,0.5,MEDIUM,100,5,0.15,45,140,30,0,0,200,NONE,40,750.5220639,40,32
8952,0.010416667,PBS,0.9,153,0.5,MEDIUM,100,5,0.15,45,140,30,0,0,200,NONE,40,788.458389,40,32
8953,0.010416667,PBS,0.9,153,0.5,MEDIUM,100,5,0.15,45,140,30,0,0,200,NONE,40,751.7475362,40,32
8954,0.010416667,PBS,0.9,153,0.5,MEDIUM,100,5,0.15,45,140,30,0,0,200,NONE,40,766.9447361,40,32
8955,0.010416667,PBS,0.9,153,0.5,MEDIUM,100,5,0.15,45,140,30,0,0,200,NONE,40,743.9372536,40,32
8956,0.010416667,PBS,0.9,153,0.5,MEDIUM,100,5,0.15,45,140,30,0,0,200,NONE,40,812.0368566,40,32
8957,0.010416667,PBS,0.9,153,0.5,MEDIUM,100,5,0.15,45,140,30,0,0,200,NONE,40,725.2952002,40,32
8958,0.010416667,PBS,0.9,153,0.5,MEDIUM,100,5,0.15,45,140,30,0,0,200,NONE,40,743.426151,40,32
8959,0.010416667,PBS,0.9,153,0.5,MEDIUM,100,5,0.15,45,140,30,0,0,200,NONE,40,707.2779046,40,32
8960,0.010416667,PBS,0.9,153,0.5,MEDIUM,100,5,0.15,45,140,30,0,0,200,NONE,40,700.3612439,40,32
8961,0.010416667,PBS,0.9,153,0.5,MEDIUM,100,5,0.15,45,140,30,0,0,200,NONE,40,760.1446706,40,32
8962,0,CACL2,2,0,0.5,MEDIUM,100,20,0.15,45,140,30,0,0,200,NONE,41,291.8571932,41,33
8963,0,CACL2,2,0,0.5,MEDIUM,100,20,0.15,45,140,30,0,0,200,NONE,41,238.7444416,41,33
8964,0,CACL2,2,0,0.5,MEDIUM,100,20,0.15,45,140,30,0,0,200,NONE,41,314.8697286,41,33
8965,0,CACL2,2,0,0.5,MEDIUM,100,20,0.15,45,140,30,0,0,200,NONE,41,280.3730305,41,33
8966,0,CACL2,2,0,0.5,MEDIUM,100,20,0.15,45,140,30,0,0,200,NONE,41,272.9855484,41,33
8967,0,CACL2,2,0,0.5,MEDIUM,100,20,0.15,45,140,30,0,0,200,NONE,41,307.6675978,41,33
8968,0,CACL2,2,0,0.5,MEDIUM,100,20,0.15,45,140,30,0,0,200,NONE,41,280.0865024,41,33
8969,0,CACL2,2,0,0.5,MEDIUM,100,20,0.15,45,140,30,0,0,200,NONE,41,283.2661389,41,33
8970,0,CACL2,2,0,0.5,MEDIUM,100,20,0.15,45,140,30,0,0,200,NONE,41,289.7732163,41,33
8971,0,CACL2,2,0,0.5,MEDIUM,100,20,0.15,45,140,30,0,0,200,NONE,41,235.4832065,41,33
8972,0,CACL2,2,0,0.5,MEDIUM,100,20,0.15,45,140,30,0,0,200,NONE,41,289.0467493,41,33
8973,0,CACL2,2,0,0.5,MEDIUM,100,20,0.15,45,140,30,0,0,200,NONE,41,289.0865414,41,33
8974,0,CACL2,2,0,0.5,MEDIUM,100,20,0.15,45,140,30,0,0,200,NONE,41,269.7022672,41,33
8975,0,CACL2,2,0,0.5,MEDIUM,100,20,0.15,45,140,30,0,0,200,NONE,41,280.7517787,41,33
8976,0,CACL2,2,0,0.5,MEDIUM,100,20,0.15,45,140,30,0,0,200,NONE,41,309.4138256,41,33
8977,0,CACL2,2,0,0.5,MEDIUM,100,20,0.15,45,140,30,0,0,200,NONE,41,265.9427873,41,33
8978,0,CACL2,2,0,0.5,MEDIUM,100,20,0.15,45,140,30,0,0,200,NONE,41,258.7206445,41,33
8979,0,CACL2,2,0,0.5,MEDIUM,100,20,0.15,45,140,30,0,0,200,NONE,41,305.4062595,41,33
8980,0,CACL2,2,0,0.5,MEDIUM,100,20,0.15,45,140,30,0,0,200,NONE,41,253.0151735,41,33
8981,0,CACL2,2,0,0.5,MEDIUM,100,20,0.15,45,140,30,0,0,200,NONE,41,242.4005683,41,33
8982,0.010416667,PBS (1:1 w 2mM CaCl2),1.45,76.5,0.5,MEDIUM,100,20,0.15,45,140,30,0,0,200,NONE,41,491.4610412,41,33
8983,0.010416667,PBS (1:1 w 2mM CaCl2),1.45,76.5,0.5,MEDIUM,100,20,0.15,45,140,30,0,0,200,NONE,41,468.2102742,41,33
8984,0.010416667,PBS (1:1 w 2mM CaCl2),1.45,76.5,0.5,MEDIUM,100,20,0.15,45,140,30,0,0,200,NONE,41,448.2155051,41,33
8985,0.010416667,PBS (1:1 w 2mM CaCl2),1.45,76.5,0.5,MEDIUM,100,20,0.15,45,140,30,0,0,200,NONE,41,423.7722794,41,33
8986,0.010416667,PBS (1:1 w 2mM CaCl2),1.45,76.5,0.5,MEDIUM,100,20,0.15,45,140,30,0,0,200,NONE,41,451.1126221,41,33
8987,0.010416667,PBS (1:1 w 2mM CaCl2),1.45,76.5,0.5,MEDIUM,100,20,0.15,45,140,30,0,0,200,NONE,41,487.8927097,41,33
8988,0.010416667,PBS (1:1 w 2mM CaCl2),1.45,76.5,0.5,MEDIUM,100,20,0.15,45,140,30,0,0,200,NONE,41,455.5292621,41,33
8989,0.010416667,PBS (1:1 w 2mM CaCl2),1.45,76.5,0.5,MEDIUM,100,20,0.15,45,140,30,0,0,200,NONE,41,446.3117839,41,33
8990,0.010416667,PBS (1:1 w 2mM CaCl2),1.45,76.5,0.5,MEDIUM,100,20,0.15,45,140,30,0,0,200,NONE,41,439.2400955,41,33
8991,0.010416667,PBS (1:1 w 2mM CaCl2),1.45,76.5,0.5,MEDIUM,100,20,0.15,45,140,30,0,0,200,NONE,41,459.2504218,41,33
8992,0.010416667,PBS (1:1 w 2mM CaCl2),1.45,76.5,0.5,MEDIUM,100,20,0.15,45,140,30,0,0,200,NONE,41,461.82733,41,33
8993,0.010416667,PBS (1:1 w 2mM CaCl2),1.45,76.5,0.5,MEDIUM,100,20,0.15,45,140,30,0,0,200,NONE,41,454.9948161,41,33
8994,0.010416667,PBS (1:1 w 2mM CaCl2),1.45,76.5,0.5,MEDIUM,100,20,0.15,45,140,30,0,0,200,NONE,41,450.5492939,41,33
8995,0.010416667,PBS (1:1 w 2mM CaCl2),1.45,76.5,0.5,MEDIUM,100,20,0.15,45,140,30,0,0,200,NONE,41,461.4301639,41,33
8996,0.010416667,PBS (1:1 w 2mM CaCl2),1.45,76.5,0.5,MEDIUM,100,20,0.15,45,140,30,0,0,200,NONE,41,456.6558048,41,33
8997,0.010416667,PBS (1:1 w 2mM CaCl2),1.45,76.5,0.5,MEDIUM,100,20,0.15,45,140,30,0,0,200,NONE,41,486.4474147,41,33
8998,0.010416667,PBS (1:1 w 2mM CaCl2),1.45,76.5,0.5,MEDIUM,100,20,0.15,45,140,30,0,0,200,NONE,41,434.5288716,41,33
8999,0.010416667,PBS (1:1 w 2mM CaCl2),1.45,76.5,0.5,MEDIUM,100,20,0.15,45,140,30,0,0,200,NONE,41,442.283654,41,33
9000,0.010416667,PBS (1:1 w 2mM CaCl2),1.45,76.5,0.5,MEDIUM,100,20,0.15,45,140,30,0,0,200,NONE,41,464.8158299,41,33
9001,0.010416667,PBS (1:1 w 2mM CaCl2),1.45,76.5,0.5,MEDIUM,100,20,0.15,45,140,30,0,0,200,NONE,41,467.7405349,41,33
9002,0,CACL2,2,0,0.5,MEDIUM,100,5,0.15,45,140,30,0,0,200,NONE,42,559.9681504,42,34
9003,0,CACL2,2,0,0.5,MEDIUM,100,5,0.15,45,140,30,0,0,200,NONE,42,502.0673231,42,34
9004,0,CACL2,2,0,0.5,MEDIUM,100,5,0.15,45,140,30,0,0,200,NONE,42,496.2272799,42,34
9005,0,CACL2,2,0,0.5,MEDIUM,100,5,0.15,45,140,30,0,0,200,NONE,42,488.2413002,42,34
9006,0,CACL2,2,0,0.5,MEDIUM,100,5,0.15,45,140,30,0,0,200,NONE,42,523.1808504,42,34
9007,0,CACL2,2,0,0.5,MEDIUM,100,5,0.15,45,140,30,0,0,200,NONE,42,446.7435339,42,34
9008,0,CACL2,2,0,0.5,MEDIUM,100,5,0.15,45,140,30,0,0,200,NONE,42,536.7786619,42,34
9009,0,CACL2,2,0,0.5,MEDIUM,100,5,0.15,45,140,30,0,0,200,NONE,42,466.1513815,42,34
9010,0,CACL2,2,0,0.5,MEDIUM,100,5,0.15,45,140,30,0,0,200,NONE,42,545.0444161,42,34
9011,0,CACL2,2,0,0.5,MEDIUM,100,5,0.15,45,140,30,0,0,200,NONE,42,454.6429799,42,34
9012,0,CACL2,2,0,0.5,MEDIUM,100,5,0.15,45,140,30,0,0,200,NONE,42,455.4789885,42,34
9013,0,CACL2,2,0,0.5,MEDIUM,100,5,0.15,45,140,30,0,0,200,NONE,42,447.9467641,42,34
9014,0,CACL2,2,0,0.5,MEDIUM,100,5,0.15,45,140,30,0,0,200,NONE,42,456.5364071,42,34
9015,0,CACL2,2,0,0.5,MEDIUM,100,5,0.15,45,140,30,0,0,200,NONE,42,447.9640626,42,34
9016,0,CACL2,2,0,0.5,MEDIUM,100,5,0.15,45,140,30,0,0,200,NONE,42,561.1315494,42,34
9017,0,CACL2,2,0,0.5,MEDIUM,100,5,0.15,45,140,30,0,0,200,NONE,42,481.9269657,42,34
9018,0,CACL2,2,0,0.5,MEDIUM,100,5,0.15,45,140,30,0,0,200,NONE,42,484.7813923,42,34
9019,0,CACL2,2,0,0.5,MEDIUM,100,5,0.15,45,140,30,0,0,200,NONE,42,433.9076813,42,34
9020,0,CACL2,2,0,0.5,MEDIUM,100,5,0.15,45,140,30,0,0,200,NONE,42,528.4302323,42,34
9021,0,CACL2,2,0,0.5,MEDIUM,100,5,0.15,45,140,30,0,0,200,NONE,42,478.7474421,42,34
9022,0.010416667,PBS (1:1 w 2mM CaCl2),1.45,76.5,0.5,MEDIUM,100,5,0.15,45,140,30,0,0,200,NONE,42,698.1568956,42,34
9023,0.010416667,PBS (1:1 w 2mM CaCl2),1.45,76.5,0.5,MEDIUM,100,5,0.15,45,140,30,0,0,200,NONE,42,690.6614811,42,34
9024,0.010416667,PBS (1:1 w 2mM CaCl2),1.45,76.5,0.5,MEDIUM,100,5,0.15,45,140,30,0,0,200,NONE,42,671.5005931,42,34
9025,0.010416667,PBS (1:1 w 2mM CaCl2),1.45,76.5,0.5,MEDIUM,100,5,0.15,45,140,30,0,0,200,NONE,42,669.071931,42,34
9026,0.010416667,PBS (1:1 w 2mM CaCl2),1.45,76.5,0.5,MEDIUM,100,5,0.15,45,140,30,0,0,200,NONE,42,831.2809975,42,34
9027,0.010416667,PBS (1:1 w 2mM CaCl2),1.45,76.5,0.5,MEDIUM,100,5,0.15,45,140,30,0,0,200,NONE,42,670.8087039,42,34
9028,0.010416667,PBS (1:1 w 2mM CaCl2),1.45,76.5,0.5,MEDIUM,100,5,0.15,45,140,30,0,0,200,NONE,42,745.314404,42,34
9029,0.010416667,PBS (1:1 w 2mM CaCl2),1.45,76.5,0.5,MEDIUM,100,5,0.15,45,140,30,0,0,200,NONE,42,671.2023219,42,34
9030,0.010416667,PBS (1:1 w 2mM CaCl2),1.45,76.5,0.5,MEDIUM,100,5,0.15,45,140,30,0,0,200,NONE,42,728.4989257,42,34
9031,0.010416667,PBS (1:1 w 2mM CaCl2),1.45,76.5,0.5,MEDIUM,100,5,0.15,45,140,30,0,0,200,NONE,42,779.1326065,42,34
9032,0.010416667,PBS (1:1 w 2mM CaCl2),1.45,76.5,0.5,MEDIUM,100,5,0.15,45,140,30,0,0,200,NONE,42,711.7396509,42,34
9033,0.010416667,PBS (1:1 w 2mM CaCl2),1.45,76.5,0.5,MEDIUM,100,5,0.15,45,140,30,0,0,200,NONE,42,700.890113,42,34
9034,0.010416667,PBS (1:1 w 2mM CaCl2),1.45,76.5,0.5,MEDIUM,100,5,0.15,45,140,30,0,0,200,NONE,42,778.2363256,42,34
9035,0.010416667,PBS (1:1 w 2mM CaCl2),1.45,76.5,0.5,MEDIUM,100,5,0.15,45,140,30,0,0,200,NONE,42,701.0320994,42,34
9036,0.010416667,PBS (1:1 w 2mM CaCl2),1.45,76.5,0.5,MEDIUM,100,5,0.15,45,140,30,0,0,200,NONE,42,717.8475104,42,34
9037,0.010416667,PBS (1:1 w 2mM CaCl2),1.45,76.5,0.5,MEDIUM,100,5,0.15,45,140,30,0,0,200,NONE,42,685.1408838,42,34
9038,0.010416667,PBS (1:1 w 2mM CaCl2),1.45,76.5,0.5,MEDIUM,100,5,0.15,45,140,30,0,0,200,NONE,42,722.0111129,42,34
9039,0.010416667,PBS (1:1 w 2mM CaCl2),1.45,76.5,0.5,MEDIUM,100,5,0.15,45,140,30,0,0,200,NONE,42,857.9540362,42,34
9040,0.010416667,PBS (1:1 w 2mM CaCl2),1.45,76.5,0.5,MEDIUM,100,5,0.15,45,140,30,0,0,200,NONE,42,732.6373442,42,34
9041,0.010416667,PBS (1:1 w 2mM CaCl2),1.45,76.5,0.5,MEDIUM,100,5,0.15,45,140,30,0,0,200,NONE,42,769.0693848,42,34
9042,0,CACL2,2,0,0.5,MEDIUM,100,20,0.15,45,140,30,0,0,200,NONE,43,268.0244005,43,35
9043,0,CACL2,2,0,0.5,MEDIUM,100,20,0.15,45,140,30,0,0,200,NONE,43,290.3624147,43,35
9044,0,CACL2,2,0,0.5,MEDIUM,100,20,0.15,45,140,30,0,0,200,NONE,43,260.846136,43,35
9045,0,CACL2,2,0,0.5,MEDIUM,100,20,0.15,45,140,30,0,0,200,NONE,43,275.9290234,43,35
9046,0,CACL2,2,0,0.5,MEDIUM,100,20,0.15,45,140,30,0,0,200,NONE,43,232.8390196,43,35
9047,0,CACL2,2,0,0.5,MEDIUM,100,20,0.15,45,140,30,0,0,200,NONE,43,289.1985248,43,35
9048,0,CACL2,2,0,0.5,MEDIUM,100,20,0.15,45,140,30,0,0,200,NONE,43,275.1941826,43,35
9049,0,CACL2,2,0,0.5,MEDIUM,100,20,0.15,45,140,30,0,0,200,NONE,43,251.7986376,43,35
9050,0,CACL2,2,0,0.5,MEDIUM,100,20,0.15,45,140,30,0,0,200,NONE,43,258.2709482,43,35
9051,0,CACL2,2,0,0.5,MEDIUM,100,20,0.15,45,140,30,0,0,200,NONE,43,268.2431426,43,35
9052,0,CACL2,2,0,0.5,MEDIUM,100,20,0.15,45,140,30,0,0,200,NONE,43,261.2647284,43,35
9053,0,CACL2,2,0,0.5,MEDIUM,100,20,0.15,45,140,30,0,0,200,NONE,43,279.9645943,43,35
9054,0,CACL2,2,0,0.5,MEDIUM,100,20,0.15,45,140,30,0,0,200,NONE,43,226.1212768,43,35
9055,0,CACL2,2,0,0.5,MEDIUM,100,20,0.15,45,140,30,0,0,200,NONE,43,290.2089746,43,35
9056,0,CACL2,2,0,0.5,MEDIUM,100,20,0.15,45,140,30,0,0,200,NONE,43,246.1170474,43,35
9057,0,CACL2,2,0,0.5,MEDIUM,100,20,0.15,45,140,30,0,0,200,NONE,43,279.9192391,43,35
9058,0,CACL2,2,0,0.5,MEDIUM,100,20,0.15,45,140,30,0,0,200,NONE,43,247.4426481,43,35
9059,0,CACL2,2,0,0.5,MEDIUM,100,20,0.15,45,140,30,0,0,200,NONE,43,270.7153389,43,35
9060,0,CACL2,2,0,0.5,MEDIUM,100,20,0.15,45,140,30,0,0,200,NONE,43,256.6936006,43,35
9061,0,CACL2,2,0,0.5,MEDIUM,100,20,0.15,45,140,30,0,0,200,NONE,43,238.0339135,43,35
9062,0.010416667,PBS (1:3 w 2mM CaCl2),1.725,38.25,0.5,MEDIUM,100,20,0.15,45,140,30,0,0,200,NONE,43,401.2247942,43,35
9063,0.010416667,PBS (1:3 w 2mM CaCl2),1.725,38.25,0.5,MEDIUM,100,20,0.15,45,140,30,0,0,200,NONE,43,443.8715048,43,35
9064,0.010416667,PBS (1:3 w 2mM CaCl2),1.725,38.25,0.5,MEDIUM,100,20,0.15,45,140,30,0,0,200,NONE,43,399.6436336,43,35
9065,0.010416667,PBS (1:3 w 2mM CaCl2),1.725,38.25,0.5,MEDIUM,100,20,0.15,45,140,30,0,0,200,NONE,43,413.5806546,43,35
9066,0.010416667,PBS (1:3 w 2mM CaCl2),1.725,38.25,0.5,MEDIUM,100,20,0.15,45,140,30,0,0,200,NONE,43,429.2568855,43,35
9067,0.010416667,PBS (1:3 w 2mM CaCl2),1.725,38.25,0.5,MEDIUM,100,20,0.15,45,140,30,0,0,200,NONE,43,426.0978272,43,35
9068,0.010416667,PBS (1:3 w 2mM CaCl2),1.725,38.25,0.5,MEDIUM,100,20,0.15,45,140,30,0,0,200,NONE,43,410.7523877,43,35
9069,0.010416667,PBS (1:3 w 2mM CaCl2),1.725,38.25,0.5,MEDIUM,100,20,0.15,45,140,30,0,0,200,NONE,43,445.1146792,43,35
9070,0.010416667,PBS (1:3 w 2mM CaCl2),1.725,38.25,0.5,MEDIUM,100,20,0.15,45,140,30,0,0,200,NONE,43,462.3975975,43,35
9071,0.010416667,PBS (1:3 w 2mM CaCl2),1.725,38.25,0.5,MEDIUM,100,20,0.15,45,140,30,0,0,200,NONE,43,458.0648955,43,35
9072,0.010416667,PBS (1:3 w 2mM CaCl2),1.725,38.25,0.5,MEDIUM,100,20,0.15,45,140,30,0,0,200,NONE,43,409.6339756,43,35
9073,0.010416667,PBS (1:3 w 2mM CaCl2),1.725,38.25,0.5,MEDIUM,100,20,0.15,45,140,30,0,0,200,NONE,43,437.57863,43,35
9074,0.010416667,PBS (1:3 w 2mM CaCl2),1.725,38.25,0.5,MEDIUM,100,20,0.15,45,140,30,0,0,200,NONE,43,425.1573135,43,35
9075,0.010416667,PBS (1:3 w 2mM CaCl2),1.725,38.25,0.5,MEDIUM,100,20,0.15,45,140,30,0,0,200,NONE,43,414.7540975,43,35
9076,0.010416667,PBS (1:3 w 2mM CaCl2),1.725,38.25,0.5,MEDIUM,100,20,0.15,45,140,30,0,0,200,NONE,43,459.3625651,43,35
9077,0.010416667,PBS (1:3 w 2mM CaCl2),1.725,38.25,0.5,MEDIUM,100,20,0.15,45,140,30,0,0,200,NONE,43,401.3229874,43,35
9078,0.010416667,PBS (1:3 w 2mM CaCl2),1.725,38.25,0.5,MEDIUM,100,20,0.15,45,140,30,0,0,200,NONE,43,401.2988272,43,35
9079,0.010416667,PBS (1:3 w 2mM CaCl2),1.725,38.25,0.5,MEDIUM,100,20,0.15,45,140,30,0,0,200,NONE,43,360.3886344,43,35
9080,0.010416667,PBS (1:3 w 2mM CaCl2),1.725,38.25,0.5,MEDIUM,100,20,0.15,45,140,30,0,0,200,NONE,43,426.248717,43,35
9081,0.010416667,PBS (1:3 w 2mM CaCl2),1.725,38.25,0.5,MEDIUM,100,20,0.15,45,140,30,0,0,200,NONE,43,411.5131061,43,35
9082,0,CACL2,2,0,0.5,MEDIUM,100,5,0.15,45,140,30,0,0,200,NONE,44,420.1461382,44,36
9083,0,CACL2,2,0,0.5,MEDIUM,100,5,0.15,45,140,30,0,0,200,NONE,44,536.7142041,44,36
9084,0,CACL2,2,0,0.5,MEDIUM,100,5,0.15,45,140,30,0,0,200,NONE,44,443.6515023,44,36
9085,0,CACL2,2,0,0.5,MEDIUM,100,5,0.15,45,140,30,0,0,200,NONE,44,436.3171063,44,36
9086,0,CACL2,2,0,0.5,MEDIUM,100,5,0.15,45,140,30,0,0,200,NONE,44,452.6911087,44,36
9087,0,CACL2,2,0,0.5,MEDIUM,100,5,0.15,45,140,30,0,0,200,NONE,44,530.8530668,44,36
9088,0,CACL2,2,0,0.5,MEDIUM,100,5,0.15,45,140,30,0,0,200,NONE,44,491.6668494,44,36
9089,0,CACL2,2,0,0.5,MEDIUM,100,5,0.15,45,140,30,0,0,200,NONE,44,461.4393993,44,36
9090,0,CACL2,2,0,0.5,MEDIUM,100,5,0.15,45,140,30,0,0,200,NONE,44,503.408288,44,36
9091,0,CACL2,2,0,0.5,MEDIUM,100,5,0.15,45,140,30,0,0,200,NONE,44,421.2384459,44,36
9092,0,CACL2,2,0,0.5,MEDIUM,100,5,0.15,45,140,30,0,0,200,NONE,44,489.21795,44,36
9093,0,CACL2,2,0,0.5,MEDIUM,100,5,0.15,45,140,30,0,0,200,NONE,44,458.1573062,44,36
9094,0,CACL2,2,0,0.5,MEDIUM,100,5,0.15,45,140,30,0,0,200,NONE,44,514.1020348,44,36
9095,0,CACL2,2,0,0.5,MEDIUM,100,5,0.15,45,140,30,0,0,200,NONE,44,503.3570199,44,36
9096,0,CACL2,2,0,0.5,MEDIUM,100,5,0.15,45,140,30,0,0,200,NONE,44,509.6033205,44,36
9097,0,CACL2,2,0,0.5,MEDIUM,100,5,0.15,45,140,30,0,0,200,NONE,44,440.1471683,44,36
9098,0,CACL2,2,0,0.5,MEDIUM,100,5,0.15,45,140,30,0,0,200,NONE,44,509.6557301,44,36
9099,0,CACL2,2,0,0.5,MEDIUM,100,5,0.15,45,140,30,0,0,200,NONE,44,452.3613278,44,36
9100,0,CACL2,2,0,0.5,MEDIUM,100,5,0.15,45,140,30,0,0,200,NONE,44,535.5725949,44,36
9101,0,CACL2,2,0,0.5,MEDIUM,100,5,0.15,45,140,30,0,0,200,NONE,44,477.5536911,44,36
9102,0.010416667,PBS (1:3 w 2mM CaCl2),1.725,38.25,0.5,MEDIUM,100,5,0.15,45,140,30,0,0,200,NONE,44,719.7062524,44,36
9103,0.010416667,PBS (1:3 w 2mM CaCl2),1.725,38.25,0.5,MEDIUM,100,5,0.15,45,140,30,0,0,200,NONE,44,659.1450056,44,36
9104,0.010416667,PBS (1:3 w 2mM CaCl2),1.725,38.25,0.5,MEDIUM,100,5,0.15,45,140,30,0,0,200,NONE,44,692.7669623,44,36
9105,0.010416667,PBS (1:3 w 2mM CaCl2),1.725,38.25,0.5,MEDIUM,100,5,0.15,45,140,30,0,0,200,NONE,44,735.0264199,44,36
9106,0.010416667,PBS (1:3 w 2mM CaCl2),1.725,38.25,0.5,MEDIUM,100,5,0.15,45,140,30,0,0,200,NONE,44,647.4777354,44,36
9107,0.010416667,PBS (1:3 w 2mM CaCl2),1.725,38.25,0.5,MEDIUM,100,5,0.15,45,140,30,0,0,200,NONE,44,685.7158772,44,36
9108,0.010416667,PBS (1:3 w 2mM CaCl2),1.725,38.25,0.5,MEDIUM,100,5,0.15,45,140,30,0,0,200,NONE,44,767.3790851,44,36
9109,0.010416667,PBS (1:3 w 2mM CaCl2),1.725,38.25,0.5,MEDIUM,100,5,0.15,45,140,30,0,0,200,NONE,44,713.4986885,44,36
9110,0.010416667,PBS (1:3 w 2mM CaCl2),1.725,38.25,0.5,MEDIUM,100,5,0.15,45,140,30,0,0,200,NONE,44,703.2091661,44,36
9111,0.010416667,PBS (1:3 w 2mM CaCl2),1.725,38.25,0.5,MEDIUM,100,5,0.15,45,140,30,0,0,200,NONE,44,695.4917265,44,36
9112,0.010416667,PBS (1:3 w 2mM CaCl2),1.725,38.25,0.5,MEDIUM,100,5,0.15,45,140,30,0,0,200,NONE,44,617.1999066,44,36
9113,0.010416667,PBS (1:3 w 2mM CaCl2),1.725,38.25,0.5,MEDIUM,100,5,0.15,45,140,30,0,0,200,NONE,44,659.0419861,44,36
9114,0.010416667,PBS (1:3 w 2mM CaCl2),1.725,38.25,0.5,MEDIUM,100,5,0.15,45,140,30,0,0,200,NONE,44,645.211388,44,36
9115,0.010416667,PBS (1:3 w 2mM CaCl2),1.725,38.25,0.5,MEDIUM,100,5,0.15,45,140,30,0,0,200,NONE,44,675.2357238,44,36
9116,0.010416667,PBS (1:3 w 2mM CaCl2),1.725,38.25,0.5,MEDIUM,100,5,0.15,45,140,30,0,0,200,NONE,44,641.7780146,44,36
9117,0.010416667,PBS (1:3 w 2mM CaCl2),1.725,38.25,0.5,MEDIUM,100,5,0.15,45,140,30,0,0,200,NONE,44,659.2132427,44,36
9118,0.010416667,PBS (1:3 w 2mM CaCl2),1.725,38.25,0.5,MEDIUM,100,5,0.15,45,140,30,0,0,200,NONE,44,700.7974496,44,36
