Repository: connor-verheyen/DataDrivenGranularHydrogels

# Integrated data-driven modeling and experimental optimization of granular hydrogel matrices



* * * * * * * * * * * * * * * * * * * * * * * * * * * * * * * * * * * * * * * * * * * * * * * * * * * * * * * * * * * * 
* * * * * * * * * * * * * * * * * * * * * * * * * * * * * * * * * * * * * * * * * * * * * * * * * * * * * * * * * * * * 
* * * * * * * * * * * * * * * * * * * * * * * * * * * * * * * * * * * * * * * * * * * * * * * * * * * * * * * * * * * * 
need to update this section below:

*This repository contains code, data, and SI Material for the paper:
C. A. Verheyen and  L. Bourouiba (2022) Associations between indoor relative humidity and global COVID-19 outcomes.

File: data/Dataset_Microgel_InitialSize_and_SizeEvolutionInFluids.csv (part 8 of 12)
,Num_days_in_solvent,Current_solvent,Curr_solv_Ca_conc,Curr_solv_Na_conc,ALG_conc,ALG_MW,Gelation_CaCl2_conc,Air_pressure,Nozzle_diameter,Nozzle_angle,Dist_nozzle_bath,Dist_pressure_nozzle,Angle_pressure_nozzle,EtOH_conc_pct,Extrusion_flow_rate,Tip_coating,Unique ID,Diameter_um,Un_id_updated,Un_id_prev
9119,0.010416667,PBS (1:3 w 2mM CaCl2),1.725,38.25,0.5,MEDIUM,100,5,0.15,45,140,30,0,0,200,NONE,44,682.1735069,44,36
9120,0.010416667,PBS (1:3 w 2mM CaCl2),1.725,38.25,0.5,MEDIUM,100,5,0.15,45,140,30,0,0,200,NONE,44,661.8736361,44,36
9121,0.010416667,PBS (1:3 w 2mM CaCl2),1.725,38.25,0.5,MEDIUM,100,5,0.15,45,140,30,0,0,200,NONE,44,722.020053,44,36
9122,0,CACL2,2,0,0.5,MEDIUM,100,20,0.15,45,140,30,0,0,200,NONE,45,268.611794,45,37
9123,0,CACL2,2,0,0.5,MEDIUM,100,20,0.15,45,140,30,0,0,200,NONE,45,247.6052354,45,37
9124,0,CACL2,2,0,0.5,MEDIUM,100,20,0.15,45,140,30,0,0,200,NONE,45,300.0108393,45,37
9125,0,CACL2,2,0,0.5,MEDIUM,100,20,0.15,45,140,30,0,0,200,NONE,45,261.0814877,45,37
9126,0,CACL2,2,0,0.5,MEDIUM,100,20,0.15,45,140,30,0,0,200,NONE,45,289.7948811,45,37
9127,0,CACL2,2,0,0.5,MEDIUM,100,20,0.15,45,140,30,0,0,200,NONE,45,259.8781161,45,37
9128,0,CACL2,2,0,0.5,MEDIUM,100,20,0.15,45,140,30,0,0,200,NONE,45,302.850957,45,37
9129,0,CACL2,2,0,0.5,MEDIUM,100,20,0.15,45,140,30,0,0,200,NONE,45,264.2879845,45,37
9130,0,CACL2,2,0,0.5,MEDIUM,100,20,0.15,45,140,30,0,0,200,NONE,45,286.1742758,45,37
9131,0,CACL2,2,0,0.5,MEDIUM,100,20,0.15,45,140,30,0,0,200,NONE,45,279.9959859,45,37
9132,0,CACL2,2,0,0.5,MEDIUM,100,20,0.15,45,140,30,0,0,200,NONE,45,301.375645,45,37
9133,0,CACL2,2,0,0.5,MEDIUM,100,20,0.15,45,140,30,0,0,200,NONE,45,287.4317747,45,37
9134,0,CACL2,2,0,0.5,MEDIUM,100,20,0.15,45,140,30,0,0,200,NONE,45,278.6744371,45,37
9135,0,CACL2,2,0,0.5,MEDIUM,100,20,0.15,45,140,30,0,0,200,NONE,45,239.1562233,45,37
9136,0,CACL2,2,0,0.5,MEDIUM,100,20,0.15,45,140,30,0,0,200,NONE,45,258.2544788,45,37
9137,0,CACL2,2,0,0.5,MEDIUM,100,20,0.15,45,140,30,0,0,200,NONE,45,270.6680118,45,37
9138,0,CACL2,2,0,0.5,MEDIUM,100,20,0.15,45,140,30,0,0,200,NONE,45,300.9916239,45,37
9139,0,CACL2,2,0,0.5,MEDIUM,100,20,0.15,45,140,30,0,0,200,NONE,45,270.7034737,45,37
9140,0,CACL2,2,0,0.5,MEDIUM,100,20,0.15,45,140,30,0,0,200,NONE,45,254.3179278,45,37
9141,0,CACL2,2,0,0.5,MEDIUM,100,20,0.15,45,140,30,0,0,200,NONE,45,260.9176383,45,37
9142,0.010416667,PBS (1:7 w 2mM CaCl2),1.8625,19.125,0.5,MEDIUM,100,20,0.15,45,140,30,0,0,200,NONE,45,399.021942,45,37
9143,0.010416667,PBS (1:7 w 2mM CaCl2),1.8625,19.125,0.5,MEDIUM,100,20,0.15,45,140,30,0,0,200,NONE,45,364.5981185,45,37
9144,0.010416667,PBS (1:7 w 2mM CaCl2),1.8625,19.125,0.5,MEDIUM,100,20,0.15,45,140,30,0,0,200,NONE,45,374.9385366,45,37
9145,0.010416667,PBS (1:7 w 2mM CaCl2),1.8625,19.125,0.5,MEDIUM,100,20,0.15,45,140,30,0,0,200,NONE,45,371.9144376,45,37
9146,0.010416667,PBS (1:7 w 2mM CaCl2),1.8625,19.125,0.5,MEDIUM,100,20,0.15,45,140,30,0,0,200,NONE,45,403.3788575,45,37
9147,0.010416667,PBS (1:7 w 2mM CaCl2),1.8625,19.125,0.5,MEDIUM,100,20,0.15,45,140,30,0,0,200,NONE,45,371.9691851,45,37
9148,0.010416667,PBS (1:7 w 2mM CaCl2),1.8625,19.125,0.5,MEDIUM,100,20,0.15,45,140,30,0,0,200,NONE,45,357.6866317,45,37
9149,0.010416667,PBS (1:7 w 2mM CaCl2),1.8625,19.125,0.5,MEDIUM,100,20,0.15,45,140,30,0,0,200,NONE,45,336.3985005,45,37
9150,0.010416667,PBS (1:7 w 2mM CaCl2),1.8625,19.125,0.5,MEDIUM,100,20,0.15,45,140,30,0,0,200,NONE,45,378.0577763,45,37
9151,0.010416667,PBS (1:7 w 2mM CaCl2),1.8625,19.125,0.5,MEDIUM,100,20,0.15,45,140,30,0,0,200,NONE,45,326.8463368,45,37
9152,0.010416667,PBS (1:7 w 2mM CaCl2),1.8625,19.125,0.5,MEDIUM,100,20,0.15,45,140,30,0,0,200,NONE,45,377.9053942,45,37
9153,0.010416667,PBS (1:7 w 2mM CaCl2),1.8625,19.125,0.5,MEDIUM,100,20,0.15,45,140,30,0,0,200,NONE,45,389.9312486,45,37
9154,0.010416667,PBS (1:7 w 2mM CaCl2),1.8625,19.125,0.5,MEDIUM,100,20,0.15,45,140,30,0,0,200,NONE,45,395.2400313,45,37
9155,0.010416667,PBS (1:7 w 2mM CaCl2),1.8625,19.125,0.5,MEDIUM,100,20,0.15,45,140,30,0,0,200,NONE,45,378.0080077,45,37
9156,0.010416667,PBS (1:7 w 2mM CaCl2),1.8625,19.125,0.5,MEDIUM,100,20,0.15,45,140,30,0,0,200,NONE,45,350.1336358,45,37
9157,0.010416667,PBS (1:7 w 2mM CaCl2),1.8625,19.125,0.5,MEDIUM,100,20,0.15,45,140,30,0,0,200,NONE,45,379.7064742,45,37
9158,0.010416667,PBS (1:7 w 2mM CaCl2),1.8625,19.125,0.5,MEDIUM,100,20,0.15,45,140,30,0,0,200,NONE,45,342.9038781,45,37
9159,0.010416667,PBS (1:7 w 2mM CaCl2),1.8625,19.125,0.5,MEDIUM,100,20,0.15,45,140,30,0,0,200,NONE,45,419.528441,45,37
9160,0.010416667,PBS (1:7 w 2mM CaCl2),1.8625,19.125,0.5,MEDIUM,100,20,0.15,45,140,30,0,0,200,NONE,45,379.2744359,45,37
9161,0.010416667,PBS (1:7 w 2mM CaCl2),1.8625,19.125,0.5,MEDIUM,100,20,0.15,45,140,30,0,0,200,NONE,45,349.5548357,45,37
9162,0,CACL2,2,0,0.5,MEDIUM,100,5,0.15,45,140,30,0,0,200,NONE,46,468.1713796,46,38
9163,0,CACL2,2,0,0.5,MEDIUM,100,5,0.15,45,140,30,0,0,200,NONE,46,492.3860044,46,38
9164,0,CACL2,2,0,0.5,MEDIUM,100,5,0.15,45,140,30,0,0,200,NONE,46,452.381942,46,38
9165,0,CACL2,2,0,0.5,MEDIUM,100,5,0.15,45,140,30,0,0,200,NONE,46,491.4691055,46,38
9166,0,CACL2,2,0,0.5,MEDIUM,100,5,0.15,45,140,30,0,0,200,NONE,46,484.3566896,46,38
9167,0,CACL2,2,0,0.5,MEDIUM,100,5,0.15,45,140,30,0,0,200,NONE,46,483.8843376,46,38
9168,0,CACL2,2,0,0.5,MEDIUM,100,5,0.15,45,140,30,0,0,200,NONE,46,525.9797765,46,38
9169,0,CACL2,2,0,0.5,MEDIUM,100,5,0.15,45,140,30,0,0,200,NONE,46,484.9051706,46,38
9170,0,CACL2,2,0,0.5,MEDIUM,100,5,0.15,45,140,30,0,0,200,NONE,46,531.2029689,46,38
9171,0,CACL2,2,0,0.5,MEDIUM,100,5,0.15,45,140,30,0,0,200,NONE,46,506.7559992,46,38
9172,0,CACL2,2,0,0.5,MEDIUM,100,5,0.15,45,140,30,0,0,200,NONE,46,555.5058187,46,38
9173,0,CACL2,2,0,0.5,MEDIUM,100,5,0.15,45,140,30,0,0,200,NONE,46,454.6725395,46,38
9174,0,CACL2,2,0,0.5,MEDIUM,100,5,0.15,45,140,30,0,0,200,NONE,46,533.7654248,46,38
9175,0,CACL2,2,0,0.5,MEDIUM,100,5,0.15,45,140,30,0,0,200,NONE,46,447.4320294,46,38
9176,0,CACL2,2,0,0.5,MEDIUM,100,5,0.15,45,140,30,0,0,200,NONE,46,471.2223205,46,38
9177,0,CACL2,2,0,0.5,MEDIUM,100,5,0.15,45,140,30,0,0,200,NONE,46,550.1280638,46,38
9178,0,CACL2,2,0,0.5,MEDIUM,100,5,0.15,45,140,30,0,0,200,NONE,46,409.1607462,46,38
9179,0,CACL2,2,0,0.5,MEDIUM,100,5,0.15,45,140,30,0,0,200,NONE,46,528.2499907,46,38
9180,0,CACL2,2,0,0.5,MEDIUM,100,5,0.15,45,140,30,0,0,200,NONE,46,528.843412,46,38
9181,0,CACL2,2,0,0.5,MEDIUM,100,5,0.15,45,140,30,0,0,200,NONE,46,506.2965114,46,38
9182,0.010416667,PBS (1:7 w 2mM CaCl2),1.8625,19.125,0.5,MEDIUM,100,5,0.15,45,140,30,0,0,200,NONE,46,637.4072288,46,38
9183,0.010416667,PBS (1:7 w 2mM CaCl2),1.8625,19.125,0.5,MEDIUM,100,5,0.15,45,140,30,0,0,200,NONE,46,650.1152252,46,38
9184,0.010416667,PBS (1:7 w 2mM CaCl2),1.8625,19.125,0.5,MEDIUM,100,5,0.15,45,140,30,0,0,200,NONE,46,590.8651611,46,38
9185,0.010416667,PBS (1:7 w 2mM CaCl2),1.8625,19.125,0.5,MEDIUM,100,5,0.15,45,140,30,0,0,200,NONE,46,622.7541697,46,38
9186,0.010416667,PBS (1:7 w 2mM CaCl2),1.8625,19.125,0.5,MEDIUM,100,5,0.15,45,140,30,0,0,200,NONE,46,589.7486739,46,38
9187,0.010416667,PBS (1:7 w 2mM CaCl2),1.8625,19.125,0.5,MEDIUM,100,5,0.15,45,140,30,0,0,200,NONE,46,675.2357238,46,38
9188,0.010416667,PBS (1:7 w 2mM CaCl2),1.8625,19.125,0.5,MEDIUM,100,5,0.15,45,140,30,0,0,200,NONE,46,580.0187081,46,38
9189,0.010416667,PBS (1:7 w 2mM CaCl2),1.8625,19.125,0.5,MEDIUM,100,5,0.15,45,140,30,0,0,200,NONE,46,662.8229007,46,38
9190,0.010416667,PBS (1:7 w 2mM CaCl2),1.8625,19.125,0.5,MEDIUM,100,5,0.15,45,140,30,0,0,200,NONE,46,619.3783883,46,38
9191,0.010416667,PBS (1:7 w 2mM CaCl2),1.8625,19.125,0.5,MEDIUM,100,5,0.15,45,140,30,0,0,200,NONE,46,591.2110561,46,38
9192,0.010416667,PBS (1:7 w 2mM CaCl2),1.8625,19.125,0.5,MEDIUM,100,5,0.15,45,140,30,0,0,200,NONE,46,546.4347132,46,38
9193,0.010416667,PBS (1:7 w 2mM CaCl2),1.8625,19.125,0.5,MEDIUM,100,5,0.15,45,140,30,0,0,200,NONE,46,638.6289056,46,38
9194,0.010416667,PBS (1:7 w 2mM CaCl2),1.8625,19.125,0.5,MEDIUM,100,5,0.15,45,140,30,0,0,200,NONE,46,603.6811059,46,38
9195,0.010416667,PBS (1:7 w 2mM CaCl2),1.8625,19.125,0.5,MEDIUM,100,5,0.15,45,140,30,0,0,200,NONE,46,669.8141054,46,38
9196,0,CACL2,100,0,0.5,MEDIUM,100,1,0.03,0,140,1,80,5,25,HYDROPHOBIC,47,131,47,39
9197,0,CACL2,100,0,0.5,MEDIUM,100,1,0.03,0,140,1,80,5,25,HYDROPHOBIC,47,133,47,39
9198,0,CACL2,100,0,0.5,MEDIUM,100,1,0.03,0,140,1,80,5,25,HYDROPHOBIC,47,131,47,39
9199,0,CACL2,100,0,0.5,MEDIUM,100,1,0.03,0,140,1,80,5,25,HYDROPHOBIC,47,135,47,39
9200,0,CACL2,100,0,0.5,MEDIUM,100,1,0.03,0,140,1,80,5,25,HYDROPHOBIC,47,135,47,39
9201,0,CACL2,100,0,0.5,MEDIUM,100,1,0.03,0,140,1,80,5,25,HYDROPHOBIC,47,133,47,39
9202,0,CACL2,100,0,0.5,MEDIUM,100,1,0.03,0,140,1,80,5,25,HYDROPHOBIC,47,132,47,39
9203,0,CACL2,100,0,0.5,MEDIUM,100,1,0.03,0,140,1,80,5,25,HYDROPHOBIC,47,137,47,39
9204,0,CACL2,100,0,0.5,MEDIUM,100,1,0.03,0,140,1,80,5,25,HYDROPHOBIC,47,132,47,39
9205,0,CACL2,100,0,0.5,MEDIUM,100,1,0.03,0,140,1,80,5,25,HYDROPHOBIC,47,143,47,39
9206,0,CACL2,100,0,0.5,MEDIUM,100,1,0.03,0,140,1,80,5,25,HYDROPHOBIC,47,116,47,39
9207,0,CACL2,100,0,0.5,MEDIUM,100,1,0.03,0,140,1,80,5,25,HYDROPHOBIC,47,128,47,39
9208,0,CACL2,100,0,0.5,MEDIUM,100,1,0.03,0,140,1,80,5,25,HYDROPHOBIC,47,120,47,39
9209,0,CACL2,100,0,0.5,MEDIUM,100,1,0.03,0,140,1,80,5,25,HYDROPHOBIC,47,139,47,39
9210,0,CACL2,100,0,0.5,MEDIUM,100,1,0.03,0,140,1,80,5,25,HYDROPHOBIC,47,135,47,39
9211,0,CACL2,100,0,0.5,MEDIUM,100,1,0.03,0,140,1,80,5,25,HYDROPHOBIC,47,125,47,39
9212,0,CACL2,100,0,0.5,MEDIUM,100,1,0.03,0,140,1,80,5,25,HYDROPHOBIC,47,132,47,39
9213,0,CACL2,100,0,0.5,MEDIUM,100,1,0.03,0,140,1,80,5,25,HYDROPHOBIC,47,122,47,39
9214,0,CACL2,100,0,0.5,MEDIUM,100,1,0.03,0,140,1,80,5,25,HYDROPHOBIC,47,130,47,39
9215,0,CACL2,100,0,0.5,MEDIUM,100,1,0.03,0,140,1,80,5,25,HYDROPHOBIC,47,139,47,39
9216,0,CACL2,100,0,0.5,MEDIUM,100,1,0.03,0,140,1,80,5,25,HYDROPHOBIC,47,135,47,39
9217,0,CACL2,100,0,0.5,MEDIUM,100,1,0.03,0,140,1,80,5,25,HYDROPHOBIC,47,150,47,39
9218,0,CACL2,100,0,0.5,MEDIUM,100,1,0.03,0,140,1,80,5,25,HYDROPHOBIC,47,124,47,39
9219,0,CACL2,100,0,0.5,MEDIUM,100,1,0.03,0,140,1,80,5,25,HYDROPHOBIC,47,132,47,39
9220,0,CACL2,100,0,0.5,MEDIUM,100,1,0.03,0,140,1,80,5,25,HYDROPHOBIC,47,127,47,39
9221,0,CACL2,100,0,0.5,MEDIUM,100,1,0.03,0,140,1,80,5,25,HYDROPHOBIC,47,146,47,39
9222,0,CACL2,100,0,0.5,MEDIUM,100,1,0.03,0,140,1,80,5,25,HYDROPHOBIC,47,139,47,39
9223,0,CACL2,100,0,0.5,MEDIUM,100,1,0.03,0,140,1,80,5,25,HYDROPHOBIC,47,140,47,39
9224,0,CACL2,100,0,0.5,MEDIUM,100,1,0.03,0,140,1,80,5,25,HYDROPHOBIC,47,129,47,39
9225,0,CACL2,100,0,0.5,MEDIUM,100,1,0.03,0,140,1,80,5,25,HYDROPHOBIC,47,128,47,39
9226,0,CACL2,100,0,0.5,MEDIUM,100,1,0.03,0,140,1,80,5,25,HYDROPHOBIC,47,143,47,39
9227,0,CACL2,100,0,0.5,MEDIUM,100,1,0.03,0,140,1,80,5,25,HYDROPHOBIC,47,142,47,39
9228,0,CACL2,100,0,0.5,MEDIUM,100,1.5,0.03,0,140,1,80,5,25,HYDROPHOBIC,48,93,48,40
9229,0,CACL2,100,0,0.5,MEDIUM,100,1.5,0.03,0,140,1,80,5,25,HYDROPHOBIC,48,98,48,40
9230,0,CACL2,100,0,0.5,MEDIUM,100,1.5,0.03,0,140,1,80,5,25,HYDROPHOBIC,48,93,48,40
9231,0,CACL2,100,0,0.5,MEDIUM,100,1.5,0.03,0,140,1,80,5,25,HYDROPHOBIC,48,100,48,40
9232,0,CACL2,100,0,0.5,MEDIUM,100,1.5,0.03,0,140,1,80,5,25,HYDROPHOBIC,48,90,48,40
9233,0,CACL2,100,0,0.5,MEDIUM,100,1.5,0.03,0,140,1,80,5,25,HYDROPHOBIC,48,89,48,40
9234,0,CACL2,100,0,0.5,MEDIUM,100,1.5,0.03,0,140,1,80,5,25,HYDROPHOBIC,48,111,48,40
9235,0,CACL2,100,0,0.5,MEDIUM,100,1.5,0.03,0,140,1,80,5,25,HYDROPHOBIC,48,101,48,40
9236,0,CACL2,100,0,0.5,MEDIUM,100,1.5,0.03,0,140,1,80,5,25,HYDROPHOBIC,48,83,48,40
9237,0,CACL2,100,0,0.5,MEDIUM,100,1.5,0.03,0,140,1,80,5,25,HYDROPHOBIC,48,85,48,40
9238,0,CACL2,100,0,0.5,MEDIUM,100,1.5,0.03,0,140,1,80,5,25,HYDROPHOBIC,48,89,48,40
9239,0,CACL2,100,0,0.5,MEDIUM,100,1.5,0.03,0,140,1,80,5,25,HYDROPHOBIC,48,96,48,40
9240,0,CACL2,100,0,0.5,MEDIUM,100,1.5,0.03,0,140,1,80,5,25,HYDROPHOBIC,48,93,48,40
9241,0,CACL2,100,0,0.5,MEDIUM,100,1.5,0.03,0,140,1,80,5,25,HYDROPHOBIC,48,100,48,40
9242,0,CACL2,100,0,0.5,MEDIUM,100,1.5,0.03,0,140,1,80,5,25,HYDROPHOBIC,48,89,48,40
9243,0,CACL2,100,0,0.5,MEDIUM,100,1.5,0.03,0,140,1,80,5,25,HYDROPHOBIC,48,90,48,40
9244,0,CACL2,100,0,0.5,MEDIUM,100,1.5,0.03,0,140,1,80,5,25,HYDROPHOBIC,48,89,48,40
9245,0,CACL2,100,0,0.5,MEDIUM,100,1.5,0.03,0,140,1,80,5,25,HYDROPHOBIC,48,98,48,40
9246,0,CACL2,100,0,0.5,MEDIUM,100,1.5,0.03,0,140,1,80,5,25,HYDROPHOBIC,48,98,48,40
9247,0,CACL2,100,0,0.5,MEDIUM,100,1.5,0.03,0,140,1,80,5,25,HYDROPHOBIC,48,93,48,40
9248,0,CACL2,100,0,0.5,MEDIUM,100,1.5,0.03,0,140,1,80,5,25,HYDROPHOBIC,48,97,48,40
9249,0,CACL2,100,0,0.5,MEDIUM,100,1.5,0.03,0,140,1,80,5,25,HYDROPHOBIC,48,100,48,40
9250,0,CACL2,100,0,0.5,MEDIUM,100,1.5,0.03,0,140,1,80,5,25,HYDROPHOBIC,48,95,48,40
9251,0,CACL2,100,0,0.5,MEDIUM,100,1.5,0.03,0,140,1,80,5,25,HYDROPHOBIC,48,104,48,40
9252,0,CACL2,100,0,0.5,MEDIUM,100,1.5,0.03,0,140,1,80,5,25,HYDROPHOBIC,48,88,48,40
9253,0,CACL2,100,0,0.5,MEDIUM,100,1.5,0.03,0,140,1,80,5,25,HYDROPHOBIC,48,93,48,40
9254,0,CACL2,100,0,0.5,MEDIUM,100,1.5,0.03,0,140,1,80,5,25,HYDROPHOBIC,48,97,48,40
9255,0,CACL2,100,0,0.5,MEDIUM,100,1.5,0.03,0,140,1,80,5,25,HYDROPHOBIC,48,105,48,40
9256,0,CACL2,100,0,0.5,MEDIUM,100,1.5,0.03,0,140,1,80,5,25,HYDROPHOBIC,48,108,48,40
9257,0,CACL2,100,0,0.5,MEDIUM,100,1.5,0.03,0,140,1,80,5,25,HYDROPHOBIC,48,83,48,40
9258,0,CACL2,100,0,0.5,MEDIUM,100,1.5,0.03,0,140,1,80,5,25,HYDROPHOBIC,48,82,48,40
9259,0,CACL2,100,0,0.5,MEDIUM,100,1.5,0.03,0,140,1,80,5,25,HYDROPHOBIC,48,82,48,40
9260,0,CACL2,100,0,0.5,MEDIUM,100,2,0.03,0,140,1,80,5,25,HYDROPHOBIC,49,75,49,41
9261,0,CACL2,100,0,0.5,MEDIUM,100,2,0.03,0,140,1,80,5,25,HYDROPHOBIC,49,75,49,41
9262,0,CACL2,100,0,0.5,MEDIUM,100,2,0.03,0,140,1,80,5,25,HYDROPHOBIC,49,72,49,41
9263,0,CACL2,100,0,0.5,MEDIUM,100,2,0.03,0,140,1,80,5,25,HYDROPHOBIC,49,71,49,41
9264,0,CACL2,100,0,0.5,MEDIUM,100,2,0.03,0,140,1,80,5,25,HYDROPHOBIC,49,82,49,41
9265,0,CACL2,100,0,0.5,MEDIUM,100,2,0.03,0,140,1,80,5,25,HYDROPHOBIC,49,85,49,41
9266,0,CACL2,100,0,0.5,MEDIUM,100,2,0.03,0,140,1,80,5,25,HYDROPHOBIC,49,65,49,41
9267,0,CACL2,100,0,0.5,MEDIUM,100,2,0.03,0,140,1,80,5,25,HYDROPHOBIC,49,77,49,41
9268,0,CACL2,100,0,0.5,MEDIUM,100,2,0.03,0,140,1,80,5,25,HYDROPHOBIC,49,73,49,41
9269,0,CACL2,100,0,0.5,MEDIUM,100,2,0.03,0,140,1,80,5,25,HYDROPHOBIC,49,73,49,41
9270,0,CACL2,100,0,0.5,MEDIUM,100,2,0.03,0,140,1,80,5,25,HYDROPHOBIC,49,75,49,41
9271,0,CACL2,100,0,0.5,MEDIUM,100,2,0.03,0,140,1,80,5,25,HYDROPHOBIC,49,76,49,41
9272,0,CACL2,100,0,0.5,MEDIUM,100,2,0.03,0,140,1,80,5,25,HYDROPHOBIC,49,74,49,41
9273,0,CACL2,100,0,0.5,MEDIUM,100,2,0.03,0,140,1,80,5,25,HYDROPHOBIC,49,73,49,41
9274,0,CACL2,100,0,0.5,MEDIUM,100,2,0.03,0,140,1,80,5,25,HYDROPHOBIC,49,73,49,41
9275,0,CACL2,100,0,0.5,MEDIUM,100,2,0.03,0,140,1,80,5,25,HYDROPHOBIC,49,76,49,41
9276,0,CACL2,100,0,0.5,MEDIUM,100,2,0.03,0,140,1,80,5,25,HYDROPHOBIC,49,74,49,41
9277,0,CACL2,100,0,0.5,MEDIUM,100,2,0.03,0,140,1,80,5,25,HYDROPHOBIC,49,65,49,41
9278,0,CACL2,100,0,0.5,MEDIUM,100,2,0.03,0,140,1,80,5,25,HYDROPHOBIC,49,75,49,41
9279,0,CACL2,100,0,0.5,MEDIUM,100,2,0.03,0,140,1,80,5,25,HYDROPHOBIC,49,72,49,41
9280,0,CACL2,100,0,0.5,MEDIUM,100,2,0.03,0,140,1,80,5,25,HYDROPHOBIC,49,79,49,41
9281,0,CACL2,100,0,0.5,MEDIUM,100,2,0.03,0,140,1,80,5,25,HYDROPHOBIC,49,68,49,41
9282,0,CACL2,100,0,0.5,MEDIUM,100,2,0.03,0,140,1,80,5,25,HYDROPHOBIC,49,73,49,41
9283,0,CACL2,100,0,0.5,MEDIUM,100,2,0.03,0,140,1,80,5,25,HYDROPHOBIC,49,82,49,41
9284,0,CACL2,100,0,0.5,MEDIUM,100,2,0.03,0,140,1,80,5,25,HYDROPHOBIC,49,73,49,41
9285,0,CACL2,100,0,0.5,MEDIUM,100,2,0.03,0,140,1,80,5,25,HYDROPHOBIC,49,77,49,41
9286,0,CACL2,100,0,0.5,MEDIUM,100,2,0.03,0,140,1,80,5,25,HYDROPHOBIC,49,74,49,41
9287,0,CACL2,100,0,0.5,MEDIUM,100,2,0.03,0,140,1,80,5,25,HYDROPHOBIC,49,75,49,41
9288,0,CACL2,100,0,0.5,MEDIUM,100,2,0.03,0,140,1,80,5,25,HYDROPHOBIC,49,77,49,41
9289,0,CACL2,100,0,0.5,MEDIUM,100,2,0.03,0,140,1,80,5,25,HYDROPHOBIC,49,71,49,41
9290,0,CACL2,100,0,0.5,MEDIUM,100,2,0.03,0,140,1,80,5,25,HYDROPHOBIC,49,70,49,41
9291,0,CACL2,100,0,0.5,MEDIUM,100,2,0.03,0,140,1,80,5,25,HYDROPHOBIC,49,83,49,41
9292,0,CACL2,100,0,0.5,MEDIUM,100,1,0.03,0,140,1,80,5,25,HYDROPHOBIC,50,132,50,42
9293,0,CACL2,100,0,0.5,MEDIUM,100,1,0.03,0,140,1,80,5,25,HYDROPHOBIC,50,136,50,42
9294,0,CACL2,100,0,0.5,MEDIUM,100,1,0.03,0,140,1,80,5,25,HYDROPHOBIC,50,91,50,42
9295,0,CACL2,100,0,0.5,MEDIUM,100,1,0.03,0,140,1,80,5,25,HYDROPHOBIC,50,129,50,42
9296,0,CACL2,100,0,0.5,MEDIUM,100,1,0.03,0,140,1,80,5,25,HYDROPHOBIC,50,107,50,42
9297,0,CACL2,100,0,0.5,MEDIUM,100,1,0.03,0,140,1,80,5,25,HYDROPHOBIC,50,132,50,42
9298,0,CACL2,100,0,0.5,MEDIUM,100,1,0.03,0,140,1,80,5,25,HYDROPHOBIC,50,125,50,42
9299,0,CACL2,100,0,0.5,MEDIUM,100,1,0.03,0,140,1,80,5,25,HYDROPHOBIC,50,131,50,42
9300,0,CACL2,100,0,0.5,MEDIUM,100,1,0.03,0,140,1,80,5,25,HYDROPHOBIC,50,124,50,42
9301,0,CACL2,100,0,0.5,MEDIUM,100,1,0.03,0,140,1,80,5,25,HYDROPHOBIC,50,111,50,42
9302,0,CACL2,100,0,0.5,MEDIUM,100,1,0.03,0,140,1,80,5,25,HYDROPHOBIC,50,128,50,42
9303,0,CACL2,100,0,0.5,MEDIUM,100,1,0.03,0,140,1,80,5,25,HYDROPHOBIC,50,133,50,42
9304,0,CACL2,100,0,0.5,MEDIUM,100,1,0.03,0,140,1,80,5,25,HYDROPHOBIC,50,132,50,42
9305,0,CACL2,100,0,0.5,MEDIUM,100,1,0.03,0,140,1,80,5,25,HYDROPHOBIC,50,138,50,42
9306,0,CACL2,100,0,0.5,MEDIUM,100,1,0.03,0,140,1,80,5,25,HYDROPHOBIC,50,133,50,42
9307,0,CACL2,100,0,0.5,MEDIUM,100,1,0.03,0,140,1,80,5,25,HYDROPHOBIC,50,131,50,42
9308,0,CACL2,100,0,0.5,MEDIUM,100,1,0.03,0,140,1,80,5,25,HYDROPHOBIC,50,129,50,42
9309,0,CACL2,100,0,0.5,MEDIUM,100,1,0.03,0,140,1,80,5,25,HYDROPHOBIC,50,124,50,42
9310,0,CACL2,100,0,0.5,MEDIUM,100,1,0.03,0,140,1,80,5,25,HYDROPHOBIC,50,135,50,42
9311,0,CACL2,100,0,0.5,MEDIUM,100,1,0.03,0,140,1,80,5,25,HYDROPHOBIC,50,123,50,42
9312,0,CACL2,100,0,0.5,MEDIUM,100,1,0.03,0,140,1,80,5,25,HYDROPHOBIC,50,125,50,42
9313,0,CACL2,100,0,0.5,MEDIUM,100,1,0.03,0,140,1,80,5,25,HYDROPHOBIC,50,131,50,42
9314,0,CACL2,100,0,0.5,MEDIUM,100,1,0.03,0,140,1,80,5,25,HYDROPHOBIC,50,133,50,42
9315,0,CACL2,100,0,0.5,MEDIUM,100,1,0.03,0,140,1,80,5,25,HYDROPHOBIC,50,128,50,42
9316,0,CACL2,100,0,0.5,MEDIUM,100,1,0.03,0,140,1,80,5,25,HYDROPHOBIC,50,135,50,42
9317,0,CACL2,100,0,0.5,MEDIUM,100,1,0.03,0,140,1,80,5,25,HYDROPHOBIC,50,122,50,42
9318,0,CACL2,100,0,0.5,MEDIUM,100,1,0.03,0,140,1,80,5,25,HYDROPHOBIC,50,130,50,42
9319,0,CACL2,100,0,0.5,MEDIUM,100,1,0.03,0,140,1,80,5,25,HYDROPHOBIC,50,129,50,42
9320,0,CACL2,100,0,0.5,MEDIUM,100,1,0.03,0,140,1,80,5,25,HYDROPHOBIC,50,130,50,42
9321,0,CACL2,100,0,0.5,MEDIUM,100,1,0.03,0,140,1,80,5,25,HYDROPHOBIC,50,134,50,42
9322,0,CACL2,100,0,0.5,MEDIUM,100,1,0.03,0,140,1,80,5,25,HYDROPHOBIC,50,121,50,42
9323,0,CACL2,100,0,0.5,MEDIUM,100,1,0.03,0,140,1,80,5,25,HYDROPHOBIC,50,132,50,42
9324,0,CACL2,100,0,0.5,MEDIUM,100,1.5,0.03,0,140,1,80,5,25,HYDROPHOBIC,51,71,51,43
9325,0,CACL2,100,0,0.5,MEDIUM,100,1.5,0.03,0,140,1,80,5,25,HYDROPHOBIC,51,67,51,43
9326,0,CACL2,100,0,0.5,MEDIUM,100,1.5,0.03,0,140,1,80,5,25,HYDROPHOBIC,51,51,51,43
9327,0,CACL2,100,0,0.5,MEDIUM,100,1.5,0.03,0,140,1,80,5,25,HYDROPHOBIC,51,64,51,43
9328,0,CACL2,100,0,0.5,MEDIUM,100,1.5,0.03,0,140,1,80,5,25,HYDROPHOBIC,51,99,51,43
9329,0,CACL2,100,0,0.5,MEDIUM,100,1.5,0.03,0,140,1,80,5,25,HYDROPHOBIC,51,67,51,43
9330,0,CACL2,100,0,0.5,MEDIUM,100,1.5,0.03,0,140,1,80,5,25,HYDROPHOBIC,51,78,51,43
9331,0,CACL2,100,0,0.5,MEDIUM,100,1.5,0.03,0,140,1,80,5,25,HYDROPHOBIC,51,85,51,43
9332,0,CACL2,100,0,0.5,MEDIUM,100,1.5,0.03,0,140,1,80,5,25,HYDROPHOBIC,51,84,51,43
9333,0,CACL2,100,0,0.5,MEDIUM,100,1.5,0.03,0,140,1,80,5,25,HYDROPHOBIC,51,96,51,43
9334,0,CACL2,100,0,0.5,MEDIUM,100,1.5,0.03,0,140,1,80,5,25,HYDROPHOBIC,51,73,51,43
9335,0,CACL2,100,0,0.5,MEDIUM,100,1.5,0.03,0,140,1,80,5,25,HYDROPHOBIC,51,90,51,43
9336,0,CACL2,100,0,0.5,MEDIUM,100,1.5,0.03,0,140,1,80,5,25,HYDROPHOBIC,51,94,51,43
9337,0,CACL2,100,0,0.5,MEDIUM,100,1.5,0.03,0,140,1,80,5,25,HYDROPHOBIC,51,76,51,43
9338,0,CACL2,100,0,0.5,MEDIUM,100,1.5,0.03,0,140,1,80,5,25,HYDROPHOBIC,51,68,51,43
9339,0,CACL2,100,0,0.5,MEDIUM,100,1.5,0.03,0,140,1,80,5,25,HYDROPHOBIC,51,75,51,43
9340,0,CACL2,100,0,0.5,MEDIUM,100,1.5,0.03,0,140,1,80,5,25,HYDROPHOBIC,51,71,51,43
9341,0,CACL2,100,0,0.5,MEDIUM,100,1.5,0.03,0,140,1,80,5,25,HYDROPHOBIC,51,110,51,43
9342,0,CACL2,100,0,0.5,MEDIUM,100,1.5,0.03,0,140,1,80,5,25,HYDROPHOBIC,51,96,51,43
9343,0,CACL2,100,0,0.5,MEDIUM,100,1.5,0.03,0,140,1,80,5,25,HYDROPHOBIC,51,71,51,43
9344,0,CACL2,100,0,0.5,MEDIUM,100,1.5,0.03,0,140,1,80,5,25,HYDROPHOBIC,51,92,51,43
9345,0,CACL2,100,0,0.5,MEDIUM,100,1.5,0.03,0,140,1,80,5,25,HYDROPHOBIC,51,97,51,43
9346,0,CACL2,100,0,0.5,MEDIUM,100,1.5,0.03,0,140,1,80,5,25,HYDROPHOBIC,51,101,51,43
9347,0,CACL2,100,0,0.5,MEDIUM,100,1.5,0.03,0,140,1,80,5,25,HYDROPHOBIC,51,76,51,43
9348,0,CACL2,100,0,0.5,MEDIUM,100,1.5,0.03,0,140,1,80,5,25,HYDROPHOBIC,51,77,51,43
9349,0,CACL2,100,0,0.5,MEDIUM,100,1.5,0.03,0,140,1,80,5,25,HYDROPHOBIC,51,70,51,43
9350,0,CACL2,100,0,0.5,MEDIUM,100,1.5,0.03,0,140,1,80,5,25,HYDROPHOBIC,51,75,51,43
9351,0,CACL2,100,0,0.5,MEDIUM,100,1.5,0.03,0,140,1,80,5,25,HYDROPHOBIC,51,73,51,43
9352,0,CACL2,100,0,0.5,MEDIUM,100,1.5,0.03,0,140,1,80,5,25,HYDROPHOBIC,51,74,51,43
9353,0,CACL2,100,0,0.5,MEDIUM,100,1.5,0.03,0,140,1,80,5,25,HYDROPHOBIC,51,71,51,43
9354,0,CACL2,100,0,0.5,MEDIUM,100,1.5,0.03,0,140,1,80,5,25,HYDROPHOBIC,51,74,51,43
9355,0,CACL2,100,0,0.5,MEDIUM,100,1.5,0.03,0,140,1,80,5,25,HYDROPHOBIC,51,95,51,43
9356,0,CACL2,100,0,0.5,MEDIUM,100,1.8,0.03,0,140,1,80,5,25,HYDROPHOBIC,52,54,52,44
9357,0,CACL2,100,0,0.5,MEDIUM,100,1.8,0.03,0,140,1,80,5,25,HYDROPHOBIC,52,42,52,44
9358,0,CACL2,100,0,0.5,MEDIUM,100,1.8,0.03,0,140,1,80,5,25,HYDROPHOBIC,52,49,52,44
9359,0,CACL2,100,0,0.5,MEDIUM,100,1.8,0.03,0,140,1,80,5,25,HYDROPHOBIC,52,64,52,44
9360,0,CACL2,100,0,0.5,MEDIUM,100,1.8,0.03,0,140,1,80,5,25,HYDROPHOBIC,52,61,52,44
9361,0,CACL2,100,0,0.5,MEDIUM,100,1.8,0.03,0,140,1,80,5,25,HYDROPHOBIC,52,65,52,44
9362,0,CACL2,100,0,0.5,MEDIUM,100,1.8,0.03,0,140,1,80,5,25,HYDROPHOBIC,52,78,52,44
9363,0,CACL2,100,0,0.5,MEDIUM,100,1.8,0.03,0,140,1,80,5,25,HYDROPHOBIC,52,72,52,44
9364,0,CACL2,100,0,0.5,MEDIUM,100,1.8,0.03,0,140,1,80,5,25,HYDROPHOBIC,52,60,52,44
9365,0,CACL2,100,0,0.5,MEDIUM,100,1.8,0.03,0,140,1,80,5,25,HYDROPHOBIC,52,77,52,44
9366,0,CACL2,100,0,0.5,MEDIUM,100,1.8,0.03,0,140,1,80,5,25,HYDROPHOBIC,52,75,52,44
9367,0,CACL2,100,0,0.5,MEDIUM,100,1.8,0.03,0,140,1,80,5,25,HYDROPHOBIC,52,76,52,44
9368,0,CACL2,100,0,0.5,MEDIUM,100,1.8,0.03,0,140,1,80,5,25,HYDROPHOBIC,52,70,52,44
9369,0,CACL2,100,0,0.5,MEDIUM,100,1.8,0.03,0,140,1,80,5,25,HYDROPHOBIC,52,46,52,44
9370,0,CACL2,100,0,0.5,MEDIUM,100,1.8,0.03,0,140,1,80,5,25,HYDROPHOBIC,52,61,52,44
9371,0,CACL2,100,0,0.5,MEDIUM,100,1.8,0.03,0,140,1,80,5,25,HYDROPHOBIC,52,74,52,44
9372,0,CACL2,100,0,0.5,MEDIUM,100,1.8,0.03,0,140,1,80,5,25,HYDROPHOBIC,52,60,52,44
9373,0,CACL2,100,0,0.5,MEDIUM,100,1.8,0.03,0,140,1,80,5,25,HYDROPHOBIC,52,64,52,44
9374,0,CACL2,100,0,0.5,MEDIUM,100,1.8,0.03,0,140,1,80,5,25,HYDROPHOBIC,52,70,52,44
9375,0,CACL2,100,0,0.5,MEDIUM,100,1.8,0.03,0,140,1,80,5,25,HYDROPHOBIC,52,54,52,44
9376,0,CACL2,100,0,0.5,MEDIUM,100,1.8,0.03,0,140,1,80,5,25,HYDROPHOBIC,52,78,52,44
9377,0,CACL2,100,0,0.5,MEDIUM,100,1.8,0.03,0,140,1,80,5,25,HYDROPHOBIC,52,65,52,44
9378,0,CACL2,100,0,0.5,MEDIUM,100,1.8,0.03,0,140,1,80,5,25,HYDROPHOBIC,52,61,52,44
9379,0,CACL2,100,0,0.5,MEDIUM,100,1.8,0.03,0,140,1,80,5,25,HYDROPHOBIC,52,49,52,44
9380,0,CACL2,100,0,0.5,MEDIUM,100,1.8,0.03,0,140,1,80,5,25,HYDROPHOBIC,52,42,52,44
9381,0,CACL2,100,0,0.5,MEDIUM,100,1.8,0.03,0,140,1,80,5,25,HYDROPHOBIC,52,64,52,44
9382,0,CACL2,100,0,0.5,MEDIUM,100,1.8,0.03,0,140,1,80,5,25,HYDROPHOBIC,52,62,52,44
9383,0,CACL2,100,0,0.5,MEDIUM,100,1.8,0.03,0,140,1,80,5,25,HYDROPHOBIC,52,54,52,44
9384,0,CACL2,100,0,0.5,MEDIUM,100,1.8,0.03,0,140,1,80,5,25,HYDROPHOBIC,52,75,52,44
9385,0,CACL2,100,0,0.5,MEDIUM,100,1.8,0.03,0,140,1,80,5,25,HYDROPHOBIC,52,68,52,44
9386,0,CACL2,100,0,0.5,MEDIUM,100,1.8,0.03,0,140,1,80,5,25,HYDROPHOBIC,52,80,52,44
9387,0,CACL2,100,0,0.5,MEDIUM,100,1.8,0.03,0,140,1,80,5,25,HYDROPHOBIC,52,68,52,44
9388,0,CACL2,100,0,0.5,MEDIUM,100,2,0.03,0,140,1,80,5,25,HYDROPHOBIC,53,81,53,45
9389,0,CACL2,100,0,0.5,MEDIUM,100,2,0.03,0,140,1,80,5,25,HYDROPHOBIC,53,74,53,45
9390,0,CACL2,100,0,0.5,MEDIUM,100,2,0.03,0,140,1,80,5,25,HYDROPHOBIC,53,72,53,45
9391,0,CACL2,100,0,0.5,MEDIUM,100,2,0.03,0,140,1,80,5,25,HYDROPHOBIC,53,61,53,45
9392,0,CACL2,100,0,0.5,MEDIUM,100,2,0.03,0,140,1,80,5,25,HYDROPHOBIC,53,68,53,45
9393,0,CACL2,100,0,0.5,MEDIUM,100,2,0.03,0,140,1,80,5,25,HYDROPHOBIC,53,62,53,45
9394,0,CACL2,100,0,0.5,MEDIUM,100,2,0.03,0,140,1,80,5,25,HYDROPHOBIC,53,66,53,45
9395,0,CACL2,100,0,0.5,MEDIUM,100,2,0.03,0,140,1,80,5,25,HYDROPHOBIC,53,48,53,45
9396,0,CACL2,100,0,0.5,MEDIUM,100,2,0.03,0,140,1,80,5,25,HYDROPHOBIC,53,44,53,45
9397,0,CACL2,100,0,0.5,MEDIUM,100,2,0.03,0,140,1,80,5,25,HYDROPHOBIC,53,56,53,45
9398,0,CACL2,100,0,0.5,MEDIUM,100,2,0.03,0,140,1,80,5,25,HYDROPHOBIC,53,58,53,45
9399,0,CACL2,100,0,0.5,MEDIUM,100,2,0.03,0,140,1,80,5,25,HYDROPHOBIC,53,72,53,45
9400,0,CACL2,100,0,0.5,MEDIUM,100,2,0.03,0,140,1,80,5,25,HYDROPHOBIC,53,45,53,45
9401,0,CACL2,100,0,0.5,MEDIUM,100,2,0.03,0,140,1,80,5,25,HYDROPHOBIC,53,78,53,45
9402,0,CACL2,100,0,0.5,MEDIUM,100,2,0.03,0,140,1,80,5,25,HYDROPHOBIC,53,76,53,45
9403,0,CACL2,100,0,0.5,MEDIUM,100,2,0.03,0,140,1,80,5,25,HYDROPHOBIC,53,57,53,45
9404,0,CACL2,100,0,0.5,MEDIUM,100,2,0.03,0,140,1,80,5,25,HYDROPHOBIC,53,41,53,45
9405,0,CACL2,100,0,0.5,MEDIUM,100,2,0.03,0,140,1,80,5,25,HYDROPHOBIC,53,56,53,45
9406,0,CACL2,100,0,0.5,MEDIUM,100,2,0.03,0,140,1,80,5,25,HYDROPHOBIC,53,75,53,45
9407,0,CACL2,100,0,0.5,MEDIUM,100,2,0.03,0,140,1,80,5,25,HYDROPHOBIC,53,60,53,45
9408,0,CACL2,100,0,0.5,MEDIUM,100,2,0.03,0,140,1,80,5,25,HYDROPHOBIC,53,44,53,45
9409,0,CACL2,100,0,0.5,MEDIUM,100,2,0.03,0,140,1,80,5,25,HYDROPHOBIC,53,48,53,45
9410,0,CACL2,100,0,0.5,MEDIUM,100,2,0.03,0,140,1,80,5,25,HYDROPHOBIC,53,66,53,45
9411,0,CACL2,100,0,0.5,MEDIUM,100,2,0.03,0,140,1,80,5,25,HYDROPHOBIC,53,62,53,45
9412,0,CACL2,100,0,0.5,MEDIUM,100,2,0.03,0,140,1,80,5,25,HYDROPHOBIC,53,66,53,45
9413,0,CACL2,100,0,0.5,MEDIUM,100,2,0.03,0,140,1,80,5,25,HYDROPHOBIC,53,66,53,45
9414,0,CACL2,100,0,0.5,MEDIUM,100,2,0.03,0,140,1,80,5,25,HYDROPHOBIC,53,55,53,45
9415,0,CACL2,100,0,0.5,MEDIUM,100,2,0.03,0,140,1,80,5,25,HYDROPHOBIC,53,74,53,45
9416,0,CACL2,100,0,0.5,MEDIUM,100,2,0.03,0,140,1,80,5,25,HYDROPHOBIC,53,69,53,45
9417,0,CACL2,100,0,0.5,MEDIUM,100,2,0.03,0,140,1,80,5,25,HYDROPHOBIC,53,57,53,45
9418,0,CACL2,100,0,0.5,MEDIUM,100,2,0.03,0,140,1,80,5,25,HYDROPHOBIC,53,76,53,45
9419,0,CACL2,100,0,0.5,MEDIUM,100,2,0.03,0,140,1,80,5,25,HYDROPHOBIC,53,78,53,45
9420,7,CACL2,100,0,0.5,MEDIUM,100,1,0.03,0,140,1,80,5,25,HYDROPHOBIC,50,113,50,42
9421,7,CACL2,100,0,0.5,MEDIUM,100,1,0.03,0,140,1,80,5,25,HYDROPHOBIC,50,121,50,42
9422,7,CACL2,100,0,0.5,MEDIUM,100,1,0.03,0,140,1,80,5,25,HYDROPHOBIC,50,110,50,42
9423,7,CACL2,100,0,0.5,MEDIUM,100,1,0.03,0,140,1,80,5,25,HYDROPHOBIC,50,118,50,42
9424,7,CACL2,100,0,0.5,MEDIUM,100,1,0.03,0,140,1,80,5,25,HYDROPHOBIC,50,114,50,42
9425,7,CACL2,100,0,0.5,MEDIUM,100,1,0.03,0,140,1,80,5,25,HYDROPHOBIC,50,110,50,42
9426,7,CACL2,100,0,0.5,MEDIUM,100,1,0.03,0,140,1,80,5,25,HYDROPHOBIC,50,118,50,42
9427,7,CACL2,100,0,0.5,MEDIUM,100,1,0.03,0,140,1,80,5,25,HYDROPHOBIC,50,108,50,42
9428,7,CACL2,100,0,0.5,MEDIUM,100,1,0.03,0,140,1,80,5,25,HYDROPHOBIC,50,111,50,42
9429,7,CACL2,100,0,0.5,MEDIUM,100,1,0.03,0,140,1,80,5,25,HYDROPHOBIC,50,120,50,42
9430,7,CACL2,100,0,0.5,MEDIUM,100,1,0.03,0,140,1,80,5,25,HYDROPHOBIC,50,126,50,42
9431,7,CACL2,100,0,0.5,MEDIUM,100,1,0.03,0,140,1,80,5,25,HYDROPHOBIC,50,111,50,42
9432,7,CACL2,100,0,0.5,MEDIUM,100,1,0.03,0,140,1,80,5,25,HYDROPHOBIC,50,116,50,42
9433,7,CACL2,100,0,0.5,MEDIUM,100,1,0.03,0,140,1,80,5,25,HYDROPHOBIC,50,117,50,42
9434,7,CACL2,100,0,0.5,MEDIUM,100,1,0.03,0,140,1,80,5,25,HYDROPHOBIC,50,117,50,42
9435,7,CACL2,100,0,0.5,MEDIUM,100,1,0.03,0,140,1,80,5,25,HYDROPHOBIC,50,112,50,42
9436,7,CACL2,100,0,0.5,MEDIUM,100,1,0.03,0,140,1,80,5,25,HYDROPHOBIC,50,117,50,42
9437,7,CACL2,100,0,0.5,MEDIUM,100,1,0.03,0,140,1,80,5,25,HYDROPHOBIC,50,116,50,42
9438,7,CACL2,100,0,0.5,MEDIUM,100,1,0.03,0,140,1,80,5,25,HYDROPHOBIC,50,109,50,42
9439,7,CACL2,100,0,0.5,MEDIUM,100,1,0.03,0,140,1,80,5,25,HYDROPHOBIC,50,119,50,42
9440,7,CACL2,100,0,0.5,MEDIUM,100,1,0.03,0,140,1,80,5,25,HYDROPHOBIC,50,112,50,42
9441,7,CACL2,100,0,0.5,MEDIUM,100,1,0.03,0,140,1,80,5,25,HYDROPHOBIC,50,114,50,42
9442,7,CACL2,100,0,0.5,MEDIUM,100,1,0.03,0,140,1,80,5,25,HYDROPHOBIC,50,112,50,42
9443,7,CACL2,100,0,0.5,MEDIUM,100,1,0.03,0,140,1,80,5,25,HYDROPHOBIC,50,117,50,42
9444,7,CACL2,100,0,0.5,MEDIUM,100,1,0.03,0,140,1,80,5,25,HYDROPHOBIC,50,106,50,42
9445,7,CACL2,100,0,0.5,MEDIUM,100,1,0.03,0,140,1,80,5,25,HYDROPHOBIC,50,101,50,42
9446,7,CACL2,100,0,0.5,MEDIUM,100,1,0.03,0,140,1,80,5,25,HYDROPHOBIC,50,106,50,42
9447,7,CACL2,100,0,0.5,MEDIUM,100,1,0.03,0,140,1,80,5,25,HYDROPHOBIC,50,118,50,42
9448,7,CACL2,100,0,0.5,MEDIUM,100,1,0.03,0,140,1,80,5,25,HYDROPHOBIC,50,110,50,42
9449,7,CACL2,100,0,0.5,MEDIUM,100,1,0.03,0,140,1,80,5,25,HYDROPHOBIC,50,115,50,42
9450,7,CACL2,100,0,0.5,MEDIUM,100,1,0.03,0,140,1,80,5,25,HYDROPHOBIC,50,115,50,42
9451,7,CACL2,100,0,0.5,MEDIUM,100,1,0.03,0,140,1,80,5,25,HYDROPHOBIC,50,112,50,42
9452,7,CACL2,100,0,0.5,MEDIUM,100,1.5,0.03,0,140,1,80,5,25,HYDROPHOBIC,51,80,51,43
9453,7,CACL2,100,0,0.5,MEDIUM,100,1.5,0.03,0,140,1,80,5,25,HYDROPHOBIC,51,83,51,43
9454,7,CACL2,100,0,0.5,MEDIUM,100,1.5,0.03,0,140,1,80,5,25,HYDROPHOBIC,51,78,51,43
9455,7,CACL2,100,0,0.5,MEDIUM,100,1.5,0.03,0,140,1,80,5,25,HYDROPHOBIC,51,77,51,43
9456,7,CACL2,100,0,0.5,MEDIUM,100,1.5,0.03,0,140,1,80,5,25,HYDROPHOBIC,51,68,51,43
9457,7,CACL2,100,0,0.5,MEDIUM,100,1.5,0.03,0,140,1,80,5,25,HYDROPHOBIC,51,80,51,43
9458,7,CACL2,100,0,0.5,MEDIUM,100,1.5,0.03,0,140,1,80,5,25,HYDROPHOBIC,51,97,51,43
9459,7,CACL2,100,0,0.5,MEDIUM,100,1.5,0.03,0,140,1,80,5,25,HYDROPHOBIC,51,75,51,43
9460,7,CACL2,100,0,0.5,MEDIUM,100,1.5,0.03,0,140,1,80,5,25,HYDROPHOBIC,51,85,51,43
9461,7,CACL2,100,0,0.5,MEDIUM,100,1.5,0.03,0,140,1,80,5,25,HYDROPHOBIC,51,73,51,43
9462,7,CACL2,100,0,0.5,MEDIUM,100,1.5,0.03,0,140,1,80,5,25,HYDROPHOBIC,51,83,51,43
9463,7,CACL2,100,0,0.5,MEDIUM,100,1.5,0.03,0,140,1,80,5,25,HYDROPHOBIC,51,78,51,43
9464,7,CACL2,100,0,0.5,MEDIUM,100,1.5,0.03,0,140,1,80,5,25,HYDROPHOBIC,51,99,51,43
9465,7,CACL2,100,0,0.5,MEDIUM,100,1.5,0.03,0,140,1,80,5,25,HYDROPHOBIC,51,100,51,43
9466,7,CACL2,100,0,0.5,MEDIUM,100,1.5,0.03,0,140,1,80,5,25,HYDROPHOBIC,51,77,51,43
9467,7,CACL2,100,0,0.5,MEDIUM,100,1.5,0.03,0,140,1,80,5,25,HYDROPHOBIC,51,81,51,43
9468,7,CACL2,100,0,0.5,MEDIUM,100,1.5,0.03,0,140,1,80,5,25,HYDROPHOBIC,51,91,51,43
9469,7,CACL2,100,0,0.5,MEDIUM,100,1.5,0.03,0,140,1,80,5,25,HYDROPHOBIC,51,74,51,43
9470,7,CACL2,100,0,0.5,MEDIUM,100,1.5,0.03,0,140,1,80,5,25,HYDROPHOBIC,51,92,51,43
9471,7,CACL2,100,0,0.5,MEDIUM,100,1.5,0.03,0,140,1,80,5,25,HYDROPHOBIC,51,72,51,43
9472,7,CACL2,100,0,0.5,MEDIUM,100,1.5,0.03,0,140,1,80,5,25,HYDROPHOBIC,51,88,51,43
9473,7,CACL2,100,0,0.5,MEDIUM,100,1.5,0.03,0,140,1,80,5,25,HYDROPHOBIC,51,62,51,43
9474,7,CACL2,100,0,0.5,MEDIUM,100,1.5,0.03,0,140,1,80,5,25,HYDROPHOBIC,51,64,51,43
9475,7,CACL2,100,0,0.5,MEDIUM,100,1.5,0.03,0,140,1,80,5,25,HYDROPHOBIC,51,70,51,43
9476,7,CACL2,100,0,0.5,MEDIUM,100,1.5,0.03,0,140,1,80,5,25,HYDROPHOBIC,51,87,51,43
9477,7,CACL2,100,0,0.5,MEDIUM,100,1.5,0.03,0,140,1,80,5,25,HYDROPHOBIC,51,82,51,43
9478,7,CACL2,100,0,0.5,MEDIUM,100,1.5,0.03,0,140,1,80,5,25,HYDROPHOBIC,51,90,51,43
9479,7,CACL2,100,0,0.5,MEDIUM,100,1.5,0.03,0,140,1,80,5,25,HYDROPHOBIC,51,81,51,43
9480,7,CACL2,100,0,0.5,MEDIUM,100,1.5,0.03,0,140,1,80,5,25,HYDROPHOBIC,51,77,51,43
9481,7,CACL2,100,0,0.5,MEDIUM,100,1.5,0.03,0,140,1,80,5,25,HYDROPHOBIC,51,78,51,43
9482,7,CACL2,100,0,0.5,MEDIUM,100,1.5,0.03,0,140,1,80,5,25,HYDROPHOBIC,51,81,51,43
9483,7,CACL2,100,0,0.5,MEDIUM,100,1.5,0.03,0,140,1,80,5,25,HYDROPHOBIC,51,76,51,43
9484,7,CACL2,100,0,0.5,MEDIUM,100,1.8,0.03,0,140,1,80,5,25,HYDROPHOBIC,52,36,52,44
9485,7,CACL2,100,0,0.5,MEDIUM,100,1.8,0.03,0,140,1,80,5,25,HYDROPHOBIC,52,48,52,44
9486,7,CACL2,100,0,0.5,MEDIUM,100,1.8,0.03,0,140,1,80,5,25,HYDROPHOBIC,52,40,52,44
9487,7,CACL2,100,0,0.5,MEDIUM,100,1.8,0.03,0,140,1,80,5,25,HYDROPHOBIC,52,62,52,44
9488,7,CACL2,100,0,0.5,MEDIUM,100,1.8,0.03,0,140,1,80,5,25,HYDROPHOBIC,52,45,52,44
9489,7,CACL2,100,0,0.5,MEDIUM,100,1.8,0.03,0,140,1,80,5,25,HYDROPHOBIC,52,55,52,44
9490,7,CACL2,100,0,0.5,MEDIUM,100,1.8,0.03,0,140,1,80,5,25,HYDROPHOBIC,52,54,52,44
9491,7,CACL2,100,0,0.5,MEDIUM,100,1.8,0.03,0,140,1,80,5,25,HYDROPHOBIC,52,59,52,44
9492,7,CACL2,100,0,0.5,MEDIUM,100,1.8,0.03,0,140,1,80,5,25,HYDROPHOBIC,52,53,52,44
9493,7,CACL2,100,0,0.5,MEDIUM,100,1.8,0.03,0,140,1,80,5,25,HYDROPHOBIC,52,53,52,44
9494,7,CACL2,100,0,0.5,MEDIUM,100,1.8,0.03,0,140,1,80,5,25,HYDROPHOBIC,52,66,52,44
9495,7,CACL2,100,0,0.5,MEDIUM,100,1.8,0.03,0,140,1,80,5,25,HYDROPHOBIC,52,43,52,44
9496,7,CACL2,100,0,0.5,MEDIUM,100,1.8,0.03,0,140,1,80,5,25,HYDROPHOBIC,52,60,52,44
9497,7,CACL2,100,0,0.5,MEDIUM,100,1.8,0.03,0,140,1,80,5,25,HYDROPHOBIC,52,43,52,44
9498,7,CACL2,100,0,0.5,MEDIUM,100,1.8,0.03,0,140,1,80,5,25,HYDROPHOBIC,52,60,52,44
9499,7,CACL2,100,0,0.5,MEDIUM,100,1.8,0.03,0,140,1,80,5,25,HYDROPHOBIC,52,63,52,44
9500,7,CACL2,100,0,0.5,MEDIUM,100,1.8,0.03,0,140,1,80,5,25,HYDROPHOBIC,52,38,52,44
9501,7,CACL2,100,0,0.5,MEDIUM,100,1.8,0.03,0,140,1,80,5,25,HYDROPHOBIC,52,43,52,44
9502,7,CACL2,100,0,0.5,MEDIUM,100,1.8,0.03,0,140,1,80,5,25,HYDROPHOBIC,52,71,52,44
9503,7,CACL2,100,0,0.5,MEDIUM,100,1.8,0.03,0,140,1,80,5,25,HYDROPHOBIC,52,62,52,44
9504,7,CACL2,100,0,0.5,MEDIUM,100,1.8,0.03,0,140,1,80,5,25,HYDROPHOBIC,52,62,52,44
9505,7,CACL2,100,0,0.5,MEDIUM,100,1.8,0.03,0,140,1,80,5,25,HYDROPHOBIC,52,41,52,44
9506,7,CACL2,100,0,0.5,MEDIUM,100,1.8,0.03,0,140,1,80,5,25,HYDROPHOBIC,52,37,52,44
9507,7,CACL2,100,0,0.5,MEDIUM,100,1.8,0.03,0,140,1,80,5,25,HYDROPHOBIC,52,42,52,44
9508,7,CACL2,100,0,0.5,MEDIUM,100,1.8,0.03,0,140,1,80,5,25,HYDROPHOBIC,52,39,52,44
9509,7,CACL2,100,0,0.5,MEDIUM,100,1.8,0.03,0,140,1,80,5,25,HYDROPHOBIC,52,71,52,44
9510,7,CACL2,100,0,0.5,MEDIUM,100,1.8,0.03,0,140,1,80,5,25,HYDROPHOBIC,52,47,52,44
9511,7,CACL2,100,0,0.5,MEDIUM,100,1.8,0.03,0,140,1,80,5,25,HYDROPHOBIC,52,43,52,44
9512,7,CACL2,100,0,0.5,MEDIUM,100,1.8,0.03,0,140,1,80,5,25,HYDROPHOBIC,52,48,52,44
9513,7,CACL2,100,0,0.5,MEDIUM,100,1.8,0.03,0,140,1,80,5,25,HYDROPHOBIC,52,45,52,44
9514,7,CACL2,100,0,0.5,MEDIUM,100,1.8,0.03,0,140,1,80,5,25,HYDROPHOBIC,52,61,52,44
9515,7,CACL2,100,0,0.5,MEDIUM,100,1.8,0.03,0,140,1,80,5,25,HYDROPHOBIC,52,58,52,44
9516,7,CACL2,100,0,0.5,MEDIUM,100,2,0.03,0,140,1,80,5,25,HYDROPHOBIC,53,59,53,45
9517,7,CACL2,100,0,0.5,MEDIUM,100,2,0.03,0,140,1,80,5,25,HYDROPHOBIC,53,55,53,45
9518,7,CACL2,100,0,0.5,MEDIUM,100,2,0.03,0,140,1,80,5,25,HYDROPHOBIC,53,66,53,45
9519,7,CACL2,100,0,0.5,MEDIUM,100,2,0.03,0,140,1,80,5,25,HYDROPHOBIC,53,68,53,45
9520,7,CACL2,100,0,0.5,MEDIUM,100,2,0.03,0,140,1,80,5,25,HYDROPHOBIC,53,58,53,45
9521,7,CACL2,100,0,0.5,MEDIUM,100,2,0.03,0,140,1,80,5,25,HYDROPHOBIC,53,55,53,45
9522,7,CACL2,100,0,0.5,MEDIUM,100,2,0.03,0,140,1,80,5,25,HYDROPHOBIC,53,54,53,45
9523,7,CACL2,100,0,0.5,MEDIUM,100,2,0.03,0,140,1,80,5,25,HYDROPHOBIC,53,50,53,45
9524,7,CACL2,100,0,0.5,MEDIUM,100,2,0.03,0,140,1,80,5,25,HYDROPHOBIC,53,72,53,45
9525,7,CACL2,100,0,0.5,MEDIUM,100,2,0.03,0,140,1,80,5,25,HYDROPHOBIC,53,60,53,45
9526,7,CACL2,100,0,0.5,MEDIUM,100,2,0.03,0,140,1,80,5,25,HYDROPHOBIC,53,63,53,45
9527,7,CACL2,100,0,0.5,MEDIUM,100,2,0.03,0,140,1,80,5,25,HYDROPHOBIC,53,75,53,45
9528,7,CACL2,100,0,0.5,MEDIUM,100,2,0.03,0,140,1,80,5,25,HYDROPHOBIC,53,68,53,45
9529,7,CACL2,100,0,0.5,MEDIUM,100,2,0.03,0,140,1,80,5,25,HYDROPHOBIC,53,52,53,45
9530,7,CACL2,100,0,0.5,MEDIUM,100,2,0.03,0,140,1,80,5,25,HYDROPHOBIC,53,55,53,45
9531,7,CACL2,100,0,0.5,MEDIUM,100,2,0.03,0,140,1,80,5,25,HYDROPHOBIC,53,72,53,45
9532,7,CACL2,100,0,0.5,MEDIUM,100,2,0.03,0,140,1,80,5,25,HYDROPHOBIC,53,56,53,45
9533,7,CACL2,100,0,0.5,MEDIUM,100,2,0.03,0,140,1,80,5,25,HYDROPHOBIC,53,62,53,45
9534,7,CACL2,100,0,0.5,MEDIUM,100,2,0.03,0,140,1,80,5,25,HYDROPHOBIC,53,65,53,45
9535,7,CACL2,100,0,0.5,MEDIUM,100,2,0.03,0,140,1,80,5,25,HYDROPHOBIC,53,60,53,45
9536,7,CACL2,100,0,0.5,MEDIUM,100,2,0.03,0,140,1,80,5,25,HYDROPHOBIC,53,57,53,45
9537,7,CACL2,100,0,0.5,MEDIUM,100,2,0.03,0,140,1,80,5,25,HYDROPHOBIC,53,58,53,45
9538,7,CACL2,100,0,0.5,MEDIUM,100,2,0.03,0,140,1,80,5,25,HYDROPHOBIC,53,60,53,45
9539,7,CACL2,100,0,0.5,MEDIUM,100,2,0.03,0,140,1,80,5,25,HYDROPHOBIC,53,57,53,45
9540,7,CACL2,100,0,0.5,MEDIUM,100,2,0.03,0,140,1,80,5,25,HYDROPHOBIC,53,58,53,45
9541,7,CACL2,100,0,0.5,MEDIUM,100,2,0.03,0,140,1,80,5,25,HYDROPHOBIC,53,63,53,45
9542,7,CACL2,100,0,0.5,MEDIUM,100,2,0.03,0,140,1,80,5,25,HYDROPHOBIC,53,64,53,45
9543,7,CACL2,100,0,0.5,MEDIUM,100,2,0.03,0,140,1,80,5,25,HYDROPHOBIC,53,60,53,45
9544,7,CACL2,100,0,0.5,MEDIUM,100,2,0.03,0,140,1,80,5,25,HYDROPHOBIC,53,63,53,45
9545,7,CACL2,100,0,0.5,MEDIUM,100,2,0.03,0,140,1,80,5,25,HYDROPHOBIC,53,62,53,45
9546,7,CACL2,100,0,0.5,MEDIUM,100,2,0.03,0,140,1,80,5,25,HYDROPHOBIC,53,65,53,45
9547,7,CACL2,100,0,0.5,MEDIUM,100,2,0.03,0,140,1,80,5,25,HYDROPHOBIC,53,60,53,45
9548,0.020833333,CACL2,100,0,0.5,MEDIUM,100,1,0.03,0,140,0.8,75,5,25,NONE,54,86,54,46
9549,0.020833333,CACL2,100,0,0.5,MEDIUM,100,1,0.03,0,140,0.8,75,5,25,NONE,54,90,54,46
9550,0.020833333,CACL2,100,0,0.5,MEDIUM,100,1,0.03,0,140,0.8,75,5,25,NONE,54,89,54,46
9551,0.020833333,CACL2,100,0,0.5,MEDIUM,100,1,0.03,0,140,0.8,75,5,25,NONE,54,80,54,46
9552,0.020833333,CACL2,100,0,0.5,MEDIUM,100,1,0.03,0,140,0.8,75,5,25,NONE,54,67,54,46
9553,0.020833333,CACL2,100,0,0.5,MEDIUM,100,1,0.03,0,140,0.8,75,5,25,NONE,54,89,54,46
9554,0.020833333,CACL2,100,0,0.5,MEDIUM,100,1,0.03,0,140,0.8,75,5,25,NONE,54,83,54,46
9555,0.020833333,CACL2,100,0,0.5,MEDIUM,100,1,0.03,0,140,0.8,75,5,25,NONE,54,88,54,46
9556,0.020833333,CACL2,100,0,0.5,MEDIUM,100,1,0.03,0,140,0.8,75,5,25,NONE,54,81,54,46
9557,0.020833333,CACL2,100,0,0.5,MEDIUM,100,1,0.03,0,140,0.8,75,5,25,NONE,54,88,54,46
9558,0.020833333,CACL2,100,0,0.5,MEDIUM,100,1,0.03,0,140,0.8,75,5,25,NONE,54,76,54,46
9559,0.020833333,CACL2,100,0,0.5,MEDIUM,100,1,0.03,0,140,0.8,75,5,25,NONE,54,80,54,46
9560,0.020833333,CACL2,100,0,0.5,MEDIUM,100,1,0.03,0,140,0.8,75,5,25,NONE,54,79,54,46
9561,0.020833333,CACL2,100,0,0.5,MEDIUM,100,1,0.03,0,140,0.8,75,5,25,NONE,54,91,54,46
9562,0.020833333,CACL2,100,0,0.5,MEDIUM,100,1,0.03,0,140,0.8,75,5,25,NONE,54,79,54,46
9563,0.020833333,CACL2,100,0,0.5,MEDIUM,100,1,0.03,0,140,0.8,75,5,25,NONE,54,86,54,46
9564,0.020833333,CACL2,100,0,0.5,MEDIUM,100,1,0.03,0,140,0.8,75,5,25,NONE,54,64,54,46
9565,0.020833333,CACL2,100,0,0.5,MEDIUM,100,1,0.03,0,140,0.8,75,5,25,NONE,54,74,54,46
9566,0.020833333,CACL2,100,0,0.5,MEDIUM,100,1,0.03,0,140,0.8,75,5,25,NONE,54,80,54,46
9567,0.020833333,CACL2,100,0,0.5,MEDIUM,100,1,0.03,0,140,0.8,75,5,25,NONE,54,85,54,46
9568,0.020833333,CACL2,100,0,0.5,MEDIUM,100,1,0.03,0,140,0.8,75,5,25,NONE,54,87,54,46
9569,0.020833333,CACL2,100,0,0.5,MEDIUM,100,1,0.03,0,140,0.8,75,5,25,NONE,54,78,54,46
9570,0.020833333,CACL2,100,0,0.5,MEDIUM,100,1,0.03,0,140,0.8,75,5,25,NONE,54,78,54,46
9571,0.020833333,CACL2,100,0,0.5,MEDIUM,100,1,0.03,0,140,0.8,75,5,25,NONE,54,81,54,46
9572,0.020833333,CACL2,100,0,0.5,MEDIUM,100,1,0.03,0,140,0.8,75,5,25,NONE,54,85,54,46
9573,0.020833333,CACL2,100,0,0.5,MEDIUM,100,1,0.03,0,140,0.8,75,5,25,NONE,54,86,54,46
9574,0.020833333,CACL2,100,0,0.5,MEDIUM,100,1,0.03,0,140,0.8,75,5,25,NONE,54,61,54,46
9575,0.020833333,CACL2,100,0,0.5,MEDIUM,100,1,0.03,0,140,0.8,75,5,25,NONE,54,83,54,46
9576,0.020833333,CACL2,100,0,0.5,MEDIUM,100,1,0.03,0,140,0.8,75,5,25,NONE,54,79,54,46
9577,0.020833333,CACL2,100,0,0.5,MEDIUM,100,1,0.03,0,140,0.8,75,5,25,NONE,54,92,54,46
9578,0.020833333,CACL2,100,0,0.5,MEDIUM,100,1,0.03,0,140,0.8,75,5,25,NONE,54,68,54,46
9579,0.020833333,CACL2,100,0,0.5,MEDIUM,100,1,0.03,0,140,0.8,75,5,25,NONE,54,81,54,46
9580,0.020833333,CACL2,100,0,0.5,MEDIUM,100,1.5,0.03,0,140,0.8,75,5,25,NONE,55,65,55,47
9581,0.020833333,CACL2,100,0,0.5,MEDIUM,100,1.5,0.03,0,140,0.8,75,5,25,NONE,55,58,55,47
9582,0.020833333,CACL2,100,0,0.5,MEDIUM,100,1.5,0.03,0,140,0.8,75,5,25,NONE,55,62,55,47
9583,0.020833333,CACL2,100,0,0.5,MEDIUM,100,1.5,0.03,0,140,0.8,75,5,25,NONE,55,61,55,47
9584,0.020833333,CACL2,100,0,0.5,MEDIUM,100,1.5,0.03,0,140,0.8,75,5,25,NONE,55,61,55,47
9585,0.020833333,CACL2,100,0,0.5,MEDIUM,100,1.5,0.03,0,140,0.8,75,5,25,NONE,55,68,55,47
