Repository: connor-verheyen/DataDrivenGranularHydrogels

# Integrated data-driven modeling and experimental optimization of granular hydrogel matrices



* * * * * * * * * * * * * * * * * * * * * * * * * * * * * * * * * * * * * * * * * * * * * * * * * * * * * * * * * * * * 
* * * * * * * * * * * * * * * * * * * * * * * * * * * * * * * * * * * * * * * * * * * * * * * * * * * * * * * * * * * * 
* * * * * * * * * * * * * * * * * * * * * * * * * * * * * * * * * * * * * * * * * * * * * * * * * * * * * * * * * * * * 
need to update this section below:

*This repository contains code, data, and SI Material for the paper:
C. A. Verheyen and  L. Bourouiba (2022) Associations between indoor relative humidity and global COVID-19 outcomes.

File: data/Dataset_Microgel_InitialSize_and_SizeEvolutionInFluids.csv (part 9 of 12)
,Num_days_in_solvent,Current_solvent,Curr_solv_Ca_conc,Curr_solv_Na_conc,ALG_conc,ALG_MW,Gelation_CaCl2_conc,Air_pressure,Nozzle_diameter,Nozzle_angle,Dist_nozzle_bath,Dist_pressure_nozzle,Angle_pressure_nozzle,EtOH_conc_pct,Extrusion_flow_rate,Tip_coating,Unique ID,Diameter_um,Un_id_updated,Un_id_prev
9586,0.020833333,CACL2,100,0,0.5,MEDIUM,100,1.5,0.03,0,140,0.8,75,5,25,NONE,55,61,55,47
9587,0.020833333,CACL2,100,0,0.5,MEDIUM,100,1.5,0.03,0,140,0.8,75,5,25,NONE,55,60,55,47
9588,0.020833333,CACL2,100,0,0.5,MEDIUM,100,1.5,0.03,0,140,0.8,75,5,25,NONE,55,55,55,47
9589,0.020833333,CACL2,100,0,0.5,MEDIUM,100,1.5,0.03,0,140,0.8,75,5,25,NONE,55,64,55,47
9590,0.020833333,CACL2,100,0,0.5,MEDIUM,100,1.5,0.03,0,140,0.8,75,5,25,NONE,55,58,55,47
9591,0.020833333,CACL2,100,0,0.5,MEDIUM,100,1.5,0.03,0,140,0.8,75,5,25,NONE,55,63,55,47
9592,0.020833333,CACL2,100,0,0.5,MEDIUM,100,1.5,0.03,0,140,0.8,75,5,25,NONE,55,61,55,47
9593,0.020833333,CACL2,100,0,0.5,MEDIUM,100,1.5,0.03,0,140,0.8,75,5,25,NONE,55,58,55,47
9594,0.020833333,CACL2,100,0,0.5,MEDIUM,100,1.5,0.03,0,140,0.8,75,5,25,NONE,55,55,55,47
9595,0.020833333,CACL2,100,0,0.5,MEDIUM,100,1.5,0.03,0,140,0.8,75,5,25,NONE,55,60,55,47
9596,0.020833333,CACL2,100,0,0.5,MEDIUM,100,1.5,0.03,0,140,0.8,75,5,25,NONE,55,57,55,47
9597,0.020833333,CACL2,100,0,0.5,MEDIUM,100,1.5,0.03,0,140,0.8,75,5,25,NONE,55,61,55,47
9598,0.020833333,CACL2,100,0,0.5,MEDIUM,100,1.5,0.03,0,140,0.8,75,5,25,NONE,55,65,55,47
9599,0.020833333,CACL2,100,0,0.5,MEDIUM,100,1.5,0.03,0,140,0.8,75,5,25,NONE,55,52,55,47
9600,0.020833333,CACL2,100,0,0.5,MEDIUM,100,1.5,0.03,0,140,0.8,75,5,25,NONE,55,62,55,47
9601,0.020833333,CACL2,100,0,0.5,MEDIUM,100,1.5,0.03,0,140,0.8,75,5,25,NONE,55,63,55,47
9602,0.020833333,CACL2,100,0,0.5,MEDIUM,100,1.5,0.03,0,140,0.8,75,5,25,NONE,55,56,55,47
9603,0.020833333,CACL2,100,0,0.5,MEDIUM,100,1.5,0.03,0,140,0.8,75,5,25,NONE,55,64,55,47
9604,0.020833333,CACL2,100,0,0.5,MEDIUM,100,1.5,0.03,0,140,0.8,75,5,25,NONE,55,45,55,47
9605,0.020833333,CACL2,100,0,0.5,MEDIUM,100,1.5,0.03,0,140,0.8,75,5,25,NONE,55,67,55,47
9606,0.020833333,CACL2,100,0,0.5,MEDIUM,100,1.5,0.03,0,140,0.8,75,5,25,NONE,55,52,55,47
9607,0.020833333,CACL2,100,0,0.5,MEDIUM,100,1.5,0.03,0,140,0.8,75,5,25,NONE,55,60,55,47
9608,0.020833333,CACL2,100,0,0.5,MEDIUM,100,1.5,0.03,0,140,0.8,75,5,25,NONE,55,58,55,47
9609,0.020833333,CACL2,100,0,0.5,MEDIUM,100,1.5,0.03,0,140,0.8,75,5,25,NONE,55,67,55,47
9610,0.020833333,CACL2,100,0,0.5,MEDIUM,100,1.5,0.03,0,140,0.8,75,5,25,NONE,55,59,55,47
9611,0.020833333,CACL2,100,0,0.5,MEDIUM,100,1.5,0.03,0,140,0.8,75,5,25,NONE,55,55,55,47
9612,0.020833333,CACL2,100,0,0.5,MEDIUM,100,1.5,0.03,0,140,0.8,75,5,25,NONE,55,55,55,47
9613,0.020833333,CACL2,100,0,0.5,MEDIUM,100,1.5,0.03,0,140,0.8,75,5,25,NONE,55,60,55,47
9614,0.020833333,CACL2,100,0,0.5,MEDIUM,100,1.5,0.03,0,140,0.8,75,5,25,NONE,55,56,55,47
9615,0.020833333,CACL2,100,0,0.5,MEDIUM,100,2,0.03,0,140,0.8,75,5,25,NONE,56,70,56,48
9616,0.020833333,CACL2,100,0,0.5,MEDIUM,100,2,0.03,0,140,0.8,75,5,25,NONE,56,65,56,48
9617,0.020833333,CACL2,100,0,0.5,MEDIUM,100,2,0.03,0,140,0.8,75,5,25,NONE,56,75,56,48
9618,0.020833333,CACL2,100,0,0.5,MEDIUM,100,2,0.03,0,140,0.8,75,5,25,NONE,56,72,56,48
9619,0.020833333,CACL2,100,0,0.5,MEDIUM,100,2,0.03,0,140,0.8,75,5,25,NONE,56,77,56,48
9620,0.020833333,CACL2,100,0,0.5,MEDIUM,100,2,0.03,0,140,0.8,75,5,25,NONE,56,81,56,48
9621,0.020833333,CACL2,100,0,0.5,MEDIUM,100,2,0.03,0,140,0.8,75,5,25,NONE,56,93,56,48
9622,0.020833333,CACL2,100,0,0.5,MEDIUM,100,2,0.03,0,140,0.8,75,5,25,NONE,56,74,56,48
9623,0.020833333,CACL2,100,0,0.5,MEDIUM,100,2,0.03,0,140,0.8,75,5,25,NONE,56,86,56,48
9624,0.020833333,CACL2,100,0,0.5,MEDIUM,100,2,0.03,0,140,0.8,75,5,25,NONE,56,78,56,48
9625,0.020833333,CACL2,100,0,0.5,MEDIUM,100,2,0.03,0,140,0.8,75,5,25,NONE,56,85,56,48
9626,0.020833333,CACL2,100,0,0.5,MEDIUM,100,2,0.03,0,140,0.8,75,5,25,NONE,56,61,56,48
9627,0.020833333,CACL2,100,0,0.5,MEDIUM,100,2,0.03,0,140,0.8,75,5,25,NONE,56,89,56,48
9628,0.020833333,CACL2,100,0,0.5,MEDIUM,100,2,0.03,0,140,0.8,75,5,25,NONE,56,66,56,48
9629,0.020833333,CACL2,100,0,0.5,MEDIUM,100,2,0.03,0,140,0.8,75,5,25,NONE,56,77,56,48
9630,0.020833333,CACL2,100,0,0.5,MEDIUM,100,2,0.03,0,140,0.8,75,5,25,NONE,56,79,56,48
9631,0.020833333,CACL2,100,0,0.5,MEDIUM,100,2,0.03,0,140,0.8,75,5,25,NONE,56,81,56,48
9632,0.020833333,CACL2,100,0,0.5,MEDIUM,100,2,0.03,0,140,0.8,75,5,25,NONE,56,78,56,48
9633,0.020833333,CACL2,100,0,0.5,MEDIUM,100,2,0.03,0,140,0.8,75,5,25,NONE,56,71,56,48
9634,0.020833333,CACL2,100,0,0.5,MEDIUM,100,2,0.03,0,140,0.8,75,5,25,NONE,56,61,56,48
9635,0.020833333,CACL2,100,0,0.5,MEDIUM,100,2,0.03,0,140,0.8,75,5,25,NONE,56,62,56,48
9636,0.020833333,CACL2,100,0,0.5,MEDIUM,100,2,0.03,0,140,0.8,75,5,25,NONE,56,89,56,48
9637,0.020833333,CACL2,100,0,0.5,MEDIUM,100,2,0.03,0,140,0.8,75,5,25,NONE,56,67,56,48
9638,0.020833333,CACL2,100,0,0.5,MEDIUM,100,2,0.03,0,140,0.8,75,5,25,NONE,56,72,56,48
9639,0.020833333,CACL2,100,0,0.5,MEDIUM,100,2,0.03,0,140,0.8,75,5,25,NONE,56,76,56,48
9640,0.020833333,CACL2,100,0,0.5,MEDIUM,100,2,0.03,0,140,0.8,75,5,25,NONE,56,79,56,48
9641,0.020833333,CACL2,100,0,0.5,MEDIUM,100,2,0.03,0,140,0.8,75,5,25,NONE,56,87,56,48
9642,0.020833333,CACL2,100,0,0.5,MEDIUM,100,2,0.03,0,140,0.8,75,5,25,NONE,56,89,56,48
9643,0.020833333,CACL2,100,0,0.5,MEDIUM,100,2,0.03,0,140,0.8,75,5,25,NONE,56,72,56,48
9644,0.020833333,CACL2,100,0,0.5,MEDIUM,100,2,0.03,0,140,0.8,75,5,25,NONE,56,85,56,48
9645,0.020833333,CACL2,100,0,0.5,MEDIUM,100,2,0.03,0,140,0.8,75,5,25,NONE,56,68,56,48
9646,0.020833333,CACL2,100,0,0.5,MEDIUM,100,2,0.03,0,140,0.8,75,5,25,NONE,56,74,56,48
9647,0.020833333,CACL2,100,0,0.5,MEDIUM,100,2,0.03,0,140,0.8,75,5,25,NONE,56,72,56,48
9648,0.020833333,CACL2,100,0,0.5,MEDIUM,100,2,0.03,0,140,0.8,75,5,25,NONE,56,86,56,48
9649,0.020833333,CACL2,100,0,0.5,MEDIUM,100,2,0.03,0,140,0.8,75,5,25,NONE,56,64,56,48
9650,0.020833333,CACL2,100,0,0.5,MEDIUM,100,2,0.03,0,140,0.8,75,5,25,NONE,56,70,56,48
9651,0.020833333,CACL2,100,0,0.5,MEDIUM,100,2,0.03,0,140,0.8,75,5,25,NONE,56,73,56,48
9652,0.020833333,CACL2,100,0,0.5,MEDIUM,100,2,0.03,0,140,0.8,75,5,25,NONE,56,71,56,48
9653,0.020833333,CACL2,100,0,0.5,MEDIUM,100,2,0.03,0,140,0.8,75,5,25,NONE,56,70,56,48
9654,0.020833333,CACL2,100,0,0.5,MEDIUM,100,2,0.03,0,140,0.8,75,5,25,NONE,56,61,56,48
9655,0.020833333,CACL2,100,0,0.5,MEDIUM,100,1,0.03,0,140,0.8,75,5,25,NONE,57,59,57,49
9656,0.020833333,CACL2,100,0,0.5,MEDIUM,100,1,0.03,0,140,0.8,75,5,25,NONE,57,59,57,49
9657,0.020833333,CACL2,100,0,0.5,MEDIUM,100,1,0.03,0,140,0.8,75,5,25,NONE,57,56,57,49
9658,0.020833333,CACL2,100,0,0.5,MEDIUM,100,1,0.03,0,140,0.8,75,5,25,NONE,57,52,57,49
9659,0.020833333,CACL2,100,0,0.5,MEDIUM,100,1,0.03,0,140,0.8,75,5,25,NONE,57,63,57,49
9660,0.020833333,CACL2,100,0,0.5,MEDIUM,100,1,0.03,0,140,0.8,75,5,25,NONE,57,56,57,49
9661,0.020833333,CACL2,100,0,0.5,MEDIUM,100,1,0.03,0,140,0.8,75,5,25,NONE,57,62,57,49
9662,0.020833333,CACL2,100,0,0.5,MEDIUM,100,1,0.03,0,140,0.8,75,5,25,NONE,57,56,57,49
9663,0.020833333,CACL2,100,0,0.5,MEDIUM,100,1,0.03,0,140,0.8,75,5,25,NONE,57,61,57,49
9664,0.020833333,CACL2,100,0,0.5,MEDIUM,100,1,0.03,0,140,0.8,75,5,25,NONE,57,60,57,49
9665,0.020833333,CACL2,100,0,0.5,MEDIUM,100,1,0.03,0,140,0.8,75,5,25,NONE,57,57,57,49
9666,0.020833333,CACL2,100,0,0.5,MEDIUM,100,1,0.03,0,140,0.8,75,5,25,NONE,57,53,57,49
9667,0.020833333,CACL2,100,0,0.5,MEDIUM,100,1,0.03,0,140,0.8,75,5,25,NONE,57,45,57,49
9668,0.020833333,CACL2,100,0,0.5,MEDIUM,100,1,0.03,0,140,0.8,75,5,25,NONE,57,53,57,49
9669,0.020833333,CACL2,100,0,0.5,MEDIUM,100,1,0.03,0,140,0.8,75,5,25,NONE,57,66,57,49
9670,0.020833333,CACL2,100,0,0.5,MEDIUM,100,1,0.03,0,140,0.8,75,5,25,NONE,57,53,57,49
9671,0.020833333,CACL2,100,0,0.5,MEDIUM,100,1,0.03,0,140,0.8,75,5,25,NONE,57,61,57,49
9672,0.020833333,CACL2,100,0,0.5,MEDIUM,100,1,0.03,0,140,0.8,75,5,25,NONE,57,52,57,49
9673,0.020833333,CACL2,100,0,0.5,MEDIUM,100,1,0.03,0,140,0.8,75,5,25,NONE,57,59,57,49
9674,0.020833333,CACL2,100,0,0.5,MEDIUM,100,1,0.03,0,140,0.8,75,5,25,NONE,57,61,57,49
9675,0.020833333,CACL2,100,0,0.5,MEDIUM,100,1,0.03,0,140,0.8,75,5,25,NONE,57,58,57,49
9676,0.020833333,CACL2,100,0,0.5,MEDIUM,100,1,0.03,0,140,0.8,75,5,25,NONE,57,71,57,49
9677,0.020833333,CACL2,100,0,0.5,MEDIUM,100,1,0.03,0,140,0.8,75,5,25,NONE,57,51,57,49
9678,0.020833333,CACL2,100,0,0.5,MEDIUM,100,1,0.03,0,140,0.8,75,5,25,NONE,57,50,57,49
9679,0.020833333,CACL2,100,0,0.5,MEDIUM,100,1,0.03,0,140,0.8,75,5,25,NONE,57,54,57,49
9680,0.020833333,CACL2,100,0,0.5,MEDIUM,100,1,0.03,0,140,0.8,75,5,25,NONE,57,53,57,49
9681,0.020833333,CACL2,100,0,0.5,MEDIUM,100,1,0.03,0,140,0.8,75,5,25,NONE,57,58,57,49
9682,0.020833333,CACL2,100,0,0.5,MEDIUM,100,1,0.03,0,140,0.8,75,5,25,NONE,57,57,57,49
9683,0.020833333,CACL2,100,0,0.5,MEDIUM,100,1,0.03,0,140,0.8,75,5,25,NONE,57,57,57,49
9684,0.020833333,CACL2,100,0,0.5,MEDIUM,100,1,0.03,0,140,0.8,75,5,25,NONE,57,58,57,49
9685,0.020833333,CACL2,100,0,0.5,MEDIUM,100,1,0.03,0,140,0.8,75,5,25,NONE,57,52,57,49
9686,0.020833333,CACL2,100,0,0.5,MEDIUM,100,1,0.03,0,140,0.8,75,5,25,NONE,57,54,57,49
9687,0.020833333,CACL2,100,0,0.5,MEDIUM,100,1,0.03,0,140,0.8,75,5,25,NONE,57,53,57,49
9688,0.020833333,CACL2,100,0,0.5,MEDIUM,100,1,0.03,0,140,0.8,75,5,25,NONE,57,59,57,49
9689,0.020833333,CACL2,100,0,0.5,MEDIUM,100,1,0.03,0,140,0.8,75,5,25,NONE,57,56,57,49
9690,0.020833333,CACL2,100,0,0.5,MEDIUM,100,1.5,0.03,0,140,0.8,75,5,25,NONE,58,80,58,50
9691,0.020833333,CACL2,100,0,0.5,MEDIUM,100,1.5,0.03,0,140,0.8,75,5,25,NONE,58,73,58,50
9692,0.020833333,CACL2,100,0,0.5,MEDIUM,100,1.5,0.03,0,140,0.8,75,5,25,NONE,58,72,58,50
9693,0.020833333,CACL2,100,0,0.5,MEDIUM,100,1.5,0.03,0,140,0.8,75,5,25,NONE,58,71,58,50
9694,0.020833333,CACL2,100,0,0.5,MEDIUM,100,1.5,0.03,0,140,0.8,75,5,25,NONE,58,71,58,50
9695,0.020833333,CACL2,100,0,0.5,MEDIUM,100,1.5,0.03,0,140,0.8,75,5,25,NONE,58,72,58,50
9696,0.020833333,CACL2,100,0,0.5,MEDIUM,100,1.5,0.03,0,140,0.8,75,5,25,NONE,58,61,58,50
9697,0.020833333,CACL2,100,0,0.5,MEDIUM,100,1.5,0.03,0,140,0.8,75,5,25,NONE,58,74,58,50
9698,0.020833333,CACL2,100,0,0.5,MEDIUM,100,1.5,0.03,0,140,0.8,75,5,25,NONE,58,67,58,50
9699,0.020833333,CACL2,100,0,0.5,MEDIUM,100,1.5,0.03,0,140,0.8,75,5,25,NONE,58,73,58,50
9700,0.020833333,CACL2,100,0,0.5,MEDIUM,100,1.5,0.03,0,140,0.8,75,5,25,NONE,58,64,58,50
9701,0.020833333,CACL2,100,0,0.5,MEDIUM,100,1.5,0.03,0,140,0.8,75,5,25,NONE,58,61,58,50
9702,0.020833333,CACL2,100,0,0.5,MEDIUM,100,1.5,0.03,0,140,0.8,75,5,25,NONE,58,69,58,50
9703,0.020833333,CACL2,100,0,0.5,MEDIUM,100,1.5,0.03,0,140,0.8,75,5,25,NONE,58,61,58,50
9704,0.020833333,CACL2,100,0,0.5,MEDIUM,100,1.5,0.03,0,140,0.8,75,5,25,NONE,58,71,58,50
9705,0.020833333,CACL2,100,0,0.5,MEDIUM,100,1.5,0.03,0,140,0.8,75,5,25,NONE,58,78,58,50
9706,0.020833333,CACL2,100,0,0.5,MEDIUM,100,1.5,0.03,0,140,0.8,75,5,25,NONE,58,61,58,50
9707,0.020833333,CACL2,100,0,0.5,MEDIUM,100,1.5,0.03,0,140,0.8,75,5,25,NONE,58,75,58,50
9708,0.020833333,CACL2,100,0,0.5,MEDIUM,100,1.5,0.03,0,140,0.8,75,5,25,NONE,58,73,58,50
9709,0.020833333,CACL2,100,0,0.5,MEDIUM,100,1.5,0.03,0,140,0.8,75,5,25,NONE,58,77,58,50
9710,0.020833333,CACL2,100,0,0.5,MEDIUM,100,1.5,0.03,0,140,0.8,75,5,25,NONE,58,47,58,50
9711,0.020833333,CACL2,100,0,0.5,MEDIUM,100,1.5,0.03,0,140,0.8,75,5,25,NONE,58,75,58,50
9712,0.020833333,CACL2,100,0,0.5,MEDIUM,100,1.5,0.03,0,140,0.8,75,5,25,NONE,58,70,58,50
9713,0.020833333,CACL2,100,0,0.5,MEDIUM,100,1.5,0.03,0,140,0.8,75,5,25,NONE,58,77,58,50
9714,0.020833333,CACL2,100,0,0.5,MEDIUM,100,1.5,0.03,0,140,0.8,75,5,25,NONE,58,72,58,50
9715,0.020833333,CACL2,100,0,0.5,MEDIUM,100,1.5,0.03,0,140,0.8,75,5,25,NONE,58,74,58,50
9716,0.020833333,CACL2,100,0,0.5,MEDIUM,100,1.5,0.03,0,140,0.8,75,5,25,NONE,58,69,58,50
9717,0.020833333,CACL2,100,0,0.5,MEDIUM,100,1.5,0.03,0,140,0.8,75,5,25,NONE,58,66,58,50
9718,0.020833333,CACL2,100,0,0.5,MEDIUM,100,1.5,0.03,0,140,0.8,75,5,25,NONE,58,68,58,50
9719,0.020833333,CACL2,100,0,0.5,MEDIUM,100,1.5,0.03,0,140,0.8,75,5,25,NONE,58,72,58,50
9720,0.020833333,CACL2,100,0,0.5,MEDIUM,100,1.5,0.03,0,140,0.8,75,5,25,NONE,58,71,58,50
9721,0.020833333,CACL2,100,0,0.5,MEDIUM,100,1.5,0.03,0,140,0.8,75,5,25,NONE,58,57,58,50
9722,0.020833333,CACL2,100,0,0.5,MEDIUM,100,1.5,0.03,0,140,0.8,75,5,25,NONE,58,66,58,50
9723,0.020833333,CACL2,100,0,0.5,MEDIUM,100,1.5,0.03,0,140,0.8,75,5,25,NONE,58,77,58,50
9724,0.020833333,CACL2,100,0,0.5,MEDIUM,100,1.5,0.03,0,140,0.8,75,5,25,NONE,58,73,58,50
9725,0.020833333,CACL2,100,0,0.5,MEDIUM,100,1.5,0.03,0,140,0.8,75,5,25,NONE,58,67,58,50
9726,0.020833333,CACL2,100,0,0.5,MEDIUM,100,1.5,0.03,0,140,0.8,75,5,25,NONE,58,68,58,50
9727,0.020833333,CACL2,100,0,0.5,MEDIUM,100,1.5,0.03,0,140,0.8,75,5,25,NONE,58,76,58,50
9728,0.020833333,CACL2,100,0,0.5,MEDIUM,100,1,0.03,0,140,0.8,75,5,25,NONE,59,51,59,51
9729,0.020833333,CACL2,100,0,0.5,MEDIUM,100,1,0.03,0,140,0.8,75,5,25,NONE,59,61,59,51
9730,0.020833333,CACL2,100,0,0.5,MEDIUM,100,1,0.03,0,140,0.8,75,5,25,NONE,59,56,59,51
9731,0.020833333,CACL2,100,0,0.5,MEDIUM,100,1,0.03,0,140,0.8,75,5,25,NONE,59,52,59,51
9732,0.020833333,CACL2,100,0,0.5,MEDIUM,100,1,0.03,0,140,0.8,75,5,25,NONE,59,58,59,51
9733,0.020833333,CACL2,100,0,0.5,MEDIUM,100,1,0.03,0,140,0.8,75,5,25,NONE,59,59,59,51
9734,0.020833333,CACL2,100,0,0.5,MEDIUM,100,1,0.03,0,140,0.8,75,5,25,NONE,59,61,59,51
9735,0.020833333,CACL2,100,0,0.5,MEDIUM,100,1,0.03,0,140,0.8,75,5,25,NONE,59,53,59,51
9736,0.020833333,CACL2,100,0,0.5,MEDIUM,100,1,0.03,0,140,0.8,75,5,25,NONE,59,55,59,51
9737,0.020833333,CACL2,100,0,0.5,MEDIUM,100,1,0.03,0,140,0.8,75,5,25,NONE,59,49,59,51
9738,0.020833333,CACL2,100,0,0.5,MEDIUM,100,1,0.03,0,140,0.8,75,5,25,NONE,59,50,59,51
9739,0.020833333,CACL2,100,0,0.5,MEDIUM,100,1,0.03,0,140,0.8,75,5,25,NONE,59,42,59,51
9740,0.020833333,CACL2,100,0,0.5,MEDIUM,100,1,0.03,0,140,0.8,75,5,25,NONE,59,62,59,51
9741,0.020833333,CACL2,100,0,0.5,MEDIUM,100,1,0.03,0,140,0.8,75,5,25,NONE,59,47,59,51
9742,0.020833333,CACL2,100,0,0.5,MEDIUM,100,1,0.03,0,140,0.8,75,5,25,NONE,59,53,59,51
9743,0.020833333,CACL2,100,0,0.5,MEDIUM,100,1,0.03,0,140,0.8,75,5,25,NONE,59,49,59,51
9744,0.020833333,CACL2,100,0,0.5,MEDIUM,100,1,0.03,0,140,0.8,75,5,25,NONE,59,54,59,51
9745,0.020833333,CACL2,100,0,0.5,MEDIUM,100,1,0.03,0,140,0.8,75,5,25,NONE,59,51,59,51
9746,0.020833333,CACL2,100,0,0.5,MEDIUM,100,1,0.03,0,140,0.8,75,5,25,NONE,59,47,59,51
9747,0.020833333,CACL2,100,0,0.5,MEDIUM,100,1,0.03,0,140,0.8,75,5,25,NONE,59,44,59,51
9748,0.020833333,CACL2,100,0,0.5,MEDIUM,100,1,0.03,0,140,0.8,75,5,25,NONE,59,49,59,51
9749,0.020833333,CACL2,100,0,0.5,MEDIUM,100,1,0.03,0,140,0.8,75,5,25,NONE,59,57,59,51
9750,0.020833333,CACL2,100,0,0.5,MEDIUM,100,1,0.03,0,140,0.8,75,5,25,NONE,59,55,59,51
9751,0.020833333,CACL2,100,0,0.5,MEDIUM,100,1,0.03,0,140,0.8,75,5,25,NONE,59,42,59,51
9752,0.020833333,CACL2,100,0,0.5,MEDIUM,100,1,0.03,0,140,0.8,75,5,25,NONE,59,52,59,51
9753,0.020833333,CACL2,100,0,0.5,MEDIUM,100,1,0.03,0,140,0.8,75,5,25,NONE,59,65,59,51
9754,0.020833333,CACL2,100,0,0.5,MEDIUM,100,1,0.03,0,140,0.8,75,5,25,NONE,59,54,59,51
9755,0.020833333,CACL2,100,0,0.5,MEDIUM,100,1,0.03,0,140,0.8,75,5,25,NONE,59,58,59,51
9756,0.020833333,CACL2,100,0,0.5,MEDIUM,100,1,0.03,0,140,0.8,75,5,25,NONE,59,62,59,51
9757,0.020833333,CACL2,100,0,0.5,MEDIUM,100,1,0.03,0,140,0.8,75,5,25,NONE,59,47,59,51
9758,0.020833333,CACL2,100,0,0.5,MEDIUM,100,1,0.03,0,140,0.8,75,5,25,NONE,59,54,59,51
9759,0.020833333,CACL2,100,0,0.5,MEDIUM,100,1,0.03,0,140,0.8,75,5,25,NONE,59,50,59,51
9760,0.020833333,CACL2,100,0,0.5,MEDIUM,100,1,0.03,0,140,0.8,75,5,25,NONE,59,45,59,51
9761,0.020833333,CACL2,100,0,0.5,MEDIUM,100,1,0.03,0,140,0.8,75,5,25,NONE,59,53,59,51
9762,0.020833333,CACL2,100,0,0.5,MEDIUM,100,1,0.03,0,140,0.8,75,5,25,NONE,59,50,59,51
9763,0.020833333,CACL2,100,0,0.5,MEDIUM,100,1,0.03,0,140,0.8,75,5,25,NONE,59,55,59,51
9764,0.020833333,CACL2,100,0,0.5,MEDIUM,100,1,0.03,0,140,0.8,75,5,25,NONE,59,64,59,51
9765,0.020833333,CACL2,100,0,0.5,MEDIUM,100,1,0.03,0,140,0.8,75,5,25,NONE,59,50,59,51
9766,0.020833333,CACL2,100,0,0.5,MEDIUM,100,1,0.03,0,140,0.8,75,5,25,NONE,59,60,59,51
9767,0.020833333,CACL2,100,0,0.5,MEDIUM,100,1,0.03,0,140,0.8,75,5,25,NONE,59,55,59,51
9768,0.020833333,CACL2,100,0,0.5,MEDIUM,100,1,0.03,0,140,0.8,75,5,25,NONE,59,50,59,51
9769,0.020833333,CACL2,100,0,0.5,MEDIUM,100,1,0.03,0,140,0.8,75,5,25,NONE,59,52,59,51
9770,0.020833333,CACL2,100,0,0.5,MEDIUM,100,1,0.03,0,140,0.8,75,5,25,NONE,59,52,59,51
9771,0.000694444,CACL2,100,0,0.5,MEDIUM,100,1,0.03,0,140,0.8,75,5,25,NONE,60,104,60,52
9772,0.000694444,CACL2,100,0,0.5,MEDIUM,100,1,0.03,0,140,0.8,75,5,25,NONE,60,95,60,52
9773,0.000694444,CACL2,100,0,0.5,MEDIUM,100,1,0.03,0,140,0.8,75,5,25,NONE,60,103,60,52
9774,0.000694444,CACL2,100,0,0.5,MEDIUM,100,1,0.03,0,140,0.8,75,5,25,NONE,60,95,60,52
9775,0.000694444,CACL2,100,0,0.5,MEDIUM,100,1,0.03,0,140,0.8,75,5,25,NONE,60,97,60,52
9776,0.000694444,CACL2,100,0,0.5,MEDIUM,100,1,0.03,0,140,0.8,75,5,25,NONE,60,107,60,52
9777,0.000694444,CACL2,100,0,0.5,MEDIUM,100,1,0.03,0,140,0.8,75,5,25,NONE,60,97,60,52
9778,0.000694444,CACL2,100,0,0.5,MEDIUM,100,1,0.03,0,140,0.8,75,5,25,NONE,60,99,60,52
9779,0.000694444,CACL2,100,0,0.5,MEDIUM,100,1,0.03,0,140,0.8,75,5,25,NONE,60,95,60,52
9780,0.000694444,CACL2,100,0,0.5,MEDIUM,100,1,0.03,0,140,0.8,75,5,25,NONE,60,96,60,52
9781,0.000694444,CACL2,100,0,0.5,MEDIUM,100,1,0.03,0,140,0.8,75,5,25,NONE,60,108,60,52
9782,0.000694444,CACL2,100,0,0.5,MEDIUM,100,1,0.03,0,140,0.8,75,5,25,NONE,60,78,60,52
9783,0.000694444,CACL2,100,0,0.5,MEDIUM,100,1,0.03,0,140,0.8,75,5,25,NONE,60,103,60,52
9784,0.000694444,CACL2,100,0,0.5,MEDIUM,100,1,0.03,0,140,0.8,75,5,25,NONE,60,106,60,52
9785,0.000694444,CACL2,100,0,0.5,MEDIUM,100,1,0.03,0,140,0.8,75,5,25,NONE,60,97,60,52
9786,0.000694444,CACL2,100,0,0.5,MEDIUM,100,1,0.03,0,140,0.8,75,5,25,NONE,60,92,60,52
9787,0.000694444,CACL2,100,0,0.5,MEDIUM,100,1,0.03,0,140,0.8,75,5,25,NONE,60,101,60,52
9788,0.000694444,CACL2,100,0,0.5,MEDIUM,100,1,0.03,0,140,0.8,75,5,25,NONE,60,88,60,52
9789,0.000694444,CACL2,100,0,0.5,MEDIUM,100,1,0.03,0,140,0.8,75,5,25,NONE,60,110,60,52
9790,0.000694444,CACL2,100,0,0.5,MEDIUM,100,1,0.03,0,140,0.8,75,5,25,NONE,60,101,60,52
9791,0.000694444,CACL2,100,0,0.5,MEDIUM,100,1,0.03,0,140,0.8,75,5,25,NONE,60,111,60,52
9792,0.000694444,CACL2,100,0,0.5,MEDIUM,100,1,0.03,0,140,0.8,75,5,25,NONE,60,92,60,52
9793,0.000694444,CACL2,100,0,0.5,MEDIUM,100,1,0.03,0,140,0.8,75,5,25,NONE,60,98,60,52
9794,0.000694444,CACL2,100,0,0.5,MEDIUM,100,1,0.03,0,140,0.8,75,5,25,NONE,60,94,60,52
9795,0.000694444,CACL2,100,0,0.5,MEDIUM,100,1,0.03,0,140,0.8,75,5,25,NONE,60,92,60,52
9796,0.000694444,CACL2,100,0,0.5,MEDIUM,100,1,0.03,0,140,0.8,75,5,25,NONE,60,98,60,52
9797,0.000694444,CACL2,100,0,0.5,MEDIUM,100,1,0.03,0,140,0.8,75,5,25,NONE,60,105,60,52
9798,0.000694444,CACL2,100,0,0.5,MEDIUM,100,1,0.03,0,140,0.8,75,5,25,NONE,60,110,60,52
9799,0.000694444,CACL2,100,0,0.5,MEDIUM,100,1,0.03,0,140,0.8,75,5,25,NONE,60,94,60,52
9800,0.000694444,CACL2,100,0,0.5,MEDIUM,100,1.5,0.03,0,140,0.8,75,5,25,NONE,61,66,61,53
9801,0.000694444,CACL2,100,0,0.5,MEDIUM,100,1.5,0.03,0,140,0.8,75,5,25,NONE,61,73,61,53
9802,0.000694444,CACL2,100,0,0.5,MEDIUM,100,1.5,0.03,0,140,0.8,75,5,25,NONE,61,68,61,53
9803,0.000694444,CACL2,100,0,0.5,MEDIUM,100,1.5,0.03,0,140,0.8,75,5,25,NONE,61,72,61,53
9804,0.000694444,CACL2,100,0,0.5,MEDIUM,100,1.5,0.03,0,140,0.8,75,5,25,NONE,61,55,61,53
9805,0.000694444,CACL2,100,0,0.5,MEDIUM,100,1.5,0.03,0,140,0.8,75,5,25,NONE,61,65,61,53
9806,0.000694444,CACL2,100,0,0.5,MEDIUM,100,1.5,0.03,0,140,0.8,75,5,25,NONE,61,65,61,53
9807,0.000694444,CACL2,100,0,0.5,MEDIUM,100,1.5,0.03,0,140,0.8,75,5,25,NONE,61,67,61,53
9808,0.000694444,CACL2,100,0,0.5,MEDIUM,100,1.5,0.03,0,140,0.8,75,5,25,NONE,61,70,61,53
9809,0.000694444,CACL2,100,0,0.5,MEDIUM,100,1.5,0.03,0,140,0.8,75,5,25,NONE,61,74,61,53
9810,0.000694444,CACL2,100,0,0.5,MEDIUM,100,1.5,0.03,0,140,0.8,75,5,25,NONE,61,61,61,53
9811,0.000694444,CACL2,100,0,0.5,MEDIUM,100,1.5,0.03,0,140,0.8,75,5,25,NONE,61,61,61,53
9812,0.000694444,CACL2,100,0,0.5,MEDIUM,100,1.5,0.03,0,140,0.8,75,5,25,NONE,61,69,61,53
9813,0.000694444,CACL2,100,0,0.5,MEDIUM,100,1.5,0.03,0,140,0.8,75,5,25,NONE,61,66,61,53
9814,0.000694444,CACL2,100,0,0.5,MEDIUM,100,1.5,0.03,0,140,0.8,75,5,25,NONE,61,68,61,53
9815,0.000694444,CACL2,100,0,0.5,MEDIUM,100,1.5,0.03,0,140,0.8,75,5,25,NONE,61,71,61,53
9816,0.000694444,CACL2,100,0,0.5,MEDIUM,100,1.5,0.03,0,140,0.8,75,5,25,NONE,61,65,61,53
9817,0.000694444,CACL2,100,0,0.5,MEDIUM,100,1.5,0.03,0,140,0.8,75,5,25,NONE,61,63,61,53
9818,0.000694444,CACL2,100,0,0.5,MEDIUM,100,1.5,0.03,0,140,0.8,75,5,25,NONE,61,63,61,53
9819,0.000694444,CACL2,100,0,0.5,MEDIUM,100,1.5,0.03,0,140,0.8,75,5,25,NONE,61,67,61,53
9820,0.000694444,CACL2,100,0,0.5,MEDIUM,100,1.5,0.03,0,140,0.8,75,5,25,NONE,61,72,61,53
9821,0.000694444,CACL2,100,0,0.5,MEDIUM,100,1.5,0.03,0,140,0.8,75,5,25,NONE,61,63,61,53
9822,0.000694444,CACL2,100,0,0.5,MEDIUM,100,1.5,0.03,0,140,0.8,75,5,25,NONE,61,65,61,53
9823,0.000694444,CACL2,100,0,0.5,MEDIUM,100,1.5,0.03,0,140,0.8,75,5,25,NONE,61,60,61,53
9824,0.000694444,CACL2,100,0,0.5,MEDIUM,100,1.5,0.03,0,140,0.8,75,5,25,NONE,61,72,61,53
9825,0.000694444,CACL2,100,0,0.5,MEDIUM,100,1.5,0.03,0,140,0.8,75,5,25,NONE,61,70,61,53
9826,0.000694444,CACL2,100,0,0.5,MEDIUM,100,1.5,0.03,0,140,0.8,75,5,25,NONE,61,78,61,53
9827,0.000694444,CACL2,100,0,0.5,MEDIUM,100,1.5,0.03,0,140,0.8,75,5,25,NONE,61,78,61,53
9828,0.000694444,CACL2,100,0,0.5,MEDIUM,100,1.5,0.03,0,140,0.8,75,5,25,NONE,61,81,61,53
9829,0.000694444,CACL2,100,0,0.5,MEDIUM,100,1.5,0.03,0,140,0.8,75,5,25,NONE,61,61,61,53
9830,0.000694444,CACL2,100,0,0.5,MEDIUM,100,1.5,0.03,0,140,0.8,75,5,25,NONE,61,64,61,53
9831,0.000694444,CACL2,100,0,0.5,MEDIUM,100,1.5,0.03,0,140,0.8,75,5,25,NONE,61,79,61,53
9832,0.000694444,CACL2,100,0,0.5,MEDIUM,100,1.5,0.03,0,140,0.8,75,5,25,NONE,61,78,61,53
9833,0.000694444,CACL2,100,0,0.5,MEDIUM,100,2,0.03,0,140,0.8,75,5,25,NONE,62,99,62,54
9834,0.000694444,CACL2,100,0,0.5,MEDIUM,100,2,0.03,0,140,0.8,75,5,25,NONE,62,98,62,54
9835,0.000694444,CACL2,100,0,0.5,MEDIUM,100,2,0.03,0,140,0.8,75,5,25,NONE,62,83,62,54
9836,0.000694444,CACL2,100,0,0.5,MEDIUM,100,2,0.03,0,140,0.8,75,5,25,NONE,62,96,62,54
9837,0.000694444,CACL2,100,0,0.5,MEDIUM,100,2,0.03,0,140,0.8,75,5,25,NONE,62,77,62,54
9838,0.000694444,CACL2,100,0,0.5,MEDIUM,100,2,0.03,0,140,0.8,75,5,25,NONE,62,97,62,54
9839,0.000694444,CACL2,100,0,0.5,MEDIUM,100,2,0.03,0,140,0.8,75,5,25,NONE,62,112,62,54
9840,0.000694444,CACL2,100,0,0.5,MEDIUM,100,2,0.03,0,140,0.8,75,5,25,NONE,62,90,62,54
9841,0.000694444,CACL2,100,0,0.5,MEDIUM,100,2,0.03,0,140,0.8,75,5,25,NONE,62,81,62,54
9842,0.000694444,CACL2,100,0,0.5,MEDIUM,100,2,0.03,0,140,0.8,75,5,25,NONE,62,100,62,54
9843,0.000694444,CACL2,100,0,0.5,MEDIUM,100,2,0.03,0,140,0.8,75,5,25,NONE,62,99,62,54
9844,0.000694444,CACL2,100,0,0.5,MEDIUM,100,2,0.03,0,140,0.8,75,5,25,NONE,62,95,62,54
9845,0.000694444,CACL2,100,0,0.5,MEDIUM,100,2,0.03,0,140,0.8,75,5,25,NONE,62,70,62,54
9846,0.000694444,CACL2,100,0,0.5,MEDIUM,100,2,0.03,0,140,0.8,75,5,25,NONE,62,80,62,54
9847,0.000694444,CACL2,100,0,0.5,MEDIUM,100,2,0.03,0,140,0.8,75,5,25,NONE,62,76,62,54
9848,0.000694444,CACL2,100,0,0.5,MEDIUM,100,2,0.03,0,140,0.8,75,5,25,NONE,62,72,62,54
9849,0.000694444,CACL2,100,0,0.5,MEDIUM,100,2,0.03,0,140,0.8,75,5,25,NONE,62,83,62,54
9850,0.000694444,CACL2,100,0,0.5,MEDIUM,100,2,0.03,0,140,0.8,75,5,25,NONE,62,103,62,54
9851,0.000694444,CACL2,100,0,0.5,MEDIUM,100,2,0.03,0,140,0.8,75,5,25,NONE,62,88,62,54
9852,0.000694444,CACL2,100,0,0.5,MEDIUM,100,2,0.03,0,140,0.8,75,5,25,NONE,62,73,62,54
9853,0.000694444,CACL2,100,0,0.5,MEDIUM,100,2,0.03,0,140,0.8,75,5,25,NONE,62,99,62,54
9854,0.000694444,CACL2,100,0,0.5,MEDIUM,100,2,0.03,0,140,0.8,75,5,25,NONE,62,93,62,54
9855,0.000694444,CACL2,100,0,0.5,MEDIUM,100,2,0.03,0,140,0.8,75,5,25,NONE,62,83,62,54
9856,0.000694444,CACL2,100,0,0.5,MEDIUM,100,2,0.03,0,140,0.8,75,5,25,NONE,62,76,62,54
9857,0.000694444,CACL2,100,0,0.5,MEDIUM,100,2,0.03,0,140,0.8,75,5,25,NONE,62,77,62,54
9858,0.000694444,CACL2,100,0,0.5,MEDIUM,100,2,0.03,0,140,0.8,75,5,25,NONE,62,95,62,54
9859,0.000694444,CACL2,100,0,0.5,MEDIUM,100,2,0.03,0,140,0.8,75,5,25,NONE,62,93,62,54
9860,0.000694444,CACL2,100,0,0.5,MEDIUM,100,2,0.03,0,140,0.8,75,5,25,NONE,62,83,62,54
9861,0.000694444,CACL2,100,0,0.5,MEDIUM,100,2,0.03,0,140,0.8,75,5,25,NONE,62,78,62,54
9862,0.000694444,CACL2,100,0,0.5,MEDIUM,100,2,0.03,0,140,0.8,75,5,25,NONE,62,88,62,54
9863,0.000694444,CACL2,100,0,0.5,MEDIUM,100,2,0.03,0,140,0.8,75,5,25,NONE,62,85,62,54
9864,0.000694444,CACL2,100,0,0.5,MEDIUM,100,2,0.03,0,140,0.8,75,5,25,NONE,62,98,62,54
9865,0.000694444,CACL2,100,0,0.5,MEDIUM,100,2,0.03,0,140,0.8,75,5,25,NONE,62,85,62,54
9866,0.000694444,CACL2,100,0,0.5,MEDIUM,100,2,0.03,0,140,0.8,75,5,25,NONE,62,82,62,54
9867,0.000694444,CACL2,100,0,0.5,MEDIUM,100,2,0.03,0,140,0.8,75,5,25,NONE,62,93,62,54
9868,0.000694444,CACL2,100,0,0.5,MEDIUM,100,2,0.03,0,140,0.8,75,5,25,NONE,62,87,62,54
9869,0.000694444,CACL2,100,0,0.5,MEDIUM,100,2,0.03,0,140,0.8,75,5,25,NONE,62,82,62,54
9870,0.000694444,CACL2,100,0,0.5,MEDIUM,100,2,0.03,0,140,0.8,75,5,25,NONE,62,81,62,54
9871,0.000694444,CACL2,100,0,0.5,MEDIUM,100,2,0.03,0,140,0.8,75,5,25,NONE,62,76,62,54
9872,4,CACL2,100,0,0.5,MEDIUM,100,1,0.03,0,140,0.8,75,5,25,NONE,47,97,47,39
9873,4,CACL2,100,0,0.5,MEDIUM,100,1,0.03,0,140,0.8,75,5,25,NONE,47,89,47,39
9874,4,CACL2,100,0,0.5,MEDIUM,100,1,0.03,0,140,0.8,75,5,25,NONE,47,101,47,39
9875,4,CACL2,100,0,0.5,MEDIUM,100,1,0.03,0,140,0.8,75,5,25,NONE,47,96,47,39
9876,4,CACL2,100,0,0.5,MEDIUM,100,1,0.03,0,140,0.8,75,5,25,NONE,47,92,47,39
9877,4,CACL2,100,0,0.5,MEDIUM,100,1,0.03,0,140,0.8,75,5,25,NONE,47,92,47,39
9878,4,CACL2,100,0,0.5,MEDIUM,100,1,0.03,0,140,0.8,75,5,25,NONE,47,81,47,39
9879,4,CACL2,100,0,0.5,MEDIUM,100,1,0.03,0,140,0.8,75,5,25,NONE,47,88,47,39
9880,4,CACL2,100,0,0.5,MEDIUM,100,1,0.03,0,140,0.8,75,5,25,NONE,47,81,47,39
9881,4,CACL2,100,0,0.5,MEDIUM,100,1,0.03,0,140,0.8,75,5,25,NONE,47,100,47,39
9882,4,CACL2,100,0,0.5,MEDIUM,100,1,0.03,0,140,0.8,75,5,25,NONE,47,85,47,39
9883,4,CACL2,100,0,0.5,MEDIUM,100,1,0.03,0,140,0.8,75,5,25,NONE,47,91,47,39
9884,4,CACL2,100,0,0.5,MEDIUM,100,1,0.03,0,140,0.8,75,5,25,NONE,47,93,47,39
9885,4,CACL2,100,0,0.5,MEDIUM,100,1,0.03,0,140,0.8,75,5,25,NONE,47,97,47,39
9886,4,CACL2,100,0,0.5,MEDIUM,100,1,0.03,0,140,0.8,75,5,25,NONE,47,102,47,39
9887,4,CACL2,100,0,0.5,MEDIUM,100,1,0.03,0,140,0.8,75,5,25,NONE,47,98,47,39
9888,4,CACL2,100,0,0.5,MEDIUM,100,1,0.03,0,140,0.8,75,5,25,NONE,47,100,47,39
9889,4,CACL2,100,0,0.5,MEDIUM,100,1,0.03,0,140,0.8,75,5,25,NONE,47,95,47,39
9890,4,CACL2,100,0,0.5,MEDIUM,100,1,0.03,0,140,0.8,75,5,25,NONE,47,92,47,39
9891,4,CACL2,100,0,0.5,MEDIUM,100,1,0.03,0,140,0.8,75,5,25,NONE,47,91,47,39
9892,4,CACL2,100,0,0.5,MEDIUM,100,1,0.03,0,140,0.8,75,5,25,NONE,47,104,47,39
9893,4,CACL2,100,0,0.5,MEDIUM,100,1,0.03,0,140,0.8,75,5,25,NONE,47,94,47,39
9894,4,CACL2,100,0,0.5,MEDIUM,100,1,0.03,0,140,0.8,75,5,25,NONE,47,95,47,39
9895,4,CACL2,100,0,0.5,MEDIUM,100,1,0.03,0,140,0.8,75,5,25,NONE,47,90,47,39
9896,4,CACL2,100,0,0.5,MEDIUM,100,1,0.03,0,140,0.8,75,5,25,NONE,47,90,47,39
9897,4,CACL2,100,0,0.5,MEDIUM,100,1,0.03,0,140,0.8,75,5,25,NONE,47,108,47,39
9898,4,CACL2,100,0,0.5,MEDIUM,100,1,0.03,0,140,0.8,75,5,25,NONE,47,88,47,39
9899,4,CACL2,100,0,0.5,MEDIUM,100,1,0.03,0,140,0.8,75,5,25,NONE,47,90,47,39
9900,4,CACL2,100,0,0.5,MEDIUM,100,1,0.03,0,140,0.8,75,5,25,NONE,47,75,47,39
9901,4,CACL2,100,0,0.5,MEDIUM,100,1,0.03,0,140,0.8,75,5,25,NONE,47,99,47,39
9902,4,CACL2,100,0,0.5,MEDIUM,100,1,0.03,0,140,0.8,75,5,25,NONE,47,95,47,39
9903,4,CACL2,100,0,0.5,MEDIUM,100,1,0.03,0,140,0.8,75,5,25,NONE,47,75,47,39
9904,4,CACL2,100,0,0.5,MEDIUM,100,1,0.03,0,140,0.8,75,5,25,NONE,47,94,47,39
9905,4,CACL2,100,0,0.5,MEDIUM,100,1.5,0.03,0,140,0.8,75,5,25,NONE,48,86,48,40
9906,4,CACL2,100,0,0.5,MEDIUM,100,1.5,0.03,0,140,0.8,75,5,25,NONE,48,68,48,40
9907,4,CACL2,100,0,0.5,MEDIUM,100,1.5,0.03,0,140,0.8,75,5,25,NONE,48,66,48,40
9908,4,CACL2,100,0,0.5,MEDIUM,100,1.5,0.03,0,140,0.8,75,5,25,NONE,48,72,48,40
9909,4,CACL2,100,0,0.5,MEDIUM,100,1.5,0.03,0,140,0.8,75,5,25,NONE,48,76,48,40
9910,4,CACL2,100,0,0.5,MEDIUM,100,1.5,0.03,0,140,0.8,75,5,25,NONE,48,98,48,40
9911,4,CACL2,100,0,0.5,MEDIUM,100,1.5,0.03,0,140,0.8,75,5,25,NONE,48,62,48,40
9912,4,CACL2,100,0,0.5,MEDIUM,100,1.5,0.03,0,140,0.8,75,5,25,NONE,48,44,48,40
9913,4,CACL2,100,0,0.5,MEDIUM,100,1.5,0.03,0,140,0.8,75,5,25,NONE,48,83,48,40
9914,4,CACL2,100,0,0.5,MEDIUM,100,1.5,0.03,0,140,0.8,75,5,25,NONE,48,74,48,40
9915,4,CACL2,100,0,0.5,MEDIUM,100,1.5,0.03,0,140,0.8,75,5,25,NONE,48,85,48,40
9916,4,CACL2,100,0,0.5,MEDIUM,100,1.5,0.03,0,140,0.8,75,5,25,NONE,48,52,48,40
9917,4,CACL2,100,0,0.5,MEDIUM,100,1.5,0.03,0,140,0.8,75,5,25,NONE,48,58,48,40
9918,4,CACL2,100,0,0.5,MEDIUM,100,1.5,0.03,0,140,0.8,75,5,25,NONE,48,56,48,40
9919,4,CACL2,100,0,0.5,MEDIUM,100,1.5,0.03,0,140,0.8,75,5,25,NONE,48,87,48,40
9920,4,CACL2,100,0,0.5,MEDIUM,100,1.5,0.03,0,140,0.8,75,5,25,NONE,48,51,48,40
9921,4,CACL2,100,0,0.5,MEDIUM,100,1.5,0.03,0,140,0.8,75,5,25,NONE,48,72,48,40
9922,4,CACL2,100,0,0.5,MEDIUM,100,1.5,0.03,0,140,0.8,75,5,25,NONE,48,75,48,40
9923,4,CACL2,100,0,0.5,MEDIUM,100,1.5,0.03,0,140,0.8,75,5,25,NONE,48,66,48,40
9924,4,CACL2,100,0,0.5,MEDIUM,100,1.5,0.03,0,140,0.8,75,5,25,NONE,48,59,48,40
9925,4,CACL2,100,0,0.5,MEDIUM,100,1.5,0.03,0,140,0.8,75,5,25,NONE,48,72,48,40
9926,4,CACL2,100,0,0.5,MEDIUM,100,1.5,0.03,0,140,0.8,75,5,25,NONE,48,44,48,40
9927,4,CACL2,100,0,0.5,MEDIUM,100,1.5,0.03,0,140,0.8,75,5,25,NONE,48,68,48,40
9928,4,CACL2,100,0,0.5,MEDIUM,100,1.5,0.03,0,140,0.8,75,5,25,NONE,48,76,48,40
9929,4,CACL2,100,0,0.5,MEDIUM,100,1.5,0.03,0,140,0.8,75,5,25,NONE,48,81,48,40
9930,4,CACL2,100,0,0.5,MEDIUM,100,1.5,0.03,0,140,0.8,75,5,25,NONE,48,81,48,40
9931,4,CACL2,100,0,0.5,MEDIUM,100,1.5,0.03,0,140,0.8,75,5,25,NONE,48,64,48,40
9932,4,CACL2,100,0,0.5,MEDIUM,100,1.5,0.03,0,140,0.8,75,5,25,NONE,48,61,48,40
9933,4,CACL2,100,0,0.5,MEDIUM,100,1.5,0.03,0,140,0.8,75,5,25,NONE,48,50,48,40
9934,4,CACL2,100,0,0.5,MEDIUM,100,1.5,0.03,0,140,0.8,75,5,25,NONE,48,45,48,40
9935,4,CACL2,100,0,0.5,MEDIUM,100,1.5,0.03,0,140,0.8,75,5,25,NONE,48,47,48,40
9936,4,CACL2,100,0,0.5,MEDIUM,100,1.5,0.03,0,140,0.8,75,5,25,NONE,48,75,48,40
9937,4,CACL2,100,0,0.5,MEDIUM,100,1.5,0.03,0,140,0.8,75,5,25,NONE,48,70,48,40
9938,4,CACL2,100,0,0.5,MEDIUM,100,2,0.03,0,140,0.8,75,5,25,NONE,49,29,49,41
9939,4,CACL2,100,0,0.5,MEDIUM,100,2,0.03,0,140,0.8,75,5,25,NONE,49,33,49,41
9940,4,CACL2,100,0,0.5,MEDIUM,100,2,0.03,0,140,0.8,75,5,25,NONE,49,46,49,41
9941,4,CACL2,100,0,0.5,MEDIUM,100,2,0.03,0,140,0.8,75,5,25,NONE,49,39,49,41
9942,4,CACL2,100,0,0.5,MEDIUM,100,2,0.03,0,140,0.8,75,5,25,NONE,49,38,49,41
9943,4,CACL2,100,0,0.5,MEDIUM,100,2,0.03,0,140,0.8,75,5,25,NONE,49,35,49,41
9944,4,CACL2,100,0,0.5,MEDIUM,100,2,0.03,0,140,0.8,75,5,25,NONE,49,44,49,41
9945,4,CACL2,100,0,0.5,MEDIUM,100,2,0.03,0,140,0.8,75,5,25,NONE,49,36,49,41
9946,4,CACL2,100,0,0.5,MEDIUM,100,2,0.03,0,140,0.8,75,5,25,NONE,49,33,49,41
9947,4,CACL2,100,0,0.5,MEDIUM,100,2,0.03,0,140,0.8,75,5,25,NONE,49,42,49,41
9948,4,CACL2,100,0,0.5,MEDIUM,100,2,0.03,0,140,0.8,75,5,25,NONE,49,35,49,41
9949,4,CACL2,100,0,0.5,MEDIUM,100,2,0.03,0,140,0.8,75,5,25,NONE,49,39,49,41
9950,4,CACL2,100,0,0.5,MEDIUM,100,2,0.03,0,140,0.8,75,5,25,NONE,49,29,49,41
9951,4,CACL2,100,0,0.5,MEDIUM,100,2,0.03,0,140,0.8,75,5,25,NONE,49,32,49,41
9952,4,CACL2,100,0,0.5,MEDIUM,100,2,0.03,0,140,0.8,75,5,25,NONE,49,28,49,41
9953,4,CACL2,100,0,0.5,MEDIUM,100,2,0.03,0,140,0.8,75,5,25,NONE,49,48,49,41
9954,4,CACL2,100,0,0.5,MEDIUM,100,2,0.03,0,140,0.8,75,5,25,NONE,49,35,49,41
9955,4,CACL2,100,0,0.5,MEDIUM,100,2,0.03,0,140,0.8,75,5,25,NONE,49,34,49,41
9956,4,CACL2,100,0,0.5,MEDIUM,100,2,0.03,0,140,0.8,75,5,25,NONE,49,27,49,41
9957,4,CACL2,100,0,0.5,MEDIUM,100,2,0.03,0,140,0.8,75,5,25,NONE,49,46,49,41
9958,4,CACL2,100,0,0.5,MEDIUM,100,2,0.03,0,140,0.8,75,5,25,NONE,49,46,49,41
9959,4,CACL2,100,0,0.5,MEDIUM,100,2,0.03,0,140,0.8,75,5,25,NONE,49,32,49,41
9960,4,CACL2,100,0,0.5,MEDIUM,100,2,0.03,0,140,0.8,75,5,25,NONE,49,28,49,41
9961,4,CACL2,100,0,0.5,MEDIUM,100,2,0.03,0,140,0.8,75,5,25,NONE,49,39,49,41
9962,4,CACL2,100,0,0.5,MEDIUM,100,2,0.03,0,140,0.8,75,5,25,NONE,49,37,49,41
9963,4,CACL2,100,0,0.5,MEDIUM,100,2,0.03,0,140,0.8,75,5,25,NONE,49,33,49,41
9964,4,CACL2,100,0,0.5,MEDIUM,100,2,0.03,0,140,0.8,75,5,25,NONE,49,28,49,41
9965,4,CACL2,100,0,0.5,MEDIUM,100,2,0.03,0,140,0.8,75,5,25,NONE,49,42,49,41
9966,4,CACL2,100,0,0.5,MEDIUM,100,2,0.03,0,140,0.8,75,5,25,NONE,49,49,49,41
9967,4,CACL2,100,0,0.5,MEDIUM,100,2,0.03,0,140,0.8,75,5,25,NONE,49,41,49,41
9968,4,CACL2,100,0,0.5,MEDIUM,100,2,0.03,0,140,0.8,75,5,25,NONE,49,32,49,41
9969,4,CACL2,100,0,0.5,MEDIUM,100,2,0.03,0,140,0.8,75,5,25,NONE,49,41,49,41
9970,4,CACL2,100,0,0.5,MEDIUM,100,2,0.03,0,140,0.8,75,5,25,NONE,49,37,49,41
9971,4,CACL2,100,0,0.5,MEDIUM,100,1,0.03,0,140,0.8,75,5,25,NONE,50,82,50,42
9972,4,CACL2,100,0,0.5,MEDIUM,100,1,0.03,0,140,0.8,75,5,25,NONE,50,78,50,42
9973,4,CACL2,100,0,0.5,MEDIUM,100,1,0.03,0,140,0.8,75,5,25,NONE,50,77,50,42
9974,4,CACL2,100,0,0.5,MEDIUM,100,1,0.03,0,140,0.8,75,5,25,NONE,50,71,50,42
9975,4,CACL2,100,0,0.5,MEDIUM,100,1,0.03,0,140,0.8,75,5,25,NONE,50,85,50,42
9976,4,CACL2,100,0,0.5,MEDIUM,100,1,0.03,0,140,0.8,75,5,25,NONE,50,81,50,42
9977,4,CACL2,100,0,0.5,MEDIUM,100,1,0.03,0,140,0.8,75,5,25,NONE,50,79,50,42
9978,4,CACL2,100,0,0.5,MEDIUM,100,1,0.03,0,140,0.8,75,5,25,NONE,50,71,50,42
9979,4,CACL2,100,0,0.5,MEDIUM,100,1,0.03,0,140,0.8,75,5,25,NONE,50,80,50,42
9980,4,CACL2,100,0,0.5,MEDIUM,100,1,0.03,0,140,0.8,75,5,25,NONE,50,72,50,42
9981,4,CACL2,100,0,0.5,MEDIUM,100,1,0.03,0,140,0.8,75,5,25,NONE,50,68,50,42
9982,4,CACL2,100,0,0.5,MEDIUM,100,1,0.03,0,140,0.8,75,5,25,NONE,50,76,50,42
9983,4,CACL2,100,0,0.5,MEDIUM,100,1,0.03,0,140,0.8,75,5,25,NONE,50,81,50,42
9984,4,CACL2,100,0,0.5,MEDIUM,100,1,0.03,0,140,0.8,75,5,25,NONE,50,77,50,42
9985,4,CACL2,100,0,0.5,MEDIUM,100,1,0.03,0,140,0.8,75,5,25,NONE,50,67,50,42
9986,4,CACL2,100,0,0.5,MEDIUM,100,1,0.03,0,140,0.8,75,5,25,NONE,50,65,50,42
9987,4,CACL2,100,0,0.5,MEDIUM,100,1,0.03,0,140,0.8,75,5,25,NONE,50,77,50,42
9988,4,CACL2,100,0,0.5,MEDIUM,100,1,0.03,0,140,0.8,75,5,25,NONE,50,75,50,42
9989,4,CACL2,100,0,0.5,MEDIUM,100,1,0.03,0,140,0.8,75,5,25,NONE,50,80,50,42
9990,4,CACL2,100,0,0.5,MEDIUM,100,1,0.03,0,140,0.8,75,5,25,NONE,50,90,50,42
9991,4,CACL2,100,0,0.5,MEDIUM,100,1,0.03,0,140,0.8,75,5,25,NONE,50,77,50,42
9992,4,CACL2,100,0,0.5,MEDIUM,100,1,0.03,0,140,0.8,75,5,25,NONE,50,85,50,42
9993,4,CACL2,100,0,0.5,MEDIUM,100,1,0.03,0,140,0.8,75,5,25,NONE,50,75,50,42
9994,4,CACL2,100,0,0.5,MEDIUM,100,1,0.03,0,140,0.8,75,5,25,NONE,50,80,50,42
9995,4,CACL2,100,0,0.5,MEDIUM,100,1,0.03,0,140,0.8,75,5,25,NONE,50,81,50,42
9996,4,CACL2,100,0,0.5,MEDIUM,100,1,0.03,0,140,0.8,75,5,25,NONE,50,74,50,42
9997,4,CACL2,100,0,0.5,MEDIUM,100,1,0.03,0,140,0.8,75,5,25,NONE,50,72,50,42
9998,4,CACL2,100,0,0.5,MEDIUM,100,1,0.03,0,140,0.8,75,5,25,NONE,50,73,50,42
9999,4,CACL2,100,0,0.5,MEDIUM,100,1,0.03,0,140,0.8,75,5,25,NONE,50,71,50,42
10000,4,CACL2,100,0,0.5,MEDIUM,100,1,0.03,0,140,0.8,75,5,25,NONE,50,63,50,42
10001,4,CACL2,100,0,0.5,MEDIUM,100,1,0.03,0,140,0.8,75,5,25,NONE,50,61,50,42
10002,4,CACL2,100,0,0.5,MEDIUM,100,1,0.03,0,140,0.8,75,5,25,NONE,50,81,50,42
10003,4,CACL2,100,0,0.5,MEDIUM,100,1,0.03,0,140,0.8,75,5,25,NONE,50,76,50,42
10004,4,CACL2,100,0,0.5,MEDIUM,100,1,0.03,0,140,0.8,75,5,25,NONE,50,87,50,42
10005,4,CACL2,100,0,0.5,MEDIUM,100,1,0.03,0,140,0.8,75,5,25,NONE,50,80,50,42
10006,4,CACL2,100,0,0.5,MEDIUM,100,1,0.03,0,140,0.8,75,5,25,NONE,50,68,50,42
10007,4,CACL2,100,0,0.5,MEDIUM,100,1.5,0.03,0,140,0.8,75,5,25,NONE,51,43,51,43
10008,4,CACL2,100,0,0.5,MEDIUM,100,1.5,0.03,0,140,0.8,75,5,25,NONE,51,57,51,43
10009,4,CACL2,100,0,0.5,MEDIUM,100,1.5,0.03,0,140,0.8,75,5,25,NONE,51,66,51,43
10010,4,CACL2,100,0,0.5,MEDIUM,100,1.5,0.03,0,140,0.8,75,5,25,NONE,51,44,51,43
10011,4,CACL2,100,0,0.5,MEDIUM,100,1.5,0.03,0,140,0.8,75,5,25,NONE,51,41,51,43
10012,4,CACL2,100,0,0.5,MEDIUM,100,1.5,0.03,0,140,0.8,75,5,25,NONE,51,37,51,43
10013,4,CACL2,100,0,0.5,MEDIUM,100,1.5,0.03,0,140,0.8,75,5,25,NONE,51,68,51,43
10014,4,CACL2,100,0,0.5,MEDIUM,100,1.5,0.03,0,140,0.8,75,5,25,NONE,51,49,51,43
10015,4,CACL2,100,0,0.5,MEDIUM,100,1.5,0.03,0,140,0.8,75,5,25,NONE,51,74,51,43
10016,4,CACL2,100,0,0.5,MEDIUM,100,1.5,0.03,0,140,0.8,75,5,25,NONE,51,51,51,43
10017,4,CACL2,100,0,0.5,MEDIUM,100,1.5,0.03,0,140,0.8,75,5,25,NONE,51,72,51,43
10018,4,CACL2,100,0,0.5,MEDIUM,100,1.5,0.03,0,140,0.8,75,5,25,NONE,51,53,51,43
10019,4,CACL2,100,0,0.5,MEDIUM,100,1.5,0.03,0,140,0.8,75,5,25,NONE,51,41,51,43
10020,4,CACL2,100,0,0.5,MEDIUM,100,1.5,0.03,0,140,0.8,75,5,25,NONE,51,43,51,43
10021,4,CACL2,100,0,0.5,MEDIUM,100,1.5,0.03,0,140,0.8,75,5,25,NONE,51,57,51,43
10022,4,CACL2,100,0,0.5,MEDIUM,100,1.5,0.03,0,140,0.8,75,5,25,NONE,51,65,51,43
10023,4,CACL2,100,0,0.5,MEDIUM,100,1.5,0.03,0,140,0.8,75,5,25,NONE,51,44,51,43
10024,4,CACL2,100,0,0.5,MEDIUM,100,1.5,0.03,0,140,0.8,75,5,25,NONE,51,77,51,43
10025,4,CACL2,100,0,0.5,MEDIUM,100,1.5,0.03,0,140,0.8,75,5,25,NONE,51,68,51,43
10026,4,CACL2,100,0,0.5,MEDIUM,100,1.5,0.03,0,140,0.8,75,5,25,NONE,51,43,51,43
10027,4,CACL2,100,0,0.5,MEDIUM,100,1.5,0.03,0,140,0.8,75,5,25,NONE,51,50,51,43
10028,4,CACL2,100,0,0.5,MEDIUM,100,1.5,0.03,0,140,0.8,75,5,25,NONE,51,33,51,43
10029,4,CACL2,100,0,0.5,MEDIUM,100,1.5,0.03,0,140,0.8,75,5,25,NONE,51,71,51,43
10030,4,CACL2,100,0,0.5,MEDIUM,100,1.5,0.03,0,140,0.8,75,5,25,NONE,51,53,51,43
10031,4,CACL2,100,0,0.5,MEDIUM,100,1.5,0.03,0,140,0.8,75,5,25,NONE,51,67,51,43
10032,4,CACL2,100,0,0.5,MEDIUM,100,1.5,0.03,0,140,0.8,75,5,25,NONE,51,53,51,43
10033,4,CACL2,100,0,0.5,MEDIUM,100,1.5,0.03,0,140,0.8,75,5,25,NONE,51,61,51,43
10034,4,CACL2,100,0,0.5,MEDIUM,100,1.5,0.03,0,140,0.8,75,5,25,NONE,51,45,51,43
10035,4,CACL2,100,0,0.5,MEDIUM,100,1.5,0.03,0,140,0.8,75,5,25,NONE,51,40,51,43
10036,4,CACL2,100,0,0.5,MEDIUM,100,1.5,0.03,0,140,0.8,75,5,25,NONE,51,53,51,43
10037,4,CACL2,100,0,0.5,MEDIUM,100,1.5,0.03,0,140,0.8,75,5,25,NONE,51,50,51,43
10038,4,CACL2,100,0,0.5,MEDIUM,100,1.5,0.03,0,140,0.8,75,5,25,NONE,51,47,51,43
10039,4,CACL2,100,0,0.5,MEDIUM,100,1.5,0.03,0,140,0.8,75,5,25,NONE,51,69,51,43
10040,4,CACL2,100,0,0.5,MEDIUM,100,1.5,0.03,0,140,0.8,75,5,25,NONE,51,55,51,43
10041,4,CACL2,100,0,0.5,MEDIUM,100,1.5,0.03,0,140,0.8,75,5,25,NONE,51,41,51,43
10042,4,CACL2,100,0,0.5,MEDIUM,100,1.5,0.03,0,140,0.8,75,5,25,NONE,51,36,51,43
10043,4,CACL2,100,0,0.5,MEDIUM,100,1.8,0.03,0,140,0.8,75,5,25,NONE,52,44,52,44
10044,4,CACL2,100,0,0.5,MEDIUM,100,1.8,0.03,0,140,0.8,75,5,25,NONE,52,27,52,44
10045,4,CACL2,100,0,0.5,MEDIUM,100,1.8,0.03,0,140,0.8,75,5,25,NONE,52,35,52,44
10046,4,CACL2,100,0,0.5,MEDIUM,100,1.8,0.03,0,140,0.8,75,5,25,NONE,52,22,52,44
10047,4,CACL2,100,0,0.5,MEDIUM,100,1.8,0.03,0,140,0.8,75,5,25,NONE,52,37,52,44
10048,4,CACL2,100,0,0.5,MEDIUM,100,1.8,0.03,0,140,0.8,75,5,25,NONE,52,37,52,44
10049,4,CACL2,100,0,0.5,MEDIUM,100,1.8,0.03,0,140,0.8,75,5,25,NONE,52,47,52,44
10050,4,CACL2,100,0,0.5,MEDIUM,100,1.8,0.03,0,140,0.8,75,5,25,NONE,52,39,52,44
10051,4,CACL2,100,0,0.5,MEDIUM,100,1.8,0.03,0,140,0.8,75,5,25,NONE,52,35,52,44
10052,4,CACL2,100,0,0.5,MEDIUM,100,1.8,0.03,0,140,0.8,75,5,25,NONE,52,44,52,44
10053,4,CACL2,100,0,0.5,MEDIUM,100,1.8,0.03,0,140,0.8,75,5,25,NONE,52,37,52,44
10054,4,CACL2,100,0,0.5,MEDIUM,100,1.8,0.03,0,140,0.8,75,5,25,NONE,52,45,52,44
10055,4,CACL2,100,0,0.5,MEDIUM,100,1.8,0.03,0,140,0.8,75,5,25,NONE,52,42,52,44
10056,4,CACL2,100,0,0.5,MEDIUM,100,1.8,0.03,0,140,0.8,75,5,25,NONE,52,38,52,44
10057,4,CACL2,100,0,0.5,MEDIUM,100,1.8,0.03,0,140,0.8,75,5,25,NONE,52,34,52,44
10058,4,CACL2,100,0,0.5,MEDIUM,100,1.8,0.03,0,140,0.8,75,5,25,NONE,52,32,52,44
10059,4,CACL2,100,0,0.5,MEDIUM,100,1.8,0.03,0,140,0.8,75,5,25,NONE,52,40,52,44
10060,4,CACL2,100,0,0.5,MEDIUM,100,1.8,0.03,0,140,0.8,75,5,25,NONE,52,51,52,44
10061,4,CACL2,100,0,0.5,MEDIUM,100,1.8,0.03,0,140,0.8,75,5,25,NONE,52,38,52,44
10062,4,CACL2,100,0,0.5,MEDIUM,100,1.8,0.03,0,140,0.8,75,5,25,NONE,52,39,52,44
10063,4,CACL2,100,0,0.5,MEDIUM,100,1.8,0.03,0,140,0.8,75,5,25,NONE,52,40,52,44
10064,4,CACL2,100,0,0.5,MEDIUM,100,1.8,0.03,0,140,0.8,75,5,25,NONE,52,41,52,44
10065,4,CACL2,100,0,0.5,MEDIUM,100,1.8,0.03,0,140,0.8,75,5,25,NONE,52,34,52,44
10066,4,CACL2,100,0,0.5,MEDIUM,100,1.8,0.03,0,140,0.8,75,5,25,NONE,52,35,52,44
10067,4,CACL2,100,0,0.5,MEDIUM,100,1.8,0.03,0,140,0.8,75,5,25,NONE,52,42,52,44
