Repository: connor-verheyen/DataDrivenGranularHydrogels

# Integrated data-driven modeling and experimental optimization of granular hydrogel matrices



* * * * * * * * * * * * * * * * * * * * * * * * * * * * * * * * * * * * * * * * * * * * * * * * * * * * * * * * * * * * 
* * * * * * * * * * * * * * * * * * * * * * * * * * * * * * * * * * * * * * * * * * * * * * * * * * * * * * * * * * * * 
* * * * * * * * * * * * * * * * * * * * * * * * * * * * * * * * * * * * * * * * * * * * * * * * * * * * * * * * * * * * 
need to update this section below:

*This repository contains code, data, and SI Material for the paper:
C. A. Verheyen and  L. Bourouiba (2022) Associations between indoor relative humidity and global COVID-19 outcomes.

File: data/Dataset_Microgel_InitialSize_and_SizeEvolutionInFluids.csv (part 10 of 12)
,Num_days_in_solvent,Current_solvent,Curr_solv_Ca_conc,Curr_solv_Na_conc,ALG_conc,ALG_MW,Gelation_CaCl2_conc,Air_pressure,Nozzle_diameter,Nozzle_angle,Dist_nozzle_bath,Dist_pressure_nozzle,Angle_pressure_nozzle,EtOH_conc_pct,Extrusion_flow_rate,Tip_coating,Unique ID,Diameter_um,Un_id_updated,Un_id_prev
10068,4,CACL2,100,0,0.5,MEDIUM,100,1.8,0.03,0,140,0.8,75,5,25,NONE,52,37,52,44
10069,4,CACL2,100,0,0.5,MEDIUM,100,1.8,0.03,0,140,0.8,75,5,25,NONE,52,44,52,44
10070,4,CACL2,100,0,0.5,MEDIUM,100,1.8,0.03,0,140,0.8,75,5,25,NONE,52,47,52,44
10071,4,CACL2,100,0,0.5,MEDIUM,100,1.8,0.03,0,140,0.8,75,5,25,NONE,52,44,52,44
10072,4,CACL2,100,0,0.5,MEDIUM,100,1.8,0.03,0,140,0.8,75,5,25,NONE,52,44,52,44
10073,4,CACL2,100,0,0.5,MEDIUM,100,1.8,0.03,0,140,0.8,75,5,25,NONE,52,41,52,44
10074,4,CACL2,100,0,0.5,MEDIUM,100,1.8,0.03,0,140,0.8,75,5,25,NONE,52,41,52,44
10075,4,CACL2,100,0,0.5,MEDIUM,100,1.8,0.03,0,140,0.8,75,5,25,NONE,52,46,52,44
10076,4,CACL2,100,0,0.5,MEDIUM,100,1.8,0.03,0,140,0.8,75,5,25,NONE,52,37,52,44
10077,4,CACL2,100,0,0.5,MEDIUM,100,1.8,0.03,0,140,0.8,75,5,25,NONE,52,35,52,44
10078,4,CACL2,100,0,0.5,MEDIUM,100,1.8,0.03,0,140,0.8,75,5,25,NONE,52,38,52,44
10079,4,CACL2,100,0,0.5,MEDIUM,100,2,0.03,0,140,0.8,75,5,25,NONE,53,37,53,45
10080,4,CACL2,100,0,0.5,MEDIUM,100,2,0.03,0,140,0.8,75,5,25,NONE,53,33,53,45
10081,4,CACL2,100,0,0.5,MEDIUM,100,2,0.03,0,140,0.8,75,5,25,NONE,53,30,53,45
10082,4,CACL2,100,0,0.5,MEDIUM,100,2,0.03,0,140,0.8,75,5,25,NONE,53,36,53,45
10083,4,CACL2,100,0,0.5,MEDIUM,100,2,0.03,0,140,0.8,75,5,25,NONE,53,43,53,45
10084,4,CACL2,100,0,0.5,MEDIUM,100,2,0.03,0,140,0.8,75,5,25,NONE,53,47,53,45
10085,4,CACL2,100,0,0.5,MEDIUM,100,2,0.03,0,140,0.8,75,5,25,NONE,53,36,53,45
10086,4,CACL2,100,0,0.5,MEDIUM,100,2,0.03,0,140,0.8,75,5,25,NONE,53,41,53,45
10087,4,CACL2,100,0,0.5,MEDIUM,100,2,0.03,0,140,0.8,75,5,25,NONE,53,38,53,45
10088,4,CACL2,100,0,0.5,MEDIUM,100,2,0.03,0,140,0.8,75,5,25,NONE,53,30,53,45
10089,4,CACL2,100,0,0.5,MEDIUM,100,2,0.03,0,140,0.8,75,5,25,NONE,53,32,53,45
10090,4,CACL2,100,0,0.5,MEDIUM,100,2,0.03,0,140,0.8,75,5,25,NONE,53,36,53,45
10091,4,CACL2,100,0,0.5,MEDIUM,100,2,0.03,0,140,0.8,75,5,25,NONE,53,33,53,45
10092,4,CACL2,100,0,0.5,MEDIUM,100,2,0.03,0,140,0.8,75,5,25,NONE,53,36,53,45
10093,4,CACL2,100,0,0.5,MEDIUM,100,2,0.03,0,140,0.8,75,5,25,NONE,53,41,53,45
10094,4,CACL2,100,0,0.5,MEDIUM,100,2,0.03,0,140,0.8,75,5,25,NONE,53,40,53,45
10095,4,CACL2,100,0,0.5,MEDIUM,100,2,0.03,0,140,0.8,75,5,25,NONE,53,41,53,45
10096,4,CACL2,100,0,0.5,MEDIUM,100,2,0.03,0,140,0.8,75,5,25,NONE,53,31,53,45
10097,4,CACL2,100,0,0.5,MEDIUM,100,2,0.03,0,140,0.8,75,5,25,NONE,53,34,53,45
10098,4,CACL2,100,0,0.5,MEDIUM,100,2,0.03,0,140,0.8,75,5,25,NONE,53,37,53,45
10099,4,CACL2,100,0,0.5,MEDIUM,100,2,0.03,0,140,0.8,75,5,25,NONE,53,30,53,45
10100,4,CACL2,100,0,0.5,MEDIUM,100,2,0.03,0,140,0.8,75,5,25,NONE,53,33,53,45
10101,4,CACL2,100,0,0.5,MEDIUM,100,2,0.03,0,140,0.8,75,5,25,NONE,53,33,53,45
10102,4,CACL2,100,0,0.5,MEDIUM,100,2,0.03,0,140,0.8,75,5,25,NONE,53,39,53,45
10103,4,CACL2,100,0,0.5,MEDIUM,100,2,0.03,0,140,0.8,75,5,25,NONE,53,35,53,45
10104,4,CACL2,100,0,0.5,MEDIUM,100,2,0.03,0,140,0.8,75,5,25,NONE,53,33,53,45
10105,4,CACL2,100,0,0.5,MEDIUM,100,2,0.03,0,140,0.8,75,5,25,NONE,53,40,53,45
10106,4,CACL2,100,0,0.5,MEDIUM,100,2,0.03,0,140,0.8,75,5,25,NONE,53,47,53,45
10107,4,CACL2,100,0,0.5,MEDIUM,100,2,0.03,0,140,0.8,75,5,25,NONE,53,40,53,45
10108,4,CACL2,100,0,0.5,MEDIUM,100,2,0.03,0,140,0.8,75,5,25,NONE,53,35,53,45
10109,4,CACL2,100,0,0.5,MEDIUM,100,2,0.03,0,140,0.8,75,5,25,NONE,53,40,53,45
10110,4,CACL2,100,0,0.5,MEDIUM,100,2,0.03,0,140,0.8,75,5,25,NONE,53,37,53,45
10111,4,CACL2,100,0,0.5,MEDIUM,100,2,0.03,0,140,0.8,75,5,25,NONE,53,37,53,45
10112,4,CACL2,100,0,0.5,MEDIUM,100,2,0.03,0,140,0.8,75,5,25,NONE,53,51,53,45
10113,4,CACL2,100,0,0.5,MEDIUM,100,2,0.03,0,140,0.8,75,5,25,NONE,53,36,53,45
10114,4,CACL2,100,0,0.5,MEDIUM,100,2,0.03,0,140,0.8,75,5,25,NONE,53,30,53,45
10115,1.5,PBS,0.9,153,0.5,MEDIUM,100,1.8,0.03,0,140,1.1,75,5,25,NONE,52,82,52,44
10116,1.5,PBS,0.9,153,0.5,MEDIUM,100,1.8,0.03,0,140,1.1,75,5,25,NONE,52,98,52,44
10117,1.5,PBS,0.9,153,0.5,MEDIUM,100,1.8,0.03,0,140,1.1,75,5,25,NONE,52,72,52,44
10118,1.5,PBS,0.9,153,0.5,MEDIUM,100,1.8,0.03,0,140,1.1,75,5,25,NONE,52,71,52,44
10119,1.5,PBS,0.9,153,0.5,MEDIUM,100,1.8,0.03,0,140,1.1,75,5,25,NONE,52,84,52,44
10120,1.5,PBS,0.9,153,0.5,MEDIUM,100,1.8,0.03,0,140,1.1,75,5,25,NONE,52,80,52,44
10121,1.5,PBS,0.9,153,0.5,MEDIUM,100,1.8,0.03,0,140,1.1,75,5,25,NONE,52,59,52,44
10122,1.5,PBS,0.9,153,0.5,MEDIUM,100,1.8,0.03,0,140,1.1,75,5,25,NONE,52,89,52,44
10123,1.5,PBS,0.9,153,0.5,MEDIUM,100,1.8,0.03,0,140,1.1,75,5,25,NONE,52,65,52,44
10124,1.5,PBS,0.9,153,0.5,MEDIUM,100,1.8,0.03,0,140,1.1,75,5,25,NONE,52,78,52,44
10125,1.5,PBS,0.9,153,0.5,MEDIUM,100,1.8,0.03,0,140,1.1,75,5,25,NONE,52,79,52,44
10126,1.5,PBS,0.9,153,0.5,MEDIUM,100,1.8,0.03,0,140,1.1,75,5,25,NONE,52,91,52,44
10127,1.5,PBS,0.9,153,0.5,MEDIUM,100,1.8,0.03,0,140,1.1,75,5,25,NONE,52,68,52,44
10128,1.5,PBS,0.9,153,0.5,MEDIUM,100,1.8,0.03,0,140,1.1,75,5,25,NONE,52,88,52,44
10129,1.5,PBS,0.9,153,0.5,MEDIUM,100,1.8,0.03,0,140,1.1,75,5,25,NONE,52,83,52,44
10130,1.5,PBS,0.9,153,0.5,MEDIUM,100,1.8,0.03,0,140,1.1,75,5,25,NONE,52,60,52,44
10131,1.5,PBS,0.9,153,0.5,MEDIUM,100,1.8,0.03,0,140,1.1,75,5,25,NONE,52,81,52,44
10132,1.5,PBS,0.9,153,0.5,MEDIUM,100,1.8,0.03,0,140,1.1,75,5,25,NONE,52,82,52,44
10133,1.5,PBS,0.9,153,0.5,MEDIUM,100,1.8,0.03,0,140,1.1,75,5,25,NONE,52,92,52,44
10134,1.5,PBS,0.9,153,0.5,MEDIUM,100,1.8,0.03,0,140,1.1,75,5,25,NONE,52,74,52,44
10135,1.5,PBS,0.9,153,0.5,MEDIUM,100,1.8,0.03,0,140,1.1,75,5,25,NONE,52,83,52,44
10136,1.5,PBS,0.9,153,0.5,MEDIUM,100,1.8,0.03,0,140,1.1,75,5,25,NONE,52,79,52,44
10137,1.5,PBS,0.9,153,0.5,MEDIUM,100,1.8,0.03,0,140,1.1,75,5,25,NONE,52,68,52,44
10138,1.5,PBS,0.9,153,0.5,MEDIUM,100,1.8,0.03,0,140,1.1,75,5,25,NONE,52,73,52,44
10139,1.5,PBS,0.9,153,0.5,MEDIUM,100,1.8,0.03,0,140,1.1,75,5,25,NONE,52,70,52,44
10140,1.5,PBS,0.9,153,0.5,MEDIUM,100,1.8,0.03,0,140,1.1,75,5,25,NONE,52,62,52,44
10141,1.5,PBS,0.9,153,0.5,MEDIUM,100,1.8,0.03,0,140,1.1,75,5,25,NONE,52,71,52,44
10142,1.5,PBS,0.9,153,0.5,MEDIUM,100,1.8,0.03,0,140,1.1,75,5,25,NONE,52,75,52,44
10143,1.5,PBS,0.9,153,0.5,MEDIUM,100,1.8,0.03,0,140,1.1,75,5,25,NONE,52,80,52,44
10144,1.5,PBS,0.9,153,0.5,MEDIUM,100,1.8,0.03,0,140,1.1,75,5,25,NONE,52,79,52,44
10145,1.5,PBS,0.9,153,0.5,MEDIUM,100,1.8,0.03,0,140,1.1,75,5,25,NONE,52,72,52,44
10146,1.5,PBS,0.9,153,0.5,MEDIUM,100,1.8,0.03,0,140,1.1,75,5,25,NONE,52,90,52,44
10147,1.5,PBS,0.9,153,0.5,MEDIUM,100,1.8,0.03,0,140,1.1,75,5,25,NONE,52,75,52,44
10148,1.5,PBS,0.9,153,0.5,MEDIUM,100,1.8,0.03,0,140,1.1,75,5,25,NONE,52,70,52,44
10149,1.5,PBS,0.9,153,0.5,MEDIUM,100,1.8,0.03,0,140,1.1,75,5,25,NONE,52,67,52,44
10150,1.5,PBS,0.9,153,0.5,MEDIUM,100,1.8,0.03,0,140,1.1,75,5,25,NONE,52,75,52,44
10151,1.5,PBS,0.9,153,0.5,MEDIUM,100,1.8,0.03,0,140,1.1,75,5,25,NONE,52,73,52,44
10152,1.5,PBS,0.9,153,0.5,MEDIUM,100,1.8,0.03,0,140,1.1,75,5,25,NONE,52,79,52,44
10153,1.5,PBS,0.9,153,0.5,MEDIUM,100,1.8,0.03,0,140,1.1,75,5,25,NONE,52,70,52,44
10154,1.5,PBS,0.9,153,0.5,MEDIUM,100,1.8,0.03,0,140,1.1,75,5,25,NONE,52,80,52,44
10155,1.5,PBS,0.9,153,0.5,MEDIUM,100,1.8,0.03,0,140,1.1,75,5,25,NONE,52,88,52,44
10156,1.5,PBS,0.9,153,0.5,MEDIUM,100,1.8,0.03,0,140,1.1,75,5,25,NONE,52,83,52,44
10157,1.5,PBS,0.9,153,0.5,MEDIUM,100,1.8,0.03,0,140,1.1,75,5,25,NONE,52,66,52,44
10158,1.5,PBS,0.9,153,0.5,MEDIUM,100,1.8,0.03,0,140,1.1,75,5,25,NONE,52,67,52,44
10159,1.5,PBS,0.9,153,0.5,MEDIUM,100,1.8,0.03,0,140,1.1,75,5,25,NONE,52,67,52,44
10160,1.5,PBS,0.9,153,0.5,MEDIUM,100,1.8,0.03,0,140,1.1,75,5,25,NONE,52,91,52,44
10161,1.5,PBS,0.9,153,0.5,MEDIUM,100,1.8,0.03,0,140,1.1,75,5,25,NONE,52,97,52,44
10162,1.5,PBS,0.9,153,0.5,MEDIUM,100,1.8,0.03,0,140,1.1,75,5,25,NONE,52,71,52,44
10163,1.5,PBS,0.9,153,0.5,MEDIUM,100,1.8,0.03,0,140,1.1,75,5,25,NONE,52,72,52,44
10164,1.5,PBS,0.9,153,0.5,MEDIUM,100,1.8,0.03,0,140,1.1,75,5,25,NONE,52,80,52,44
10165,1.5,PBS,0.9,153,0.5,MEDIUM,100,1.8,0.03,0,140,1.1,75,5,25,NONE,52,72,52,44
10166,1.5,PBS,0.9,153,0.5,MEDIUM,100,1.8,0.03,0,140,1.1,75,5,25,NONE,52,62,52,44
10167,1.5,PBS,0.9,153,0.5,MEDIUM,100,1.8,0.03,0,140,1.1,75,5,25,NONE,52,77,52,44
10168,1.5,PBS,0.9,153,0.5,MEDIUM,100,1.8,0.03,0,140,1.1,75,5,25,NONE,52,76,52,44
10169,1.5,PBS,0.9,153,0.5,MEDIUM,100,1.8,0.03,0,140,1.1,75,5,25,NONE,52,77,52,44
10170,1.5,PBS,0.9,153,0.5,MEDIUM,100,1.8,0.03,0,140,1.1,75,5,25,NONE,52,76,52,44
10171,1.5,PBS,0.9,153,0.5,MEDIUM,100,1.8,0.03,0,140,1.1,75,5,25,NONE,52,64,52,44
10172,1.5,PBS,0.9,153,0.5,MEDIUM,100,1.8,0.03,0,140,1.1,75,5,25,NONE,52,66,52,44
10173,1.5,PBS,0.9,153,0.5,MEDIUM,100,1.8,0.03,0,140,1.1,75,5,25,NONE,52,84,52,44
10174,1.5,PBS,0.9,153,0.5,MEDIUM,100,1.8,0.03,0,140,1.1,75,5,25,NONE,52,67,52,44
10175,1.5,PBS,0.9,153,0.5,MEDIUM,100,1.8,0.03,0,140,1.1,75,5,25,NONE,52,89,52,44
10176,1.5,PBS,0.9,153,0.5,MEDIUM,100,5,0.15,45,140,30,0,0,200,NONE,63,840,63,55
10177,1.5,PBS,0.9,153,0.5,MEDIUM,100,5,0.15,45,140,30,0,0,200,NONE,63,860,63,55
10178,1.5,PBS,0.9,153,0.5,MEDIUM,100,5,0.15,45,140,30,0,0,200,NONE,63,690,63,55
10179,1.5,PBS,0.9,153,0.5,MEDIUM,100,5,0.15,45,140,30,0,0,200,NONE,63,690,63,55
10180,1.5,PBS,0.9,153,0.5,MEDIUM,100,5,0.15,45,140,30,0,0,200,NONE,63,800,63,55
10181,1.5,PBS,0.9,153,0.5,MEDIUM,100,5,0.15,45,140,30,0,0,200,NONE,63,690,63,55
10182,1.5,PBS,0.9,153,0.5,MEDIUM,100,5,0.15,45,140,30,0,0,200,NONE,63,690,63,55
10183,1.5,PBS,0.9,153,0.5,MEDIUM,100,5,0.15,45,140,30,0,0,200,NONE,63,740,63,55
10184,1.5,PBS,0.9,153,0.5,MEDIUM,100,5,0.15,45,140,30,0,0,200,NONE,63,750,63,55
10185,1.5,PBS,0.9,153,0.5,MEDIUM,100,5,0.15,45,140,30,0,0,200,NONE,63,810,63,55
10186,1.5,PBS,0.9,153,0.5,MEDIUM,100,5,0.15,45,140,30,0,0,200,NONE,63,840,63,55
10187,1.5,PBS,0.9,153,0.5,MEDIUM,100,5,0.15,45,140,30,0,0,200,NONE,63,710,63,55
10188,1.5,PBS,0.9,153,0.5,MEDIUM,100,5,0.15,45,140,30,0,0,200,NONE,63,800,63,55
10189,1.5,PBS,0.9,153,0.5,MEDIUM,100,5,0.15,45,140,30,0,0,200,NONE,63,760,63,55
10190,1.5,PBS,0.9,153,0.5,MEDIUM,100,5,0.15,45,140,30,0,0,200,NONE,63,810,63,55
10191,1.5,PBS,0.9,153,0.5,MEDIUM,100,5,0.15,45,140,30,0,0,200,NONE,63,790,63,55
10192,1.5,PBS,0.9,153,0.5,MEDIUM,100,5,0.15,45,140,30,0,0,200,NONE,63,700,63,55
10193,1.5,PBS,0.9,153,0.5,MEDIUM,100,5,0.15,45,140,30,0,0,200,NONE,63,800,63,55
10194,1.5,PBS,0.9,153,0.5,MEDIUM,100,5,0.15,45,140,30,0,0,200,NONE,63,690,63,55
10195,1.5,PBS,0.9,153,0.5,MEDIUM,100,5,0.15,45,140,30,0,0,200,NONE,63,800,63,55
10196,1.5,PBS,0.9,153,0.5,MEDIUM,100,5,0.15,45,140,30,0,0,200,NONE,63,680,63,55
10197,1.5,PBS,0.9,153,0.5,MEDIUM,100,5,0.15,45,140,30,0,0,200,NONE,63,780,63,55
10198,1.5,PBS,0.9,153,0.5,MEDIUM,100,5,0.15,45,140,30,0,0,200,NONE,63,670,63,55
10199,1.5,PBS,0.9,153,0.5,MEDIUM,100,5,0.15,45,140,30,0,0,200,NONE,63,710,63,55
10200,1.5,PBS,0.9,153,0.5,MEDIUM,100,5,0.15,45,140,30,0,0,200,NONE,63,710,63,55
10201,1.5,PBS,0.9,153,0.5,MEDIUM,100,5,0.15,45,140,30,0,0,200,NONE,63,700,63,55
10202,1.5,PBS,0.9,153,0.5,MEDIUM,100,5,0.15,45,140,30,0,0,200,NONE,63,800,63,55
10203,1.5,PBS,0.9,153,0.5,MEDIUM,100,5,0.15,45,140,30,0,0,200,NONE,63,710,63,55
10204,1.5,PBS,0.9,153,0.5,MEDIUM,100,5,0.15,45,140,30,0,0,200,NONE,63,730,63,55
10205,1.5,PBS,0.9,153,0.5,MEDIUM,100,5,0.15,45,140,30,0,0,200,NONE,63,800,63,55
10206,1.5,PBS,0.9,153,0.5,MEDIUM,100,5,0.15,45,140,30,0,0,200,NONE,63,760,63,55
10207,1.5,PBS,0.9,153,0.5,MEDIUM,100,5,0.15,45,140,30,0,0,200,NONE,63,720,63,55
10208,1.5,PBS,0.9,153,0.5,MEDIUM,100,5,0.15,45,140,30,0,0,200,NONE,63,770,63,55
10209,1.5,PBS,0.9,153,0.5,MEDIUM,100,5,0.15,45,140,30,0,0,200,NONE,63,710,63,55
10210,1.5,PBS,0.9,153,0.5,MEDIUM,100,5,0.15,45,140,30,0,0,200,NONE,63,720,63,55
10211,1.5,PBS,0.9,153,0.5,MEDIUM,100,5,0.15,45,140,30,0,0,200,NONE,63,760,63,55
10212,1.5,PBS,0.9,153,0.5,MEDIUM,100,5,0.15,45,140,30,0,0,200,NONE,63,770,63,55
10213,1.5,PBS,0.9,153,0.5,MEDIUM,100,5,0.15,45,140,30,0,0,200,NONE,63,870,63,55
10214,1.5,PBS,0.9,153,0.5,MEDIUM,100,5,0.15,45,140,30,0,0,200,NONE,63,780,63,55
10215,1.5,PBS,0.9,153,0.5,MEDIUM,100,5,0.15,45,140,30,0,0,200,NONE,63,750,63,55
10216,1.5,PBS,0.9,153,0.5,MEDIUM,100,5,0.15,45,140,30,0,0,200,NONE,63,720,63,55
10217,1.5,PBS,0.9,153,0.5,MEDIUM,100,5,0.15,45,140,30,0,0,200,NONE,63,720,63,55
10218,1.5,PBS,0.9,153,0.5,MEDIUM,100,5,0.15,45,140,30,0,0,200,NONE,63,740,63,55
10219,1.5,PBS,0.9,153,0.5,MEDIUM,100,5,0.15,45,140,30,0,0,200,NONE,63,750,63,55
10220,1.5,PBS,0.9,153,0.5,MEDIUM,100,5,0.15,45,140,30,0,0,200,NONE,63,610,63,55
10221,1.5,PBS,0.9,153,0.5,MEDIUM,100,5,0.15,45,140,30,0,0,200,NONE,63,820,63,55
10222,1.5,PBS,0.9,153,0.5,MEDIUM,100,5,0.15,45,140,30,0,0,200,NONE,63,620,63,55
10223,1.5,PBS,0.9,153,0.5,MEDIUM,100,5,0.15,45,140,30,0,0,200,NONE,63,680,63,55
10224,1.5,PBS,0.9,153,0.5,MEDIUM,100,5,0.15,45,140,30,0,0,200,NONE,63,840,63,55
10225,1.5,PBS,0.9,153,0.5,MEDIUM,100,5,0.15,45,140,30,0,0,200,NONE,63,850,63,55
10226,1.5,PBS,0.9,153,0.5,MEDIUM,100,5,0.15,45,140,30,0,0,200,NONE,63,790,63,55
10227,1.5,CACL2,2,0,0.5,MEDIUM,100,5,0.15,45,140,30,0,0,200,NONE,64,600,64,56
10228,1.5,CACL2,2,0,0.5,MEDIUM,100,5,0.15,45,140,30,0,0,200,NONE,64,460,64,56
10229,1.5,CACL2,2,0,0.5,MEDIUM,100,5,0.15,45,140,30,0,0,200,NONE,64,590,64,56
10230,1.5,CACL2,2,0,0.5,MEDIUM,100,5,0.15,45,140,30,0,0,200,NONE,64,480,64,56
10231,1.5,CACL2,2,0,0.5,MEDIUM,100,5,0.15,45,140,30,0,0,200,NONE,64,500,64,56
10232,1.5,CACL2,2,0,0.5,MEDIUM,100,5,0.15,45,140,30,0,0,200,NONE,64,490,64,56
10233,1.5,CACL2,2,0,0.5,MEDIUM,100,5,0.15,45,140,30,0,0,200,NONE,64,510,64,56
10234,1.5,CACL2,2,0,0.5,MEDIUM,100,5,0.15,45,140,30,0,0,200,NONE,64,560,64,56
10235,1.5,CACL2,2,0,0.5,MEDIUM,100,5,0.15,45,140,30,0,0,200,NONE,64,420,64,56
10236,1.5,CACL2,2,0,0.5,MEDIUM,100,5,0.15,45,140,30,0,0,200,NONE,64,440,64,56
10237,1.5,CACL2,2,0,0.5,MEDIUM,100,5,0.15,45,140,30,0,0,200,NONE,64,460,64,56
10238,1.5,CACL2,2,0,0.5,MEDIUM,100,5,0.15,45,140,30,0,0,200,NONE,64,430,64,56
10239,1.5,CACL2,2,0,0.5,MEDIUM,100,5,0.15,45,140,30,0,0,200,NONE,64,490,64,56
10240,1.5,CACL2,2,0,0.5,MEDIUM,100,5,0.15,45,140,30,0,0,200,NONE,64,530,64,56
10241,1.5,CACL2,2,0,0.5,MEDIUM,100,5,0.15,45,140,30,0,0,200,NONE,64,540,64,56
10242,1.5,CACL2,2,0,0.5,MEDIUM,100,5,0.15,45,140,30,0,0,200,NONE,64,500,64,56
10243,1.5,CACL2,2,0,0.5,MEDIUM,100,5,0.15,45,140,30,0,0,200,NONE,64,460,64,56
10244,1.5,CACL2,2,0,0.5,MEDIUM,100,5,0.15,45,140,30,0,0,200,NONE,64,460,64,56
10245,1.5,CACL2,2,0,0.5,MEDIUM,100,5,0.15,45,140,30,0,0,200,NONE,64,530,64,56
10246,1.5,CACL2,2,0,0.5,MEDIUM,100,5,0.15,45,140,30,0,0,200,NONE,64,500,64,56
10247,1.5,CACL2,2,0,0.5,MEDIUM,100,5,0.15,45,140,30,0,0,200,NONE,64,460,64,56
10248,1.5,CACL2,2,0,0.5,MEDIUM,100,5,0.15,45,140,30,0,0,200,NONE,64,500,64,56
10249,1.5,CACL2,2,0,0.5,MEDIUM,100,5,0.15,45,140,30,0,0,200,NONE,64,590,64,56
10250,1.5,CACL2,2,0,0.5,MEDIUM,100,5,0.15,45,140,30,0,0,200,NONE,64,450,64,56
10251,1.5,CACL2,2,0,0.5,MEDIUM,100,5,0.15,45,140,30,0,0,200,NONE,64,470,64,56
10252,1.5,CACL2,2,0,0.5,MEDIUM,100,5,0.15,45,140,30,0,0,200,NONE,64,510,64,56
10253,1.5,CACL2,2,0,0.5,MEDIUM,100,5,0.15,45,140,30,0,0,200,NONE,64,520,64,56
10254,1.5,CACL2,2,0,0.5,MEDIUM,100,5,0.15,45,140,30,0,0,200,NONE,64,470,64,56
10255,1.5,CACL2,2,0,0.5,MEDIUM,100,5,0.15,45,140,30,0,0,200,NONE,64,480,64,56
10256,1.5,CACL2,2,0,0.5,MEDIUM,100,5,0.15,45,140,30,0,0,200,NONE,64,480,64,56
10257,1.5,CACL2,2,0,0.5,MEDIUM,100,5,0.15,45,140,30,0,0,200,NONE,64,500,64,56
10258,1.5,CACL2,2,0,0.5,MEDIUM,100,5,0.15,45,140,30,0,0,200,NONE,64,420,64,56
10259,1.5,CACL2,2,0,0.5,MEDIUM,100,5,0.15,45,140,30,0,0,200,NONE,64,490,64,56
10260,1.5,CACL2,2,0,0.5,MEDIUM,100,5,0.15,45,140,30,0,0,200,NONE,64,540,64,56
10261,1.5,CACL2,2,0,0.5,MEDIUM,100,5,0.15,45,140,30,0,0,200,NONE,64,460,64,56
10262,1.5,CACL2,2,0,0.5,MEDIUM,100,5,0.15,45,140,30,0,0,200,NONE,64,550,64,56
10263,1.5,CACL2,2,0,0.5,MEDIUM,100,5,0.15,45,140,30,0,0,200,NONE,64,530,64,56
10264,1.5,CACL2,2,0,0.5,MEDIUM,100,5,0.15,45,140,30,0,0,200,NONE,64,520,64,56
10265,1.5,CACL2,2,0,0.5,MEDIUM,100,5,0.15,45,140,30,0,0,200,NONE,64,500,64,56
10266,1.5,CACL2,2,0,0.5,MEDIUM,100,5,0.15,45,140,30,0,0,200,NONE,64,510,64,56
10267,1.5,CACL2,2,0,0.5,MEDIUM,100,5,0.15,45,140,30,0,0,200,NONE,64,490,64,56
10268,1.5,CACL2,2,0,0.5,MEDIUM,100,5,0.15,45,140,30,0,0,200,NONE,64,530,64,56
10269,1.5,CACL2,2,0,0.5,MEDIUM,100,5,0.15,45,140,30,0,0,200,NONE,64,460,64,56
10270,1.5,CACL2,2,0,0.5,MEDIUM,100,5,0.15,45,140,30,0,0,200,NONE,64,500,64,56
10271,1.5,CACL2,2,0,0.5,MEDIUM,100,5,0.15,45,140,30,0,0,200,NONE,64,500,64,56
10272,1.5,CACL2,2,0,0.5,MEDIUM,100,5,0.15,45,140,30,0,0,200,NONE,64,500,64,56
10273,1.5,CACL2,2,0,0.5,MEDIUM,100,5,0.15,45,140,30,0,0,200,NONE,64,470,64,56
10274,1.5,CACL2,2,0,0.5,MEDIUM,100,5,0.15,45,140,30,0,0,200,NONE,64,580,64,56
10275,1.5,CACL2,2,0,0.5,MEDIUM,100,5,0.15,45,140,30,0,0,200,NONE,64,490,64,56
10276,1.5,CACL2,2,0,0.5,MEDIUM,100,5,0.15,45,140,30,0,0,200,NONE,64,460,64,56
10277,1.5,CACL2,2,0,0.5,MEDIUM,100,5,0.15,45,140,30,0,0,200,NONE,64,450,64,56
10278,1.5,CACL2,2,0,0.5,MEDIUM,100,5,0.15,45,140,30,0,0,200,NONE,64,440,64,56
10279,1.5,CACL2,2,0,0.5,MEDIUM,100,5,0.15,45,140,30,0,0,200,NONE,64,460,64,56
10280,1.5,CACL2,2,0,0.5,MEDIUM,100,5,0.15,45,140,30,0,0,200,NONE,64,480,64,56
10281,1.5,CACL2,2,0,0.5,MEDIUM,100,5,0.15,45,140,30,0,0,200,NONE,64,440,64,56
10282,1.5,CACL2,2,0,0.5,MEDIUM,100,5,0.15,45,140,30,0,0,200,NONE,64,500,64,56
10283,1.5,CACL2,2,0,0.5,MEDIUM,100,5,0.15,45,140,30,0,0,200,NONE,64,470,64,56
10284,1.5,CACL2,2,0,0.5,MEDIUM,100,5,0.15,45,140,30,0,0,200,NONE,64,440,64,56
10285,1.5,CACL2,2,0,0.5,MEDIUM,100,5,0.15,45,140,30,0,0,200,NONE,64,480,64,56
10286,1.5,CACL2,2,0,0.5,MEDIUM,100,5,0.15,45,140,30,0,0,200,NONE,64,450,64,56
10287,1.5,CACL2,2,0,0.5,MEDIUM,100,5,0.15,45,140,30,0,0,200,NONE,64,530,64,56
10288,1.5,CACL2,2,0,0.5,MEDIUM,100,5,0.15,45,140,30,0,0,200,NONE,64,450,64,56
10289,1.5,CACL2,2,0,0.5,MEDIUM,100,5,0.15,45,140,30,0,0,200,NONE,64,460,64,56
10290,1.5,CACL2,2,0,0.5,MEDIUM,100,5,0.15,45,140,30,0,0,200,NONE,64,470,64,56
10291,1.5,CACL2,2,0,0.5,MEDIUM,100,5,0.15,45,140,30,0,0,200,NONE,64,540,64,56
10292,0.010416667,PBS,0.9,153,0.5,MEDIUM,,5,0.15,45,140,30,0,0,200,NONE,65,970,65,57
10293,0.010416667,PBS,0.9,153,0.5,MEDIUM,,5,0.15,45,140,30,0,0,200,NONE,65,940,65,57
10294,0.010416667,PBS,0.9,153,0.5,MEDIUM,,5,0.15,45,140,30,0,0,200,NONE,65,910,65,57
10295,0.010416667,PBS,0.9,153,0.5,MEDIUM,,5,0.15,45,140,30,0,0,200,NONE,65,920,65,57
10296,0.010416667,PBS,0.9,153,0.5,MEDIUM,,5,0.15,45,140,30,0,0,200,NONE,65,920,65,57
10297,0.010416667,PBS,0.9,153,0.5,MEDIUM,,5,0.15,45,140,30,0,0,200,NONE,65,920,65,57
10298,0.010416667,PBS,0.9,153,0.5,MEDIUM,,5,0.15,45,140,30,0,0,200,NONE,65,850,65,57
10299,0.010416667,PBS,0.9,153,0.5,MEDIUM,,5,0.15,45,140,30,0,0,200,NONE,65,920,65,57
10300,0.010416667,PBS,0.9,153,0.5,MEDIUM,,5,0.15,45,140,30,0,0,200,NONE,65,950,65,57
10301,0.010416667,PBS,0.9,153,0.5,MEDIUM,,5,0.15,45,140,30,0,0,200,NONE,65,950,65,57
10302,0.010416667,PBS,0.9,153,0.5,MEDIUM,,5,0.15,45,140,30,0,0,200,NONE,65,890,65,57
10303,0.010416667,PBS,0.9,153,0.5,MEDIUM,,5,0.15,45,140,30,0,0,200,NONE,65,900,65,57
10304,0.010416667,PBS,0.9,153,0.5,MEDIUM,,5,0.15,45,140,30,0,0,200,NONE,65,910,65,57
10305,0.010416667,PBS,0.9,153,0.5,MEDIUM,,5,0.15,45,140,30,0,0,200,NONE,65,1000,65,57
10306,0.010416667,PBS,0.9,153,0.5,MEDIUM,,5,0.15,45,140,30,0,0,200,NONE,65,1020,65,57
10307,0.010416667,PBS,0.9,153,0.5,MEDIUM,,5,0.15,45,140,30,0,0,200,NONE,65,930,65,57
10308,0.010416667,PBS,0.9,153,0.5,MEDIUM,,5,0.15,45,140,30,0,0,200,NONE,65,1050,65,57
10309,0.010416667,PBS,0.9,153,0.5,MEDIUM,,5,0.15,45,140,30,0,0,200,NONE,65,800,65,57
10310,0.010416667,PBS,0.9,153,0.5,MEDIUM,,5,0.15,45,140,30,0,0,200,NONE,65,930,65,57
10311,0.010416667,PBS,0.9,153,0.5,MEDIUM,,5,0.15,45,140,30,0,0,200,NONE,65,950,65,57
10312,0.010416667,PBS,0.9,153,0.5,MEDIUM,,5,0.15,45,140,30,0,0,200,NONE,65,990,65,57
10313,0.010416667,PBS,0.9,153,0.5,MEDIUM,,5,0.15,45,140,30,0,0,200,NONE,65,970,65,57
10314,0.010416667,PBS,0.9,153,0.5,MEDIUM,,5,0.15,45,140,30,0,0,200,NONE,65,840,65,57
10315,0.010416667,PBS,0.9,153,0.5,MEDIUM,,5,0.15,45,140,30,0,0,200,NONE,65,900,65,57
10316,0.010416667,PBS,0.9,153,0.5,MEDIUM,,5,0.15,45,140,30,0,0,200,NONE,65,830,65,57
10317,0.010416667,PBS,0.9,153,0.5,MEDIUM,,5,0.15,45,140,30,0,0,200,NONE,65,830,65,57
10318,0.010416667,PBS,0.9,153,0.5,MEDIUM,,5,0.15,45,140,30,0,0,200,NONE,65,930,65,57
10319,0.010416667,PBS,0.9,153,0.5,MEDIUM,,5,0.15,45,140,30,0,0,200,NONE,66,1100,66,58
10320,0.010416667,PBS,0.9,153,0.5,MEDIUM,,5,0.15,45,140,30,0,0,200,NONE,66,940,66,58
10321,0.010416667,PBS,0.9,153,0.5,MEDIUM,,5,0.15,45,140,30,0,0,200,NONE,66,960,66,58
10322,0.010416667,PBS,0.9,153,0.5,MEDIUM,,5,0.15,45,140,30,0,0,200,NONE,66,940,66,58
10323,0.010416667,PBS,0.9,153,0.5,MEDIUM,,5,0.15,45,140,30,0,0,200,NONE,66,1030,66,58
10324,0.010416667,PBS,0.9,153,0.5,MEDIUM,,5,0.15,45,140,30,0,0,200,NONE,66,1030,66,58
10325,0.010416667,PBS,0.9,153,0.5,MEDIUM,,5,0.15,45,140,30,0,0,200,NONE,66,1130,66,58
10326,0.010416667,PBS,0.9,153,0.5,MEDIUM,,5,0.15,45,140,30,0,0,200,NONE,66,880,66,58
10327,0.010416667,PBS,0.9,153,0.5,MEDIUM,,5,0.15,45,140,30,0,0,200,NONE,66,920,66,58
10328,0.010416667,PBS,0.9,153,0.5,MEDIUM,,5,0.15,45,140,30,0,0,200,NONE,66,960,66,58
10329,0.010416667,PBS,0.9,153,0.5,MEDIUM,,5,0.15,45,140,30,0,0,200,NONE,66,910,66,58
10330,0.010416667,PBS,0.9,153,0.5,MEDIUM,,5,0.15,45,140,30,0,0,200,NONE,66,850,66,58
10331,0.010416667,PBS,0.9,153,0.5,MEDIUM,,5,0.15,45,140,30,0,0,200,NONE,66,880,66,58
10332,0.010416667,PBS,0.9,153,0.5,MEDIUM,,5,0.15,45,140,30,0,0,200,NONE,66,950,66,58
10333,0.010416667,PBS,0.9,153,0.5,MEDIUM,,5,0.15,45,140,30,0,0,200,NONE,66,990,66,58
10334,0.010416667,PBS,0.9,153,0.5,MEDIUM,,5,0.15,45,140,30,0,0,200,NONE,66,1000,66,58
10335,0.010416667,PBS,0.9,153,0.5,MEDIUM,,5,0.15,45,140,30,0,0,200,NONE,66,1000,66,58
10336,0.010416667,PBS,0.9,153,0.5,MEDIUM,,5,0.15,45,140,30,0,0,200,NONE,66,1020,66,58
10337,0.010416667,PBS,0.9,153,0.5,MEDIUM,,5,0.15,45,140,30,0,0,200,NONE,66,990,66,58
10338,0.010416667,PBS,0.9,153,0.5,MEDIUM,,5,0.15,45,140,30,0,0,200,NONE,66,1000,66,58
10339,0.010416667,PBS,0.9,153,0.5,MEDIUM,,5,0.15,45,140,30,0,0,200,NONE,66,1040,66,58
10340,0.010416667,PBS,0.9,153,0.5,MEDIUM,,5,0.15,45,140,30,0,0,200,NONE,66,1110,66,58
10341,0.010416667,PBS,0.9,153,0.5,MEDIUM,,5,0.15,45,140,30,0,0,200,NONE,66,910,66,58
10342,0.010416667,PBS,0.9,153,0.5,MEDIUM,,5,0.15,45,140,30,0,0,200,NONE,66,960,66,58
10343,0.010416667,PBS,0.9,153,0.5,MEDIUM,,5,0.15,45,140,30,0,0,200,NONE,66,1040,66,58
10344,0.010416667,PBS,0.9,153,0.5,MEDIUM,,5,0.15,45,140,30,0,0,200,NONE,66,930,66,58
10345,0.010416667,PBS,0.9,153,0.5,MEDIUM,,5,0.15,45,140,30,0,0,200,NONE,66,1030,66,58
10346,1.5,CACL2,2,0,0.5,MEDIUM,100,5,0.15,45,140,30,0,0,200,NONE,67,510,67,59
10347,1.5,CACL2,2,0,0.5,MEDIUM,100,5,0.15,45,140,30,0,0,200,NONE,67,490,67,59
10348,1.5,CACL2,2,0,0.5,MEDIUM,100,5,0.15,45,140,30,0,0,200,NONE,67,520,67,59
10349,1.5,CACL2,2,0,0.5,MEDIUM,100,5,0.15,45,140,30,0,0,200,NONE,67,440,67,59
10350,1.5,CACL2,2,0,0.5,MEDIUM,100,5,0.15,45,140,30,0,0,200,NONE,67,440,67,59
10351,1.5,CACL2,2,0,0.5,MEDIUM,100,5,0.15,45,140,30,0,0,200,NONE,67,500,67,59
10352,1.5,CACL2,2,0,0.5,MEDIUM,100,5,0.15,45,140,30,0,0,200,NONE,67,510,67,59
10353,1.5,CACL2,2,0,0.5,MEDIUM,100,5,0.15,45,140,30,0,0,200,NONE,67,470,67,59
10354,1.5,CACL2,2,0,0.5,MEDIUM,100,5,0.15,45,140,30,0,0,200,NONE,67,470,67,59
10355,1.5,CACL2,2,0,0.5,MEDIUM,100,5,0.15,45,140,30,0,0,200,NONE,67,500,67,59
10356,1.5,CACL2,2,0,0.5,MEDIUM,100,5,0.15,45,140,30,0,0,200,NONE,67,520,67,59
10357,1.5,CACL2,2,0,0.5,MEDIUM,100,5,0.15,45,140,30,0,0,200,NONE,67,440,67,59
10358,1.5,CACL2,2,0,0.5,MEDIUM,100,5,0.15,45,140,30,0,0,200,NONE,67,530,67,59
10359,1.5,CACL2,2,0,0.5,MEDIUM,100,5,0.15,45,140,30,0,0,200,NONE,67,510,67,59
10360,1.5,CACL2,2,0,0.5,MEDIUM,100,5,0.15,45,140,30,0,0,200,NONE,67,410,67,59
10361,1.5,CACL2,2,0,0.5,MEDIUM,100,5,0.15,45,140,30,0,0,200,NONE,67,510,67,59
10362,1.5,CACL2,2,0,0.5,MEDIUM,100,5,0.15,45,140,30,0,0,200,NONE,67,470,67,59
10363,1.5,CACL2,2,0,0.5,MEDIUM,100,5,0.15,45,140,30,0,0,200,NONE,67,460,67,59
10364,1.5,CACL2,2,0,0.5,MEDIUM,100,5,0.15,45,140,30,0,0,200,NONE,67,520,67,59
10365,1.5,CACL2,2,0,0.5,MEDIUM,100,5,0.15,45,140,30,0,0,200,NONE,67,470,67,59
10366,1.5,CACL2,2,0,0.5,MEDIUM,100,5,0.15,45,140,30,0,0,200,NONE,67,500,67,59
10367,1.5,CACL2,2,0,0.5,MEDIUM,100,5,0.15,45,140,30,0,0,200,NONE,67,510,67,59
10368,1.5,CACL2,2,0,0.5,MEDIUM,100,5,0.15,45,140,30,0,0,200,NONE,67,490,67,59
10369,1.5,CACL2,2,0,0.5,MEDIUM,100,5,0.15,45,140,30,0,0,200,NONE,67,460,67,59
10370,1.5,CACL2,2,0,0.5,MEDIUM,100,5,0.15,45,140,30,0,0,200,NONE,67,460,67,59
10371,1.5,CACL2,2,0,0.5,MEDIUM,100,5,0.15,45,140,30,0,0,200,NONE,67,430,67,59
10372,1.5,CACL2,2,0,0.5,MEDIUM,100,5,0.15,45,140,30,0,0,200,NONE,67,460,67,59
10373,1.5,CACL2,2,0,0.5,MEDIUM,100,5,0.15,45,140,30,0,0,200,NONE,67,480,67,59
10374,1.5,CACL2,2,0,0.5,MEDIUM,100,5,0.15,45,140,30,0,0,200,NONE,67,550,67,59
10375,1.5,CACL2,2,0,0.5,MEDIUM,100,5,0.15,45,140,30,0,0,200,NONE,67,510,67,59
10376,1.5,CACL2,2,0,0.5,MEDIUM,100,5,0.15,45,140,30,0,0,200,NONE,67,480,67,59
10377,1.5,CACL2,2,0,0.5,MEDIUM,100,5,0.15,45,140,30,0,0,200,NONE,67,510,67,59
10378,1.5,CACL2,2,0,0.5,MEDIUM,100,5,0.15,45,140,30,0,0,200,NONE,67,470,67,59
10379,1.5,CACL2,2,0,0.5,MEDIUM,100,5,0.15,45,140,30,0,0,200,NONE,67,490,67,59
10380,1.5,CACL2,2,0,0.5,MEDIUM,100,5,0.15,45,140,30,0,0,200,NONE,67,510,67,59
10381,1.5,CACL2,2,0,0.5,MEDIUM,100,5,0.15,45,140,30,0,0,200,NONE,67,430,67,59
10382,1.5,CACL2,2,0,0.5,MEDIUM,100,5,0.15,45,140,30,0,0,200,NONE,67,460,67,59
10383,1.5,CACL2,2,0,0.5,MEDIUM,100,5,0.15,45,140,30,0,0,200,NONE,67,460,67,59
10384,1.5,CACL2,2,0,0.5,MEDIUM,100,5,0.15,45,140,30,0,0,200,NONE,67,540,67,59
10385,1.5,CACL2,2,0,0.5,MEDIUM,100,5,0.15,45,140,30,0,0,200,NONE,67,500,67,59
10386,1.5,CACL2,2,0,0.5,MEDIUM,100,5,0.15,45,140,30,0,0,200,NONE,67,450,67,59
10387,1.5,CACL2,2,0,0.5,MEDIUM,100,5,0.15,45,140,30,0,0,200,NONE,67,460,67,59
10388,1.5,CACL2,2,0,0.5,MEDIUM,100,5,0.15,45,140,30,0,0,200,NONE,67,530,67,59
10389,1.5,CACL2,2,0,0.5,MEDIUM,100,5,0.15,45,140,30,0,0,200,NONE,67,440,67,59
10390,1.5,CACL2,2,0,0.5,MEDIUM,100,5,0.15,45,140,30,0,0,200,NONE,67,510,67,59
10391,1.5,CACL2,2,0,0.5,MEDIUM,100,5,0.15,45,140,30,0,0,200,NONE,67,460,67,59
10392,1.5,CACL2,2,0,0.5,MEDIUM,100,5,0.15,45,140,30,0,0,200,NONE,67,470,67,59
10393,1.5,CACL2,2,0,0.5,MEDIUM,100,5,0.15,45,140,30,0,0,200,NONE,67,510,67,59
10394,1.5,CACL2,2,0,0.5,MEDIUM,100,5,0.15,45,140,30,0,0,200,NONE,67,450,67,59
10395,1.5,CACL2,2,0,0.5,MEDIUM,100,5,0.15,45,140,30,0,0,200,NONE,67,470,67,59
10396,1.5,CACL2,2,0,0.5,MEDIUM,100,5,0.15,45,140,30,0,0,200,NONE,67,440,67,59
10397,1.5,CACL2,2,0,0.5,MEDIUM,100,5,0.15,45,140,30,0,0,200,NONE,67,530,67,59
10398,1.5,CACL2,2,0,0.5,MEDIUM,100,5,0.15,45,140,30,0,0,200,NONE,67,480,67,59
10399,1.5,CACL2,2,0,0.5,MEDIUM,100,5,0.15,45,140,30,0,0,200,NONE,67,510,67,59
10400,1.5,CACL2,2,0,0.5,MEDIUM,100,5,0.15,45,140,30,0,0,200,NONE,67,510,67,59
10401,1.5,CACL2,2,0,0.5,MEDIUM,100,5,0.15,45,140,30,0,0,200,NONE,67,500,67,59
10402,1.5,CACL2,2,0,0.5,MEDIUM,100,5,0.15,45,140,30,0,0,200,NONE,67,480,67,59
10403,1.5,CACL2,2,0,0.5,MEDIUM,100,5,0.15,45,140,30,0,0,200,NONE,67,510,67,59
10404,1.5,CACL2,2,0,0.5,MEDIUM,100,5,0.15,45,140,30,0,0,200,NONE,67,500,67,59
10405,1.5,CACL2,2,0,0.5,MEDIUM,100,5,0.15,45,140,30,0,0,200,NONE,67,580,67,59
10406,1.5,CACL2,2,0,0.5,MEDIUM,100,5,0.15,45,140,30,0,0,200,NONE,67,480,67,59
10407,1.5,CACL2,2,0,0.5,MEDIUM,100,5,0.15,45,140,30,0,0,200,NONE,67,480,67,59
10408,0.010416667,PBS (1:1 w  2mM CaCl2CaCl2),1.45,76.5,0.5,MEDIUM,,5,0.15,45,140,30,0,0,200,NONE,68,770,68,60
10409,0.010416667,PBS (1:1 w  2mM CaCl2CaCl2),1.45,76.5,0.5,MEDIUM,,5,0.15,45,140,30,0,0,200,NONE,68,880,68,60
10410,0.010416667,PBS (1:1 w  2mM CaCl2CaCl2),1.45,76.5,0.5,MEDIUM,,5,0.15,45,140,30,0,0,200,NONE,68,830,68,60
10411,0.010416667,PBS (1:1 w  2mM CaCl2CaCl2),1.45,76.5,0.5,MEDIUM,,5,0.15,45,140,30,0,0,200,NONE,68,750,68,60
10412,0.010416667,PBS (1:1 w  2mM CaCl2CaCl2),1.45,76.5,0.5,MEDIUM,,5,0.15,45,140,30,0,0,200,NONE,68,770,68,60
10413,0.010416667,PBS (1:1 w  2mM CaCl2CaCl2),1.45,76.5,0.5,MEDIUM,,5,0.15,45,140,30,0,0,200,NONE,68,830,68,60
10414,0.010416667,PBS (1:1 w  2mM CaCl2CaCl2),1.45,76.5,0.5,MEDIUM,,5,0.15,45,140,30,0,0,200,NONE,68,840,68,60
10415,0.010416667,PBS (1:1 w  2mM CaCl2CaCl2),1.45,76.5,0.5,MEDIUM,,5,0.15,45,140,30,0,0,200,NONE,68,690,68,60
10416,0.010416667,PBS (1:1 w  2mM CaCl2CaCl2),1.45,76.5,0.5,MEDIUM,,5,0.15,45,140,30,0,0,200,NONE,68,730,68,60
10417,0.010416667,PBS (1:1 w  2mM CaCl2CaCl2),1.45,76.5,0.5,MEDIUM,,5,0.15,45,140,30,0,0,200,NONE,68,780,68,60
10418,0.010416667,PBS (1:1 w  2mM CaCl2CaCl2),1.45,76.5,0.5,MEDIUM,,5,0.15,45,140,30,0,0,200,NONE,68,930,68,60
10419,0.010416667,PBS (1:1 w  2mM CaCl2CaCl2),1.45,76.5,0.5,MEDIUM,,5,0.15,45,140,30,0,0,200,NONE,68,880,68,60
10420,0.010416667,PBS (1:1 w  2mM CaCl2CaCl2),1.45,76.5,0.5,MEDIUM,,5,0.15,45,140,30,0,0,200,NONE,68,890,68,60
10421,0.010416667,PBS (1:1 w  2mM CaCl2CaCl2),1.45,76.5,0.5,MEDIUM,,5,0.15,45,140,30,0,0,200,NONE,68,870,68,60
10422,0.010416667,PBS (1:1 w  2mM CaCl2CaCl2),1.45,76.5,0.5,MEDIUM,,5,0.15,45,140,30,0,0,200,NONE,68,840,68,60
10423,0.010416667,PBS (1:1 w  2mM CaCl2CaCl2),1.45,76.5,0.5,MEDIUM,,5,0.15,45,140,30,0,0,200,NONE,68,870,68,60
10424,0.010416667,PBS (1:1 w  2mM CaCl2CaCl2),1.45,76.5,0.5,MEDIUM,,5,0.15,45,140,30,0,0,200,NONE,68,870,68,60
10425,0.010416667,PBS (1:1 w  2mM CaCl2CaCl2),1.45,76.5,0.5,MEDIUM,,5,0.15,45,140,30,0,0,200,NONE,68,870,68,60
10426,0.010416667,PBS (1:1 w  2mM CaCl2CaCl2),1.45,76.5,0.5,MEDIUM,,5,0.15,45,140,30,0,0,200,NONE,68,940,68,60
10427,0.010416667,PBS (1:1 w  2mM CaCl2CaCl2),1.45,76.5,0.5,MEDIUM,,5,0.15,45,140,30,0,0,200,NONE,68,850,68,60
10428,0.010416667,PBS (1:1 w  2mM CaCl2CaCl2),1.45,76.5,0.5,MEDIUM,,5,0.15,45,140,30,0,0,200,NONE,68,780,68,60
10429,0.010416667,PBS (1:1 w  2mM CaCl2CaCl2),1.45,76.5,0.5,MEDIUM,,5,0.15,45,140,30,0,0,200,NONE,68,750,68,60
10430,0.010416667,PBS (1:1 w  2mM CaCl2CaCl2),1.45,76.5,0.5,MEDIUM,,5,0.15,45,140,30,0,0,200,NONE,68,880,68,60
10431,0.010416667,PBS (1:1 w  2mM CaCl2CaCl2),1.45,76.5,0.5,MEDIUM,,5,0.15,45,140,30,0,0,200,NONE,68,840,68,60
10432,0.010416667,PBS (1:1 w  2mM CaCl2CaCl2),1.45,76.5,0.5,MEDIUM,,5,0.15,45,140,30,0,0,200,NONE,69,780,69,61
10433,0.010416667,PBS (1:1 w  2mM CaCl2CaCl2),1.45,76.5,0.5,MEDIUM,,5,0.15,45,140,30,0,0,200,NONE,69,800,69,61
10434,0.010416667,PBS (1:1 w  2mM CaCl2CaCl2),1.45,76.5,0.5,MEDIUM,,5,0.15,45,140,30,0,0,200,NONE,69,900,69,61
10435,0.010416667,PBS (1:1 w  2mM CaCl2CaCl2),1.45,76.5,0.5,MEDIUM,,5,0.15,45,140,30,0,0,200,NONE,69,880,69,61
10436,0.010416667,PBS (1:1 w  2mM CaCl2CaCl2),1.45,76.5,0.5,MEDIUM,,5,0.15,45,140,30,0,0,200,NONE,69,1010,69,61
10437,0.010416667,PBS (1:1 w  2mM CaCl2CaCl2),1.45,76.5,0.5,MEDIUM,,5,0.15,45,140,30,0,0,200,NONE,69,870,69,61
10438,0.010416667,PBS (1:1 w  2mM CaCl2CaCl2),1.45,76.5,0.5,MEDIUM,,5,0.15,45,140,30,0,0,200,NONE,69,740,69,61
10439,0.010416667,PBS (1:1 w  2mM CaCl2CaCl2),1.45,76.5,0.5,MEDIUM,,5,0.15,45,140,30,0,0,200,NONE,69,910,69,61
10440,0.010416667,PBS (1:1 w  2mM CaCl2CaCl2),1.45,76.5,0.5,MEDIUM,,5,0.15,45,140,30,0,0,200,NONE,69,940,69,61
10441,0.010416667,PBS (1:1 w  2mM CaCl2CaCl2),1.45,76.5,0.5,MEDIUM,,5,0.15,45,140,30,0,0,200,NONE,69,930,69,61
10442,0.010416667,PBS (1:1 w  2mM CaCl2CaCl2),1.45,76.5,0.5,MEDIUM,,5,0.15,45,140,30,0,0,200,NONE,69,860,69,61
10443,0.010416667,PBS (1:1 w  2mM CaCl2CaCl2),1.45,76.5,0.5,MEDIUM,,5,0.15,45,140,30,0,0,200,NONE,69,890,69,61
10444,0.010416667,PBS (1:1 w  2mM CaCl2CaCl2),1.45,76.5,0.5,MEDIUM,,5,0.15,45,140,30,0,0,200,NONE,69,940,69,61
10445,,CACL2,2,0,0.5,MEDIUM,100,5,0.15,45,140,30,0,0,200,NONE,70,530,70,62
10446,,CACL2,2,0,0.5,MEDIUM,100,5,0.15,45,140,30,0,0,200,NONE,70,400,70,62
10447,,CACL2,2,0,0.5,MEDIUM,100,5,0.15,45,140,30,0,0,200,NONE,70,570,70,62
10448,,CACL2,2,0,0.5,MEDIUM,100,5,0.15,45,140,30,0,0,200,NONE,70,460,70,62
10449,,CACL2,2,0,0.5,MEDIUM,100,5,0.15,45,140,30,0,0,200,NONE,70,490,70,62
10450,,CACL2,2,0,0.5,MEDIUM,100,5,0.15,45,140,30,0,0,200,NONE,70,420,70,62
10451,,CACL2,2,0,0.5,MEDIUM,100,5,0.15,45,140,30,0,0,200,NONE,70,460,70,62
10452,,CACL2,2,0,0.5,MEDIUM,100,5,0.15,45,140,30,0,0,200,NONE,70,510,70,62
10453,,CACL2,2,0,0.5,MEDIUM,100,5,0.15,45,140,30,0,0,200,NONE,70,430,70,62
10454,,CACL2,2,0,0.5,MEDIUM,100,5,0.15,45,140,30,0,0,200,NONE,70,510,70,62
10455,,CACL2,2,0,0.5,MEDIUM,100,5,0.15,45,140,30,0,0,200,NONE,70,420,70,62
10456,,CACL2,2,0,0.5,MEDIUM,100,5,0.15,45,140,30,0,0,200,NONE,70,460,70,62
10457,,CACL2,2,0,0.5,MEDIUM,100,5,0.15,45,140,30,0,0,200,NONE,70,420,70,62
10458,,CACL2,2,0,0.5,MEDIUM,100,5,0.15,45,140,30,0,0,200,NONE,70,460,70,62
10459,,CACL2,2,0,0.5,MEDIUM,100,5,0.15,45,140,30,0,0,200,NONE,70,460,70,62
10460,,CACL2,2,0,0.5,MEDIUM,100,5,0.15,45,140,30,0,0,200,NONE,70,520,70,62
10461,,CACL2,2,0,0.5,MEDIUM,100,5,0.15,45,140,30,0,0,200,NONE,70,460,70,62
10462,,CACL2,2,0,0.5,MEDIUM,100,5,0.15,45,140,30,0,0,200,NONE,70,420,70,62
10463,,CACL2,2,0,0.5,MEDIUM,100,5,0.15,45,140,30,0,0,200,NONE,70,500,70,62
10464,,CACL2,2,0,0.5,MEDIUM,100,5,0.15,45,140,30,0,0,200,NONE,70,470,70,62
10465,,CACL2,2,0,0.5,MEDIUM,100,5,0.15,45,140,30,0,0,200,NONE,70,540,70,62
10466,,CACL2,2,0,0.5,MEDIUM,100,5,0.15,45,140,30,0,0,200,NONE,70,460,70,62
10467,,CACL2,2,0,0.5,MEDIUM,100,5,0.15,45,140,30,0,0,200,NONE,70,440,70,62
10468,,CACL2,2,0,0.5,MEDIUM,100,5,0.15,45,140,30,0,0,200,NONE,70,470,70,62
10469,,CACL2,2,0,0.5,MEDIUM,100,5,0.15,45,140,30,0,0,200,NONE,70,540,70,62
10470,,CACL2,2,0,0.5,MEDIUM,100,5,0.15,45,140,30,0,0,200,NONE,70,490,70,62
10471,,CACL2,2,0,0.5,MEDIUM,100,5,0.15,45,140,30,0,0,200,NONE,70,470,70,62
10472,,CACL2,2,0,0.5,MEDIUM,100,5,0.15,45,140,30,0,0,200,NONE,70,560,70,62
10473,,CACL2,2,0,0.5,MEDIUM,100,5,0.15,45,140,30,0,0,200,NONE,70,500,70,62
10474,,CACL2,2,0,0.5,MEDIUM,100,5,0.15,45,140,30,0,0,200,NONE,70,480,70,62
10475,,CACL2,2,0,0.5,MEDIUM,100,5,0.15,45,140,30,0,0,200,NONE,70,530,70,62
10476,,CACL2,2,0,0.5,MEDIUM,100,5,0.15,45,140,30,0,0,200,NONE,70,490,70,62
10477,,CACL2,2,0,0.5,MEDIUM,100,5,0.15,45,140,30,0,0,200,NONE,70,510,70,62
10478,,CACL2,2,0,0.5,MEDIUM,100,5,0.15,45,140,30,0,0,200,NONE,70,520,70,62
10479,,CACL2,2,0,0.5,MEDIUM,100,5,0.15,45,140,30,0,0,200,NONE,70,460,70,62
10480,,CACL2,2,0,0.5,MEDIUM,100,5,0.15,45,140,30,0,0,200,NONE,70,520,70,62
10481,,CACL2,2,0,0.5,MEDIUM,100,5,0.15,45,140,30,0,0,200,NONE,70,530,70,62
10482,0.010416667,PBS (1:2 w  2mM CaCl2CaCl2),1.633333333,51,0.5,MEDIUM,,5,0.15,45,140,30,0,0,200,NONE,71,800,71,63
10483,0.010416667,PBS (1:2 w  2mM CaCl2CaCl2),1.633333333,51,0.5,MEDIUM,,5,0.15,45,140,30,0,0,200,NONE,71,800,71,63
10484,0.010416667,PBS (1:2 w  2mM CaCl2CaCl2),1.633333333,51,0.5,MEDIUM,,5,0.15,45,140,30,0,0,200,NONE,71,710,71,63
10485,0.010416667,PBS (1:2 w  2mM CaCl2CaCl2),1.633333333,51,0.5,MEDIUM,,5,0.15,45,140,30,0,0,200,NONE,71,780,71,63
10486,0.010416667,PBS (1:2 w  2mM CaCl2CaCl2),1.633333333,51,0.5,MEDIUM,,5,0.15,45,140,30,0,0,200,NONE,71,790,71,63
10487,0.010416667,PBS (1:2 w  2mM CaCl2CaCl2),1.633333333,51,0.5,MEDIUM,,5,0.15,45,140,30,0,0,200,NONE,71,750,71,63
10488,0.010416667,PBS (1:2 w  2mM CaCl2CaCl2),1.633333333,51,0.5,MEDIUM,,5,0.15,45,140,30,0,0,200,NONE,71,700,71,63
10489,0.010416667,PBS (1:2 w  2mM CaCl2CaCl2),1.633333333,51,0.5,MEDIUM,,5,0.15,45,140,30,0,0,200,NONE,71,690,71,63
10490,0.010416667,PBS (1:2 w  2mM CaCl2CaCl2),1.633333333,51,0.5,MEDIUM,,5,0.15,45,140,30,0,0,200,NONE,71,710,71,63
10491,0.010416667,PBS (1:2 w  2mM CaCl2CaCl2),1.633333333,51,0.5,MEDIUM,,5,0.15,45,140,30,0,0,200,NONE,71,900,71,63
10492,0.010416667,PBS (1:2 w  2mM CaCl2CaCl2),1.633333333,51,0.5,MEDIUM,,5,0.15,45,140,30,0,0,200,NONE,71,860,71,63
10493,0.010416667,PBS (1:2 w  2mM CaCl2CaCl2),1.633333333,51,0.5,MEDIUM,,5,0.15,45,140,30,0,0,200,NONE,71,720,71,63
10494,0.010416667,PBS (1:2 w  2mM CaCl2CaCl2),1.633333333,51,0.5,MEDIUM,,5,0.15,45,140,30,0,0,200,NONE,71,820,71,63
10495,0.010416667,PBS (1:2 w  2mM CaCl2CaCl2),1.633333333,51,0.5,MEDIUM,,5,0.15,45,140,30,0,0,200,NONE,71,710,71,63
10496,0.010416667,PBS (1:2 w  2mM CaCl2CaCl2),1.633333333,51,0.5,MEDIUM,,5,0.15,45,140,30,0,0,200,NONE,71,760,71,63
10497,0.010416667,PBS (1:2 w  2mM CaCl2CaCl2),1.633333333,51,0.5,MEDIUM,,5,0.15,45,140,30,0,0,200,NONE,71,840,71,63
10498,0.010416667,PBS (1:2 w  2mM CaCl2CaCl2),1.633333333,51,0.5,MEDIUM,,5,0.15,45,140,30,0,0,200,NONE,71,700,71,63
10499,0.010416667,PBS (1:2 w  2mM CaCl2CaCl2),1.633333333,51,0.5,MEDIUM,,5,0.15,45,140,30,0,0,200,NONE,71,770,71,63
10500,0.010416667,PBS (1:2 w  2mM CaCl2CaCl2),1.633333333,51,0.5,MEDIUM,,5,0.15,45,140,30,0,0,200,NONE,71,710,71,63
10501,0.010416667,PBS (1:2 w  2mM CaCl2CaCl2),1.633333333,51,0.5,MEDIUM,,5,0.15,45,140,30,0,0,200,NONE,71,820,71,63
10502,0.010416667,PBS (1:2 w  2mM CaCl2CaCl2),1.633333333,51,0.5,MEDIUM,,5,0.15,45,140,30,0,0,200,NONE,71,720,71,63
10503,0.010416667,PBS (1:2 w  2mM CaCl2CaCl2),1.633333333,51,0.5,MEDIUM,,5,0.15,45,140,30,0,0,200,NONE,71,740,71,63
10504,0.010416667,PBS (1:2 w  2mM CaCl2CaCl2),1.633333333,51,0.5,MEDIUM,,5,0.15,45,140,30,0,0,200,NONE,71,840,71,63
10505,0.010416667,PBS (1:2 w  2mM CaCl2CaCl2),1.633333333,51,0.5,MEDIUM,,5,0.15,45,140,30,0,0,200,NONE,71,780,71,63
10506,1.5,PBS,0.9,153,0.5,MEDIUM,100,5,0.15,45,140,30,0,5,200,NONE,72,840,72,64
10507,1.5,PBS,0.9,153,0.5,MEDIUM,100,5,0.15,45,140,30,0,5,200,NONE,72,860,72,64
10508,1.5,PBS,0.9,153,0.5,MEDIUM,100,5,0.15,45,140,30,0,5,200,NONE,72,690,72,64
10509,1.5,PBS,0.9,153,0.5,MEDIUM,100,5,0.15,45,140,30,0,5,200,NONE,72,690,72,64
10510,1.5,PBS,0.9,153,0.5,MEDIUM,100,5,0.15,45,140,30,0,5,200,NONE,72,800,72,64
10511,1.5,PBS,0.9,153,0.5,MEDIUM,100,5,0.15,45,140,30,0,5,200,NONE,72,690,72,64
10512,1.5,PBS,0.9,153,0.5,MEDIUM,100,5,0.15,45,140,30,0,5,200,NONE,72,690,72,64
10513,1.5,PBS,0.9,153,0.5,MEDIUM,100,5,0.15,45,140,30,0,5,200,NONE,72,740,72,64
10514,1.5,PBS,0.9,153,0.5,MEDIUM,100,5,0.15,45,140,30,0,5,200,NONE,72,750,72,64
10515,1.5,PBS,0.9,153,0.5,MEDIUM,100,5,0.15,45,140,30,0,5,200,NONE,72,810,72,64
10516,1.5,PBS,0.9,153,0.5,MEDIUM,100,5,0.15,45,140,30,0,5,200,NONE,72,840,72,64
10517,1.5,PBS,0.9,153,0.5,MEDIUM,100,5,0.15,45,140,30,0,5,200,NONE,72,710,72,64
10518,1.5,PBS,0.9,153,0.5,MEDIUM,100,5,0.15,45,140,30,0,5,200,NONE,72,800,72,64
10519,1.5,PBS,0.9,153,0.5,MEDIUM,100,5,0.15,45,140,30,0,5,200,NONE,72,760,72,64
10520,1.5,PBS,0.9,153,0.5,MEDIUM,100,5,0.15,45,140,30,0,5,200,NONE,72,810,72,64
10521,1.5,PBS,0.9,153,0.5,MEDIUM,100,5,0.15,45,140,30,0,5,200,NONE,72,790,72,64
10522,1.5,PBS,0.9,153,0.5,MEDIUM,100,5,0.15,45,140,30,0,5,200,NONE,72,700,72,64
10523,1.5,PBS,0.9,153,0.5,MEDIUM,100,5,0.15,45,140,30,0,5,200,NONE,72,800,72,64
10524,1.5,PBS,0.9,153,0.5,MEDIUM,100,5,0.15,45,140,30,0,5,200,NONE,72,690,72,64
10525,1.5,PBS,0.9,153,0.5,MEDIUM,100,5,0.15,45,140,30,0,5,200,NONE,72,800,72,64
10526,1.5,PBS,0.9,153,0.5,MEDIUM,100,5,0.15,45,140,30,0,5,200,NONE,72,680,72,64
10527,1.5,PBS,0.9,153,0.5,MEDIUM,100,5,0.15,45,140,30,0,5,200,NONE,72,780,72,64
10528,1.5,PBS,0.9,153,0.5,MEDIUM,100,5,0.15,45,140,30,0,5,200,NONE,72,670,72,64
10529,1.5,PBS,0.9,153,0.5,MEDIUM,100,5,0.15,45,140,30,0,5,200,NONE,72,710,72,64
10530,1.5,PBS,0.9,153,0.5,MEDIUM,100,5,0.15,45,140,30,0,5,200,NONE,72,710,72,64
10531,1.5,PBS,0.9,153,0.5,MEDIUM,100,5,0.15,45,140,30,0,5,200,NONE,72,700,72,64
10532,1.5,PBS,0.9,153,0.5,MEDIUM,100,5,0.15,45,140,30,0,5,200,NONE,72,800,72,64
10533,1.5,PBS,0.9,153,0.5,MEDIUM,100,5,0.15,45,140,30,0,5,200,NONE,72,710,72,64
10534,1.5,PBS,0.9,153,0.5,MEDIUM,100,5,0.15,45,140,30,0,5,200,NONE,72,730,72,64
10535,1.5,PBS,0.9,153,0.5,MEDIUM,100,5,0.15,45,140,30,0,5,200,NONE,72,800,72,64
10536,1.5,PBS,0.9,153,0.5,MEDIUM,100,5,0.15,45,140,30,0,5,200,NONE,72,760,72,64
10537,1.5,PBS,0.9,153,0.5,MEDIUM,100,5,0.15,45,140,30,0,5,200,NONE,72,720,72,64
10538,1.5,PBS,0.9,153,0.5,MEDIUM,100,5,0.15,45,140,30,0,5,200,NONE,72,770,72,64
10539,1.5,PBS,0.9,153,0.5,MEDIUM,100,5,0.15,45,140,30,0,5,200,NONE,72,710,72,64
10540,1.5,PBS,0.9,153,0.5,MEDIUM,100,5,0.15,45,140,30,0,5,200,NONE,72,720,72,64
10541,1.5,PBS,0.9,153,0.5,MEDIUM,100,5,0.15,45,140,30,0,5,200,NONE,72,760,72,64
10542,1.5,PBS,0.9,153,0.5,MEDIUM,100,5,0.15,45,140,30,0,5,200,NONE,72,770,72,64
10543,1.5,PBS,0.9,153,0.5,MEDIUM,100,5,0.15,45,140,30,0,5,200,NONE,72,870,72,64
10544,1.5,PBS,0.9,153,0.5,MEDIUM,100,5,0.15,45,140,30,0,5,200,NONE,72,780,72,64
