Repository: connor-verheyen/DataDrivenGranularHydrogels

# Integrated data-driven modeling and experimental optimization of granular hydrogel matrices



* * * * * * * * * * * * * * * * * * * * * * * * * * * * * * * * * * * * * * * * * * * * * * * * * * * * * * * * * * * * 
* * * * * * * * * * * * * * * * * * * * * * * * * * * * * * * * * * * * * * * * * * * * * * * * * * * * * * * * * * * * 
* * * * * * * * * * * * * * * * * * * * * * * * * * * * * * * * * * * * * * * * * * * * * * * * * * * * * * * * * * * * 
need to update this section below:

*This repository contains code, data, and SI Material for the paper:
C. A. Verheyen and  L. Bourouiba (2022) Associations between indoor relative humidity and global COVID-19 outcomes.

File: data/Dataset_Microgel_InitialSize_and_SizeEvolutionInFluids.csv (part 11 of 12)
,Num_days_in_solvent,Current_solvent,Curr_solv_Ca_conc,Curr_solv_Na_conc,ALG_conc,ALG_MW,Gelation_CaCl2_conc,Air_pressure,Nozzle_diameter,Nozzle_angle,Dist_nozzle_bath,Dist_pressure_nozzle,Angle_pressure_nozzle,EtOH_conc_pct,Extrusion_flow_rate,Tip_coating,Unique ID,Diameter_um,Un_id_updated,Un_id_prev
10545,1.5,PBS,0.9,153,0.5,MEDIUM,100,5,0.15,45,140,30,0,5,200,NONE,72,750,72,64
10546,1.5,PBS,0.9,153,0.5,MEDIUM,100,5,0.15,45,140,30,0,5,200,NONE,72,720,72,64
10547,1.5,PBS,0.9,153,0.5,MEDIUM,100,5,0.15,45,140,30,0,5,200,NONE,72,720,72,64
10548,1.5,PBS,0.9,153,0.5,MEDIUM,100,5,0.15,45,140,30,0,5,200,NONE,72,740,72,64
10549,1.5,PBS,0.9,153,0.5,MEDIUM,100,5,0.15,45,140,30,0,5,200,NONE,72,750,72,64
10550,1.5,PBS,0.9,153,0.5,MEDIUM,100,5,0.15,45,140,30,0,5,200,NONE,72,610,72,64
10551,1.5,PBS,0.9,153,0.5,MEDIUM,100,5,0.15,45,140,30,0,5,200,NONE,72,820,72,64
10552,1.5,PBS,0.9,153,0.5,MEDIUM,100,5,0.15,45,140,30,0,5,200,NONE,72,620,72,64
10553,1.5,PBS,0.9,153,0.5,MEDIUM,100,5,0.15,45,140,30,0,5,200,NONE,72,680,72,64
10554,1.5,PBS,0.9,153,0.5,MEDIUM,100,5,0.15,45,140,30,0,5,200,NONE,72,840,72,64
10555,1.5,PBS,0.9,153,0.5,MEDIUM,100,5,0.15,45,140,30,0,5,200,NONE,72,850,72,64
10556,1.5,PBS,0.9,153,0.5,MEDIUM,100,5,0.15,45,140,30,0,5,200,NONE,72,790,72,64
10557,1.5,PBS,0.9,153,0.5,MEDIUM,100,5,0.15,45,140,30,0,5,200,NONE,73,840,73,65
10558,1.5,PBS,0.9,153,0.5,MEDIUM,100,5,0.15,45,140,30,0,5,200,NONE,73,860,73,65
10559,1.5,PBS,0.9,153,0.5,MEDIUM,100,5,0.15,45,140,30,0,5,200,NONE,73,860,73,65
10560,1.5,PBS,0.9,153,0.5,MEDIUM,100,5,0.15,45,140,30,0,5,200,NONE,73,660,73,65
10561,1.5,PBS,0.9,153,0.5,MEDIUM,100,5,0.15,45,140,30,0,5,200,NONE,73,790,73,65
10562,1.5,PBS,0.9,153,0.5,MEDIUM,100,5,0.15,45,140,30,0,5,200,NONE,73,850,73,65
10563,1.5,PBS,0.9,153,0.5,MEDIUM,100,5,0.15,45,140,30,0,5,200,NONE,73,730,73,65
10564,1.5,PBS,0.9,153,0.5,MEDIUM,100,5,0.15,45,140,30,0,5,200,NONE,73,800,73,65
10565,1.5,PBS,0.9,153,0.5,MEDIUM,100,5,0.15,45,140,30,0,5,200,NONE,73,870,73,65
10566,1.5,PBS,0.9,153,0.5,MEDIUM,100,5,0.15,45,140,30,0,5,200,NONE,73,720,73,65
10567,1.5,PBS,0.9,153,0.5,MEDIUM,100,5,0.15,45,140,30,0,5,200,NONE,73,780,73,65
10568,1.5,PBS,0.9,153,0.5,MEDIUM,100,5,0.15,45,140,30,0,5,200,NONE,73,920,73,65
10569,1.5,PBS,0.9,153,0.5,MEDIUM,100,5,0.15,45,140,30,0,5,200,NONE,73,800,73,65
10570,1.5,PBS,0.9,153,0.5,MEDIUM,100,5,0.15,45,140,30,0,5,200,NONE,73,770,73,65
10571,1.5,PBS,0.9,153,0.5,MEDIUM,100,5,0.15,45,140,30,0,5,200,NONE,73,860,73,65
10572,1.5,PBS,0.9,153,0.5,MEDIUM,100,5,0.15,45,140,30,0,5,200,NONE,73,780,73,65
10573,1.5,PBS,0.9,153,0.5,MEDIUM,100,5,0.15,45,140,30,0,5,200,NONE,73,780,73,65
10574,1.5,PBS,0.9,153,0.5,MEDIUM,100,5,0.15,45,140,30,0,5,200,NONE,73,700,73,65
10575,1.5,PBS,0.9,153,0.5,MEDIUM,100,5,0.15,45,140,30,0,5,200,NONE,73,840,73,65
10576,1.5,PBS,0.9,153,0.5,MEDIUM,100,5,0.15,45,140,30,0,5,200,NONE,73,840,73,65
10577,1.5,PBS,0.9,153,0.5,MEDIUM,100,5,0.15,45,140,30,0,5,200,NONE,73,810,73,65
10578,1.5,PBS,0.9,153,0.5,MEDIUM,100,5,0.15,45,140,30,0,5,200,NONE,73,810,73,65
10579,1.5,PBS,0.9,153,0.5,MEDIUM,100,5,0.15,45,140,30,0,5,200,NONE,73,820,73,65
10580,1.5,PBS,0.9,153,0.5,MEDIUM,100,5,0.15,45,140,30,0,5,200,NONE,73,780,73,65
10581,1.5,PBS,0.9,153,0.5,MEDIUM,100,5,0.15,45,140,30,0,5,200,NONE,73,920,73,65
10582,1.5,PBS,0.9,153,0.5,MEDIUM,100,5,0.15,45,140,30,0,5,200,NONE,73,780,73,65
10583,1.5,PBS,0.9,153,0.5,MEDIUM,100,5,0.15,45,140,30,0,5,200,NONE,73,730,73,65
10584,1.5,PBS,0.9,153,0.5,MEDIUM,100,5,0.15,45,140,30,0,5,200,NONE,73,850,73,65
10585,1.5,PBS,0.9,153,0.5,MEDIUM,100,5,0.15,45,140,30,0,5,200,NONE,73,790,73,65
10586,1.5,PBS,0.9,153,0.5,MEDIUM,100,5,0.15,45,140,30,0,5,200,NONE,73,780,73,65
10587,1.5,PBS,0.9,153,0.5,MEDIUM,100,5,0.15,45,140,30,0,5,200,NONE,73,780,73,65
10588,1.5,PBS,0.9,153,0.5,MEDIUM,100,5,0.15,45,140,30,0,5,200,NONE,73,730,73,65
10589,1.5,PBS,0.9,153,0.5,MEDIUM,100,5,0.15,45,140,30,0,5,200,NONE,73,740,73,65
10590,1.5,PBS,0.9,153,0.5,MEDIUM,100,5,0.15,45,140,30,0,5,200,NONE,73,900,73,65
10591,1.5,PBS,0.9,153,0.5,MEDIUM,100,5,0.15,45,140,30,0,5,200,NONE,73,680,73,65
10592,1.5,PBS,0.9,153,0.5,MEDIUM,100,5,0.15,45,140,30,0,5,200,NONE,73,710,73,65
10593,1.5,PBS,0.9,153,0.5,MEDIUM,100,5,0.15,45,140,30,0,5,200,NONE,73,690,73,65
10594,1.5,PBS,0.9,153,0.5,MEDIUM,100,5,0.15,45,140,30,0,5,200,NONE,73,840,73,65
10595,1.5,PBS,0.9,153,0.5,MEDIUM,100,5,0.15,45,140,30,0,5,200,NONE,73,800,73,65
10596,1.5,PBS,0.9,153,0.5,MEDIUM,100,5,0.15,45,140,30,0,5,200,NONE,73,880,73,65
10597,1.5,PBS,0.9,153,0.5,MEDIUM,100,5,0.15,45,140,30,0,5,200,NONE,73,900,73,65
10598,1.5,PBS,0.9,153,0.5,MEDIUM,100,5,0.15,45,140,30,0,5,200,NONE,73,840,73,65
10599,1.5,PBS,0.9,153,0.5,MEDIUM,100,5,0.15,45,140,30,0,5,200,NONE,73,820,73,65
10600,1.5,PBS,0.9,153,0.5,MEDIUM,100,5,0.15,45,140,30,0,5,200,NONE,73,800,73,65
10601,1.5,PBS,0.9,153,0.5,MEDIUM,100,5,0.15,45,140,30,0,5,200,NONE,73,890,73,65
10602,1.5,PBS,0.9,153,0.5,MEDIUM,100,5,0.15,45,140,30,0,5,200,NONE,73,790,73,65
10603,1.5,PBS,0.9,153,0.5,MEDIUM,100,5,0.15,45,140,30,0,5,200,NONE,73,780,73,65
10604,1.5,PBS,0.9,153,0.5,MEDIUM,100,5,0.15,45,140,30,0,5,200,NONE,73,810,73,65
10605,1.5,PBS,0.9,153,0.5,MEDIUM,100,5,0.15,45,140,30,0,5,200,NONE,73,800,73,65
10606,1.5,PBS,0.9,153,0.5,MEDIUM,100,5,0.15,45,140,30,0,5,200,NONE,73,780,73,65
10607,1.5,PBS,0.9,153,0.5,MEDIUM,100,5,0.15,45,140,30,0,5,200,NONE,73,790,73,65
10608,1.5,PBS,0.9,153,0.5,MEDIUM,100,5,0.15,45,140,30,0,5,200,NONE,73,790,73,65
10609,1.5,PBS,0.9,153,0.5,MEDIUM,100,5,0.15,45,140,30,0,5,200,NONE,73,780,73,65
10610,1.5,PBS,0.9,153,0.5,MEDIUM,100,5,0.15,45,140,30,0,5,200,NONE,73,720,73,65
10611,1.5,PBS,0.9,153,0.5,MEDIUM,100,5,0.15,45,140,30,0,5,200,NONE,73,750,73,65
10612,1.5,PBS,0.9,153,0.5,MEDIUM,100,5,0.15,45,140,30,0,5,200,NONE,73,710,73,65
10613,1.5,PBS,0.9,153,0.5,MEDIUM,100,5,0.15,45,140,30,0,5,200,NONE,73,690,73,65
10614,1.5,PBS,0.9,153,0.5,MEDIUM,100,5,0.15,45,140,30,0,5,200,NONE,73,760,73,65
10615,1.5,PBS,0.9,153,0.5,MEDIUM,100,5,0.15,45,140,30,0,5,200,NONE,73,840,73,65
10616,1.5,PBS,0.9,153,0.5,MEDIUM,100,5,0.15,45,140,30,0,5,200,NONE,73,790,73,65
10617,1.5,PBS,0.9,153,0.5,MEDIUM,100,5,0.15,45,140,30,0,5,200,NONE,73,900,73,65
10618,1.5,PBS,0.9,153,0.5,MEDIUM,100,5,0.15,45,140,30,0,5,200,NONE,73,770,73,65
10619,1.5,PBS,0.9,153,0.5,MEDIUM,100,5,0.15,45,140,30,0,5,200,NONE,73,870,73,65
10620,1.5,PBS,0.9,153,0.5,MEDIUM,100,5,0.15,45,140,30,0,5,200,NONE,73,830,73,65
10621,1.5,PBS,0.9,153,0.5,MEDIUM,100,5,0.15,45,140,30,0,5,200,NONE,73,780,73,65
10622,1.5,PBS,0.9,153,0.5,MEDIUM,100,5,0.15,45,140,30,0,5,200,NONE,73,800,73,65
10623,1.5,PBS,0.9,153,0.5,MEDIUM,100,5,0.15,45,140,30,0,5,200,NONE,73,820,73,65
10624,1.5,PBS,0.9,153,0.5,MEDIUM,100,5,0.15,45,140,30,0,5,200,NONE,73,770,73,65
10625,1.5,PBS,0.9,153,0.5,MEDIUM,100,5,0.15,45,140,30,0,5,200,NONE,73,790,73,65
10626,1.5,PBS,0.9,153,0.5,MEDIUM,100,5,0.15,45,140,30,0,5,200,NONE,73,830,73,65
10627,1.5,PBS,0.9,153,0.5,MEDIUM,100,5,0.15,45,140,30,0,5,200,NONE,73,780,73,65
10628,1.5,PBS,0.9,153,0.5,MEDIUM,100,5,0.15,45,140,30,0,5,200,NONE,73,700,73,65
10629,1.5,PBS,0.9,153,0.5,MEDIUM,100,5,0.15,45,140,30,0,5,200,NONE,73,810,73,65
10630,1.5,PBS,0.9,153,0.5,MEDIUM,100,5,0.15,45,140,30,0,5,200,NONE,73,900,73,65
10631,1.5,PBS,0.9,153,0.5,MEDIUM,100,5,0.15,45,140,30,0,5,200,NONE,73,750,73,65
10632,1.5,PBS,0.9,153,0.5,MEDIUM,100,5,0.15,45,140,30,0,5,200,NONE,73,820,73,65
10633,1.5,PBS,0.9,153,0.5,MEDIUM,100,5,0.15,45,140,30,0,5,200,NONE,73,800,73,65
10634,1.5,PBS,0.9,153,0.5,MEDIUM,100,5,0.15,45,140,30,0,5,200,NONE,73,800,73,65
10635,1.5,PBS,0.9,153,0.5,MEDIUM,100,5,0.15,45,140,30,0,5,200,NONE,73,880,73,65
10636,1.5,PBS,0.9,153,0.5,MEDIUM,100,5,0.15,45,140,30,0,5,200,NONE,73,940,73,65
10637,1.5,PBS,0.9,153,0.5,MEDIUM,100,5,0.15,45,140,30,0,5,200,NONE,73,780,73,65
10638,1.5,PBS,0.9,153,0.5,MEDIUM,100,5,0.15,45,140,30,0,5,200,NONE,73,760,73,65
10639,1.5,PBS,0.9,153,0.5,MEDIUM,100,5,0.15,45,140,30,0,5,200,NONE,73,890,73,65
10640,1.5,PBS,0.9,153,0.5,MEDIUM,100,5,0.15,45,140,30,0,5,200,NONE,73,910,73,65
10641,1.5,PBS,0.9,153,0.5,MEDIUM,100,5,0.15,45,140,30,0,5,200,NONE,73,760,73,65
10642,1.5,PBS,0.9,153,0.5,MEDIUM,100,5,0.15,45,140,30,0,5,200,NONE,73,770,73,65
10643,1.5,PBS,0.9,153,0.5,MEDIUM,100,5,0.15,45,140,30,0,5,200,NONE,73,850,73,65
10644,1.5,PBS,0.9,153,0.5,MEDIUM,100,5,0.15,45,140,30,0,5,200,NONE,74,750,74,66
10645,1.5,PBS,0.9,153,0.5,MEDIUM,100,5,0.15,45,140,30,0,5,200,NONE,74,840,74,66
10646,1.5,PBS,0.9,153,0.5,MEDIUM,100,5,0.15,45,140,30,0,5,200,NONE,74,820,74,66
10647,1.5,PBS,0.9,153,0.5,MEDIUM,100,5,0.15,45,140,30,0,5,200,NONE,74,920,74,66
10648,1.5,PBS,0.9,153,0.5,MEDIUM,100,5,0.15,45,140,30,0,5,200,NONE,74,790,74,66
10649,1.5,PBS,0.9,153,0.5,MEDIUM,100,5,0.15,45,140,30,0,5,200,NONE,74,800,74,66
10650,1.5,PBS,0.9,153,0.5,MEDIUM,100,5,0.15,45,140,30,0,5,200,NONE,74,790,74,66
10651,1.5,PBS,0.9,153,0.5,MEDIUM,100,5,0.15,45,140,30,0,5,200,NONE,74,890,74,66
10652,1.5,PBS,0.9,153,0.5,MEDIUM,100,5,0.15,45,140,30,0,5,200,NONE,74,810,74,66
10653,1.5,PBS,0.9,153,0.5,MEDIUM,100,5,0.15,45,140,30,0,5,200,NONE,74,740,74,66
10654,1.5,PBS,0.9,153,0.5,MEDIUM,100,5,0.15,45,140,30,0,5,200,NONE,74,810,74,66
10655,1.5,PBS,0.9,153,0.5,MEDIUM,100,5,0.15,45,140,30,0,5,200,NONE,74,830,74,66
10656,1.5,PBS,0.9,153,0.5,MEDIUM,100,5,0.15,45,140,30,0,5,200,NONE,74,820,74,66
10657,1.5,PBS,0.9,153,0.5,MEDIUM,100,5,0.15,45,140,30,0,5,200,NONE,74,870,74,66
10658,1.5,PBS,0.9,153,0.5,MEDIUM,100,5,0.15,45,140,30,0,5,200,NONE,74,840,74,66
10659,1.5,PBS,0.9,153,0.5,MEDIUM,100,5,0.15,45,140,30,0,5,200,NONE,74,840,74,66
10660,1.5,PBS,0.9,153,0.5,MEDIUM,100,5,0.15,45,140,30,0,5,200,NONE,74,720,74,66
10661,1.5,PBS,0.9,153,0.5,MEDIUM,100,5,0.15,45,140,30,0,5,200,NONE,74,830,74,66
10662,1.5,PBS,0.9,153,0.5,MEDIUM,100,5,0.15,45,140,30,0,5,200,NONE,74,800,74,66
10663,1.5,PBS,0.9,153,0.5,MEDIUM,100,5,0.15,45,140,30,0,5,200,NONE,74,790,74,66
10664,1.5,PBS,0.9,153,0.5,MEDIUM,100,5,0.15,45,140,30,0,5,200,NONE,74,780,74,66
10665,1.5,PBS,0.9,153,0.5,MEDIUM,100,5,0.15,45,140,30,0,5,200,NONE,74,800,74,66
10666,1.5,PBS,0.9,153,0.5,MEDIUM,100,5,0.15,45,140,30,0,5,200,NONE,74,820,74,66
10667,1.5,PBS,0.9,153,0.5,MEDIUM,100,5,0.15,45,140,30,0,5,200,NONE,74,730,74,66
10668,1.5,PBS,0.9,153,0.5,MEDIUM,100,5,0.15,45,140,30,0,5,200,NONE,74,700,74,66
10669,1.5,PBS,0.9,153,0.5,MEDIUM,100,5,0.15,45,140,30,0,5,200,NONE,74,800,74,66
10670,1.5,PBS,0.9,153,0.5,MEDIUM,100,5,0.15,45,140,30,0,5,200,NONE,74,840,74,66
10671,1.5,PBS,0.9,153,0.5,MEDIUM,100,5,0.15,45,140,30,0,5,200,NONE,74,770,74,66
10672,1.5,PBS,0.9,153,0.5,MEDIUM,100,5,0.15,45,140,30,0,5,200,NONE,74,820,74,66
10673,1.5,PBS,0.9,153,0.5,MEDIUM,100,5,0.15,45,140,30,0,5,200,NONE,74,730,74,66
10674,1.5,PBS,0.9,153,0.5,MEDIUM,100,5,0.15,45,140,30,0,5,200,NONE,74,760,74,66
10675,1.5,PBS,0.9,153,0.5,MEDIUM,100,5,0.15,45,140,30,0,5,200,NONE,74,770,74,66
10676,1.5,PBS,0.9,153,0.5,MEDIUM,100,5,0.15,45,140,30,0,5,200,NONE,74,700,74,66
10677,1.5,PBS,0.9,153,0.5,MEDIUM,100,5,0.15,45,140,30,0,5,200,NONE,74,700,74,66
10678,1.5,PBS,0.9,153,0.5,MEDIUM,100,5,0.15,45,140,30,0,5,200,NONE,74,730,74,66
10679,1.5,PBS,0.9,153,0.5,MEDIUM,100,5,0.15,45,140,30,0,5,200,NONE,74,740,74,66
10680,1.5,PBS,0.9,153,0.5,MEDIUM,100,20,0.15,45,140,30,0,5,200,NONE,75,408,75,67
10681,1.5,PBS,0.9,153,0.5,MEDIUM,100,20,0.15,45,140,30,0,5,200,NONE,75,368,75,67
10682,1.5,PBS,0.9,153,0.5,MEDIUM,100,20,0.15,45,140,30,0,5,200,NONE,75,341,75,67
10683,1.5,PBS,0.9,153,0.5,MEDIUM,100,20,0.15,45,140,30,0,5,200,NONE,75,400.5,75,67
10684,1.5,PBS,0.9,153,0.5,MEDIUM,100,20,0.15,45,140,30,0,5,200,NONE,75,364.5,75,67
10685,1.5,PBS,0.9,153,0.5,MEDIUM,100,20,0.15,45,140,30,0,5,200,NONE,75,349,75,67
10686,1.5,PBS,0.9,153,0.5,MEDIUM,100,20,0.15,45,140,30,0,5,200,NONE,75,394.5,75,67
10687,1.5,PBS,0.9,153,0.5,MEDIUM,100,20,0.15,45,140,30,0,5,200,NONE,75,425,75,67
10688,1.5,PBS,0.9,153,0.5,MEDIUM,100,20,0.15,45,140,30,0,5,200,NONE,75,358.5,75,67
10689,1.5,PBS,0.9,153,0.5,MEDIUM,100,20,0.15,45,140,30,0,5,200,NONE,75,418.5,75,67
10690,1.5,PBS,0.9,153,0.5,MEDIUM,100,20,0.15,45,140,30,0,5,200,NONE,75,452.5,75,67
10691,1.5,PBS,0.9,153,0.5,MEDIUM,100,20,0.15,45,140,30,0,5,200,NONE,75,323.5,75,67
10692,1.5,PBS,0.9,153,0.5,MEDIUM,100,20,0.15,45,140,30,0,5,200,NONE,75,382,75,67
10693,1.5,PBS,0.9,153,0.5,MEDIUM,100,20,0.15,45,140,30,0,5,200,NONE,75,402,75,67
10694,1.5,PBS,0.9,153,0.5,MEDIUM,100,20,0.15,45,140,30,0,5,200,NONE,75,314.5,75,67
10695,1.5,PBS,0.9,153,0.5,MEDIUM,100,20,0.15,45,140,30,0,5,200,NONE,75,364.5,75,67
10696,1.5,PBS,0.9,153,0.5,MEDIUM,100,20,0.15,45,140,30,0,5,200,NONE,75,319.5,75,67
10697,1.5,PBS,0.9,153,0.5,MEDIUM,100,20,0.15,45,140,30,0,5,200,NONE,75,330.5,75,67
10698,1.5,PBS,0.9,153,0.5,MEDIUM,100,20,0.15,45,140,30,0,5,200,NONE,75,426,75,67
10699,1.5,PBS,0.9,153,0.5,MEDIUM,100,20,0.15,45,140,30,0,5,200,NONE,75,365,75,67
10700,1.5,PBS,0.9,153,0.5,MEDIUM,100,20,0.15,45,140,30,0,5,200,NONE,75,339.5,75,67
10701,1.5,PBS,0.9,153,0.5,MEDIUM,100,20,0.15,45,140,30,0,5,200,NONE,75,397,75,67
10702,1.5,PBS,0.9,153,0.5,MEDIUM,100,20,0.15,45,140,30,0,5,200,NONE,75,425,75,67
10703,1.5,PBS,0.9,153,0.5,MEDIUM,100,20,0.15,45,140,30,0,5,200,NONE,75,349.5,75,67
10704,1.5,PBS,0.9,153,0.5,MEDIUM,100,20,0.15,45,140,30,0,5,200,NONE,75,293.5,75,67
10705,1.5,PBS,0.9,153,0.5,MEDIUM,100,20,0.15,45,140,30,0,5,200,NONE,75,342,75,67
10706,1.5,PBS,0.9,153,0.5,MEDIUM,100,20,0.15,45,140,30,0,5,200,NONE,75,316.5,75,67
10707,1.15,PBS,0.9,153,0.5,MEDIUM,100,20,0.15,45,140,30,0,5,200,NONE,76,634.823817,76,68
10708,1.15,PBS,0.9,153,0.5,MEDIUM,100,20,0.15,45,140,30,0,5,200,NONE,76,555.838994,76,68
10709,1.15,PBS,0.9,153,0.5,MEDIUM,100,20,0.15,45,140,30,0,5,200,NONE,76,535.9948647,76,68
10710,1.15,PBS,0.9,153,0.5,MEDIUM,100,20,0.15,45,140,30,0,5,200,NONE,76,669.324683,76,68
10711,1.15,PBS,0.9,153,0.5,MEDIUM,100,20,0.15,45,140,30,0,5,200,NONE,76,558.5966082,76,68
10712,1.15,PBS,0.9,153,0.5,MEDIUM,100,20,0.15,45,140,30,0,5,200,NONE,76,596.3913395,76,68
10713,1.15,PBS,0.9,153,0.5,MEDIUM,100,20,0.15,45,140,30,0,5,200,NONE,76,552.2463391,76,68
10714,1.15,PBS,0.9,153,0.5,MEDIUM,100,20,0.15,45,140,30,0,5,200,NONE,76,580.4670188,76,68
10715,1.15,PBS,0.9,153,0.5,MEDIUM,100,20,0.15,45,140,30,0,5,200,NONE,76,604.9862256,76,68
10716,1.15,PBS,0.9,153,0.5,MEDIUM,100,20,0.15,45,140,30,0,5,200,NONE,76,603.289902,76,68
10717,1.15,PBS,0.9,153,0.5,MEDIUM,100,20,0.15,45,140,30,0,5,200,NONE,76,623.4525112,76,68
10718,1.15,PBS,0.9,153,0.5,MEDIUM,100,20,0.15,45,140,30,0,5,200,NONE,76,504.5206889,76,68
10719,1.15,PBS,0.9,153,0.5,MEDIUM,100,20,0.15,45,140,30,0,5,200,NONE,76,515.90696,76,68
10720,1.15,PBS,0.9,153,0.5,MEDIUM,100,20,0.15,45,140,30,0,5,200,NONE,76,566.4221723,76,68
10721,1.15,PBS,0.9,153,0.5,MEDIUM,100,20,0.15,45,140,30,0,5,200,NONE,76,650,76,68
10722,1.15,PBS,0.9,153,0.5,MEDIUM,100,20,0.15,45,140,30,0,5,200,NONE,76,558.3177299,76,68
10723,1.15,PBS,0.9,153,0.5,MEDIUM,100,20,0.15,45,140,30,0,5,200,NONE,76,610.7641932,76,68
10724,1.15,PBS,0.9,153,0.5,MEDIUM,100,20,0.15,45,140,30,0,5,200,NONE,76,569.9196552,76,68
10725,1.15,PBS,0.9,153,0.5,MEDIUM,100,20,0.15,45,140,30,0,5,200,NONE,76,470.4497656,76,68
10726,1.15,PBS,0.9,153,0.5,MEDIUM,100,20,0.15,45,140,30,0,5,200,NONE,76,549.9243621,76,68
10727,1.15,PBS,0.9,153,0.5,MEDIUM,100,20,0.15,45,140,30,0,5,200,NONE,76,523.2829491,76,68
10728,1.15,PBS,0.9,153,0.5,MEDIUM,100,20,0.15,45,140,30,0,5,200,NONE,76,573.7417244,76,68
10729,1.15,PBS,0.9,153,0.5,MEDIUM,100,20,0.15,45,140,30,0,5,200,NONE,76,509.1483788,76,68
10730,1.15,PBS,0.9,153,0.5,MEDIUM,100,20,0.15,45,140,30,0,5,200,NONE,76,607.2073003,76,68
10731,1.15,PBS,0.9,153,0.5,MEDIUM,100,20,0.15,45,140,30,0,5,200,NONE,76,571.9627015,76,68
10732,1.15,PBS,0.9,153,0.5,MEDIUM,100,20,0.15,45,140,30,0,5,200,NONE,76,541.4185781,76,68
10733,1.15,PBS,0.9,153,0.5,MEDIUM,100,20,0.15,45,140,30,0,5,200,NONE,76,599.7194031,76,68
10734,1.15,PBS,0.9,153,0.5,MEDIUM,100,20,0.15,45,140,30,0,5,200,NONE,76,638.4309505,76,68
10735,1.15,PBS,0.9,153,0.5,MEDIUM,100,20,0.15,45,140,30,0,5,200,NONE,76,575.9629606,76,68
10736,1.15,PBS,0.9,153,0.5,MEDIUM,100,20,0.15,45,140,30,0,5,200,NONE,76,579.7217056,76,68
10737,1.15,PBS,0.9,153,0.5,MEDIUM,100,20,0.15,45,140,30,0,5,200,NONE,76,482.9827461,76,68
10738,1.15,PBS,0.9,153,0.5,MEDIUM,100,20,0.15,45,140,30,0,5,200,NONE,76,567.4881055,76,68
10739,1.15,PBS,0.9,153,0.5,MEDIUM,100,20,0.15,45,140,30,0,5,200,NONE,76,493.3181872,76,68
10740,1.15,PBS,0.9,153,0.5,MEDIUM,100,20,0.15,45,140,30,0,5,200,NONE,76,572.0593407,76,68
10741,1.15,PBS,0.9,153,0.5,MEDIUM,100,20,0.15,45,140,30,0,5,200,NONE,76,635.9743176,76,68
10742,1.15,PBS,0.9,153,0.5,MEDIUM,100,20,0.15,45,140,30,0,5,200,NONE,76,538.4229916,76,68
10743,1.15,PBS,0.9,153,0.5,MEDIUM,100,20,0.15,45,140,30,0,5,200,NONE,76,574.9623668,76,68
10744,1.15,PBS,0.9,153,0.5,MEDIUM,100,20,0.15,45,140,30,0,5,200,NONE,76,636.3210977,76,68
10745,1.15,PBS,0.9,153,0.5,MEDIUM,100,20,0.15,45,140,30,0,5,200,NONE,76,556.9850385,76,68
10746,1.15,PBS,0.9,153,0.5,MEDIUM,100,20,0.15,45,140,30,0,5,200,NONE,76,556.6550827,76,68
10747,1.15,PBS,0.9,153,0.5,MEDIUM,100,20,0.15,45,140,30,0,5,200,NONE,76,591.9318615,76,68
10748,1.15,PBS,0.9,153,0.5,MEDIUM,100,20,0.15,45,140,30,0,5,200,NONE,76,565.4011988,76,68
10749,1.15,PBS,0.9,153,0.5,MEDIUM,100,20,0.15,45,140,30,0,5,200,NONE,76,526.3561311,76,68
10750,1.15,PBS,0.9,153,0.5,MEDIUM,100,20,0.15,45,140,30,0,5,200,NONE,76,567.8800042,76,68
10751,1.15,PBS,0.9,153,0.5,MEDIUM,100,20,0.15,45,140,30,0,5,200,NONE,76,522.7934175,76,68
10752,1.15,PBS,0.9,153,0.5,MEDIUM,100,20,0.15,45,140,30,0,5,200,NONE,76,529.9148433,76,68
10753,1.15,PBS,0.9,153,0.5,MEDIUM,100,20,0.15,45,140,30,0,5,200,NONE,76,558.4263644,76,68
10754,1.15,PBS,0.9,153,0.5,MEDIUM,100,20,0.15,45,140,30,0,5,200,NONE,76,510.8359033,76,68
10755,1.15,PBS,0.9,153,0.5,MEDIUM,100,20,0.15,45,140,30,0,5,200,NONE,76,532.7114248,76,68
10756,1.15,PBS,0.9,153,0.5,MEDIUM,100,20,0.15,45,140,30,0,5,200,NONE,76,510.0650321,76,68
10757,1.15,PBS,0.9,153,0.5,MEDIUM,100,20,0.15,45,140,30,0,5,200,NONE,76,538.5816172,76,68
10758,1.15,PBS,0.9,153,0.5,MEDIUM,100,20,0.15,45,140,30,0,5,200,NONE,76,499.0398106,76,68
10759,1.15,PBS,0.9,153,0.5,MEDIUM,100,20,0.15,45,140,30,0,5,200,NONE,76,550.0150442,76,68
10760,1.15,PBS,0.9,153,0.5,MEDIUM,100,20,0.15,45,140,30,0,5,200,NONE,76,541.7792034,76,68
10761,1.15,PBS,0.9,153,0.5,MEDIUM,100,20,0.15,45,140,30,0,5,200,NONE,76,499.0398106,76,68
10762,1.15,PBS,0.9,153,0.5,MEDIUM,100,20,0.15,45,140,30,0,5,200,NONE,76,541.2881183,76,68
10763,1.15,PBS,0.9,153,0.5,MEDIUM,100,20,0.15,45,140,30,0,5,200,NONE,76,620.1824992,76,68
10764,1.15,PBS,0.9,153,0.5,MEDIUM,100,20,0.15,45,140,30,0,5,200,NONE,76,467.6257646,76,68
10765,1.15,PBS,0.9,153,0.5,MEDIUM,100,20,0.15,45,140,30,0,5,200,NONE,76,487.7066411,76,68
10766,1.15,PBS,0.9,153,0.5,MEDIUM,100,20,0.15,45,140,30,0,5,200,NONE,76,562.4666352,76,68
10767,1.15,PBS,0.9,153,0.5,MEDIUM,100,20,0.15,45,140,30,0,5,200,NONE,76,466.641126,76,68
10768,1.15,PBS,0.9,153,0.5,MEDIUM,100,20,0.15,45,140,30,0,5,200,NONE,76,606.8016925,76,68
10769,1.15,PBS,0.9,153,0.5,MEDIUM,100,20,0.15,45,140,30,0,5,200,NONE,76,590.3310246,76,68
10770,1.15,PBS,0.9,153,0.5,MEDIUM,100,20,0.15,45,140,30,0,5,200,NONE,76,479.715213,76,68
10771,1.15,PBS,0.9,153,0.5,MEDIUM,100,20,0.15,45,140,30,0,5,200,NONE,76,536.7537302,76,68
10772,1.15,PBS,0.9,153,0.5,MEDIUM,100,20,0.15,45,140,30,0,5,200,NONE,76,515.4392557,76,68
10773,1.15,PBS,0.9,153,0.5,MEDIUM,100,20,0.15,45,140,30,0,5,200,NONE,76,583.6286969,76,68
10774,1.15,PBS,0.9,153,0.5,MEDIUM,100,20,0.15,45,140,30,0,5,200,NONE,76,535.0824457,76,68
10775,1.15,PBS,0.9,153,0.5,MEDIUM,100,20,0.15,45,140,30,0,5,200,NONE,76,528.0398462,76,68
10776,1.15,PBS,0.9,153,0.5,MEDIUM,100,20,0.15,45,140,30,0,5,200,NONE,76,620.9068995,76,68
10777,1.15,PBS,0.9,153,0.5,MEDIUM,100,20,0.15,45,140,30,0,5,200,NONE,76,570.5417011,76,68
10778,1.15,PBS,0.9,153,0.5,MEDIUM,100,20,0.15,45,140,30,0,5,200,NONE,76,546.071332,76,68
10779,1.15,PBS,0.9,153,0.5,MEDIUM,100,20,0.15,45,140,30,0,5,200,NONE,76,509.2433223,76,68
10780,1.5,CACL2,100,0,2,MEDIUM,100,5,0.15,45,140,30,0,5,200,NONE,77,580.2622853,77,69
10781,1.5,CACL2,100,0,2,MEDIUM,100,5,0.15,45,140,30,0,5,200,NONE,77,631.0985595,77,69
10782,1.5,CACL2,100,0,2,MEDIUM,100,5,0.15,45,140,30,0,5,200,NONE,77,575.8518137,77,69
10783,1.5,CACL2,100,0,2,MEDIUM,100,5,0.15,45,140,30,0,5,200,NONE,77,608.8023442,77,69
10784,1.5,CACL2,100,0,2,MEDIUM,100,5,0.15,45,140,30,0,5,200,NONE,77,590.9009543,77,69
10785,1.5,CACL2,100,0,2,MEDIUM,100,5,0.15,45,140,30,0,5,200,NONE,77,580.8559795,77,69
10786,1.5,CACL2,100,0,2,MEDIUM,100,5,0.15,45,140,30,0,5,200,NONE,77,569.3933075,77,69
10787,1.5,CACL2,100,0,2,MEDIUM,100,5,0.15,45,140,30,0,5,200,NONE,77,547.3341964,77,69
10788,1.5,CACL2,100,0,2,MEDIUM,100,5,0.15,45,140,30,0,5,200,NONE,77,560.8478494,77,69
10789,1.5,CACL2,100,0,2,MEDIUM,100,5,0.15,45,140,30,0,5,200,NONE,77,593.9623371,77,69
10790,1.5,CACL2,100,0,2,MEDIUM,100,5,0.15,45,140,30,0,5,200,NONE,77,604.3243145,77,69
10791,1.5,CACL2,100,0,2,MEDIUM,100,5,0.15,45,140,30,0,5,200,NONE,77,590.2389476,77,69
10792,1.5,CACL2,100,0,2,MEDIUM,100,5,0.15,45,140,30,0,5,200,NONE,77,630.3566008,77,69
10793,1.5,CACL2,100,0,2,MEDIUM,100,5,0.15,45,140,30,0,5,200,NONE,77,597.5308472,77,69
10794,1.5,CACL2,100,0,2,MEDIUM,100,5,0.15,45,140,30,0,5,200,NONE,77,595.7545872,77,69
10795,1.5,CACL2,100,0,2,MEDIUM,100,5,0.15,45,140,30,0,5,200,NONE,77,589.9060417,77,69
10796,1.5,CACL2,100,0,2,MEDIUM,100,5,0.15,45,140,30,0,5,200,NONE,77,609.9227413,77,69
10797,1.5,CACL2,100,0,2,MEDIUM,100,5,0.15,45,140,30,0,5,200,NONE,77,660.8365708,77,69
10798,1.5,CACL2,100,0,2,MEDIUM,100,5,0.15,45,140,30,0,5,200,NONE,77,556.9138107,77,69
10799,1.5,CACL2,100,0,2,MEDIUM,100,5,0.15,45,140,30,0,5,200,NONE,77,576.180511,77,69
10800,1.5,CACL2,100,0,2,MEDIUM,100,5,0.15,45,140,30,0,5,200,NONE,77,592.1046589,77,69
10801,1.5,CACL2,100,0,2,MEDIUM,100,5,0.15,45,140,30,0,5,200,NONE,77,612.9945542,77,69
10802,1.5,CACL2,100,0,2,MEDIUM,100,5,0.15,45,140,30,0,5,200,NONE,77,589.8273458,77,69
10803,1.5,CACL2,100,0,2,MEDIUM,100,5,0.15,45,140,30,0,5,200,NONE,77,529.796148,77,69
10804,1.5,CACL2,100,0,2,MEDIUM,100,5,0.15,45,140,30,0,5,200,NONE,77,588.4199156,77,69
10805,1.5,CACL2,100,0,2,MEDIUM,100,5,0.15,45,140,30,0,5,200,NONE,77,683.5952472,77,69
10806,1.5,CACL2,100,0,2,MEDIUM,100,5,0.15,45,140,30,0,5,200,NONE,77,623.6660874,77,69
10807,1.5,CACL2,100,0,2,MEDIUM,100,5,0.15,45,140,30,0,5,200,NONE,77,575.2490213,77,69
10808,1.5,CACL2,100,0,2,MEDIUM,100,5,0.15,45,140,30,0,5,200,NONE,77,598.4940009,77,69
10809,1.5,CACL2,100,0,2,MEDIUM,100,5,0.15,45,140,30,0,5,200,NONE,77,651.8913865,77,69
10810,1.5,CACL2,100,0,2,MEDIUM,100,5,0.15,45,140,30,0,5,200,NONE,77,570.9416169,77,69
10811,1.5,CACL2,100,0,2,MEDIUM,100,5,0.15,45,140,30,0,5,200,NONE,77,575.2490213,77,69
10812,1.5,CACL2,100,0,2,MEDIUM,100,5,0.15,45,140,30,0,5,200,NONE,77,569.447171,77,69
10813,1.5,CACL2,100,0,2,MEDIUM,100,5,0.15,45,140,30,0,5,200,NONE,77,624.9198626,77,69
10814,1.5,CACL2,100,0,2,MEDIUM,100,5,0.15,45,140,30,0,5,200,NONE,77,546.3534221,77,69
10815,1.5,CACL2,100,0,2,MEDIUM,100,5,0.15,45,140,30,0,5,200,NONE,77,626.004663,77,69
10816,1.5,CACL2,100,0,2,MEDIUM,100,5,0.15,45,140,30,0,5,200,NONE,77,639.7915988,77,69
10817,1.5,CACL2,100,0,2,MEDIUM,100,5,0.15,45,140,30,0,5,200,NONE,77,542.9288695,77,69
10818,1.5,CACL2,100,0,2,MEDIUM,100,5,0.15,45,140,30,0,5,200,NONE,77,568.8850031,77,69
10819,1.5,CACL2,100,0,2,MEDIUM,100,5,0.15,45,140,30,0,5,200,NONE,77,623.3437612,77,69
10820,1.5,CACL2,100,0,2,MEDIUM,100,5,0.15,45,140,30,0,5,200,NONE,77,612.4426691,77,69
10821,1.5,CACL2,100,0,2,MEDIUM,100,5,0.15,45,140,30,0,5,200,NONE,77,628.9267441,77,69
10822,1.5,CACL2,100,0,2,MEDIUM,100,5,0.15,45,140,30,0,5,200,NONE,77,577.1660407,77,69
10823,1.5,CACL2,100,0,2,MEDIUM,100,5,0.15,45,140,30,0,5,200,NONE,77,529.3852443,77,69
10824,1.5,CACL2,100,0,2,MEDIUM,100,5,0.15,45,140,30,0,5,200,NONE,77,571.1572672,77,69
10825,1.5,CACL2,100,0,2,MEDIUM,100,5,0.15,45,140,30,0,5,200,NONE,77,598.4965191,77,69
10826,1.5,CACL2,100,0,2,MEDIUM,100,5,0.15,45,140,30,0,5,200,NONE,77,565.280505,77,69
10827,1.5,CACL2,100,0,2,MEDIUM,100,5,0.15,45,140,30,0,5,200,NONE,77,613.0425569,77,69
10828,1.5,CACL2,100,0,2,MEDIUM,100,5,0.15,45,140,30,0,5,200,NONE,77,622.2666599,77,69
10829,1.5,CACL2,100,0,2,MEDIUM,100,5,0.15,45,140,30,0,5,200,NONE,77,581.3371606,77,69
10830,1.5,CACL2,100,0,2,MEDIUM,100,5,0.15,45,140,30,0,5,200,NONE,77,593.1626839,77,69
10831,1.5,CACL2,100,0,2,MEDIUM,100,5,0.15,45,140,30,0,5,200,NONE,77,528.5159564,77,69
10832,1.5,CACL2,100,0,2,MEDIUM,100,5,0.15,45,140,30,0,5,200,NONE,77,631.4927364,77,69
10833,1.5,CACL2,100,0,2,MEDIUM,100,5,0.15,45,140,30,0,5,200,NONE,77,582.6955495,77,69
10834,1.5,CACL2,100,0,2,MEDIUM,100,5,0.15,45,140,30,0,5,200,NONE,77,618.5265854,77,69
10835,1.5,CACL2,100,0,2,MEDIUM,100,5,0.15,45,140,30,0,5,200,NONE,77,576.5516904,77,69
10836,1.5,CACL2,100,0,2,MEDIUM,100,5,0.15,45,140,30,0,5,200,NONE,77,552.7587857,77,69
10837,1.5,CACL2,100,0,2,MEDIUM,100,5,0.15,45,140,30,0,5,200,NONE,77,578.0316001,77,69
10838,1.5,CACL2,100,0,2,MEDIUM,100,5,0.15,45,140,30,0,5,200,NONE,77,583.9857302,77,69
10839,1.5,CACL2,100,0,2,MEDIUM,100,5,0.15,45,140,30,0,5,200,NONE,77,601.9150616,77,69
10840,1.5,CACL2,100,0,2,MEDIUM,100,5,0.15,45,140,30,0,5,200,NONE,77,556.1966001,77,69
10841,1.5,CACL2,100,0,2,MEDIUM,100,5,0.15,45,140,30,0,5,200,NONE,77,577.1533273,77,69
10842,1.5,CACL2,100,0,2,MEDIUM,100,5,0.15,45,140,30,0,5,200,NONE,77,601.9150616,77,69
10843,1.5,CACL2,100,0,2,MEDIUM,100,5,0.15,45,140,30,0,5,200,NONE,77,620.9128921,77,69
10844,1.5,CACL2,100,0,2,MEDIUM,100,5,0.15,45,140,30,0,5,200,NONE,77,667.8198117,77,69
10845,1.5,CACL2,100,0,2,MEDIUM,100,5,0.15,45,140,30,0,5,200,NONE,77,588.9041807,77,69
10846,1.5,CACL2,100,0,2,MEDIUM,100,5,0.15,45,140,30,0,5,200,NONE,77,598.777324,77,69
10847,1.5,CACL2,100,0,2,MEDIUM,100,5,0.15,45,140,30,0,5,200,NONE,77,614.5658725,77,69
10848,1.5,CACL2,100,0,2,MEDIUM,100,5,0.15,45,140,30,0,5,200,NONE,77,546.7799237,77,69
10849,1.5,CACL2,100,0,2,MEDIUM,100,5,0.15,45,140,30,0,5,200,NONE,77,634.8818678,77,69
10850,1.5,CACL2,100,0,2,MEDIUM,100,5,0.15,45,140,30,0,5,200,NONE,77,589.3841031,77,69
10851,1.5,CACL2,100,0,2,MEDIUM,100,5,0.15,45,140,30,0,5,200,NONE,77,568.4408174,77,69
10852,1.5,CACL2,100,0,2,MEDIUM,100,5,0.15,45,140,30,0,5,200,NONE,77,641.3023553,77,69
10853,1.5,CACL2,100,0,2,MEDIUM,100,5,0.15,45,140,30,0,5,200,NONE,77,578.1539273,77,69
10854,1.5,CACL2,100,0,2,MEDIUM,100,5,0.15,45,140,30,0,5,200,NONE,77,603.5355149,77,69
10855,5,CACL2,100,0,0.25,MEDIUM,100,2,0.15,45,140,1,0,5,200,NONE,78,330,78,70
10856,5,CACL2,100,0,0.25,MEDIUM,100,2,0.15,45,140,1,0,5,200,NONE,78,330,78,70
10857,5,CACL2,100,0,0.25,MEDIUM,100,2,0.15,45,140,1,0,5,200,NONE,78,340,78,70
10858,5,CACL2,100,0,0.25,MEDIUM,100,2,0.15,45,140,1,0,5,200,NONE,78,340,78,70
10859,5,CACL2,100,0,0.25,MEDIUM,100,2,0.15,45,140,1,0,5,200,NONE,78,310,78,70
10860,5,CACL2,100,0,0.25,MEDIUM,100,2,0.15,45,140,1,0,5,200,NONE,78,350,78,70
10861,5,CACL2,100,0,0.25,MEDIUM,100,2,0.15,45,140,1,0,5,200,NONE,78,370,78,70
10862,5,CACL2,100,0,0.25,MEDIUM,100,2,0.15,45,140,1,0,5,200,NONE,78,330,78,70
10863,5,CACL2,100,0,0.25,MEDIUM,100,2,0.15,45,140,1,0,5,200,NONE,78,330,78,70
10864,5,CACL2,100,0,0.25,MEDIUM,100,2,0.15,45,140,1,0,5,200,NONE,78,390,78,70
10865,5,CACL2,100,0,0.25,MEDIUM,100,2,0.15,45,140,1,0,5,200,NONE,78,320,78,70
10866,5,CACL2,100,0,0.25,MEDIUM,100,2,0.15,45,140,1,0,5,200,NONE,78,360,78,70
10867,5,CACL2,100,0,0.25,MEDIUM,100,2,0.15,45,140,1,0,5,200,NONE,78,340,78,70
10868,5,CACL2,100,0,0.25,MEDIUM,100,2,0.15,45,140,1,0,5,200,NONE,78,360,78,70
10869,5,CACL2,100,0,0.25,MEDIUM,100,2,0.15,45,140,1,0,5,200,NONE,78,320,78,70
10870,5,CACL2,100,0,0.25,MEDIUM,100,2,0.15,45,140,1,0,5,200,NONE,78,300,78,70
10871,5,CACL2,100,0,0.25,MEDIUM,100,2,0.15,45,140,1,0,5,200,NONE,78,300,78,70
10872,5,CACL2,100,0,0.25,MEDIUM,100,2,0.15,45,140,1,0,5,200,NONE,78,360,78,70
10873,5,CACL2,100,0,0.5,MEDIUM,100,2,0.15,45,140,1,0,5,200,NONE,79,410,79,71
10874,5,CACL2,100,0,0.5,MEDIUM,100,2,0.15,45,140,1,0,5,200,NONE,79,330,79,71
10875,5,CACL2,100,0,0.5,MEDIUM,100,2,0.15,45,140,1,0,5,200,NONE,79,420,79,71
10876,5,CACL2,100,0,0.5,MEDIUM,100,2,0.15,45,140,1,0,5,200,NONE,79,320,79,71
10877,5,CACL2,100,0,0.5,MEDIUM,100,2,0.15,45,140,1,0,5,200,NONE,79,400,79,71
10878,5,CACL2,100,0,0.5,MEDIUM,100,2,0.15,45,140,1,0,5,200,NONE,79,360,79,71
10879,5,CACL2,100,0,0.5,MEDIUM,100,2,0.15,45,140,1,0,5,200,NONE,79,360,79,71
10880,5,CACL2,100,0,0.5,MEDIUM,100,2,0.15,45,140,1,0,5,200,NONE,79,350,79,71
10881,5,CACL2,100,0,0.5,MEDIUM,100,2,0.15,45,140,1,0,5,200,NONE,79,330,79,71
10882,5,CACL2,100,0,0.5,MEDIUM,100,2,0.15,45,140,1,0,5,200,NONE,79,410,79,71
10883,5,CACL2,100,0,0.5,MEDIUM,100,2,0.15,45,140,1,0,5,200,NONE,79,370,79,71
10884,5,CACL2,100,0,0.5,MEDIUM,100,2,0.15,45,140,1,0,5,200,NONE,79,360,79,71
10885,5,CACL2,100,0,0.5,MEDIUM,100,2,0.15,45,140,1,0,5,200,NONE,79,400,79,71
10886,5,CACL2,100,0,0.5,MEDIUM,100,2,0.15,45,140,1,0,5,200,NONE,79,400,79,71
10887,5,CACL2,100,0,0.5,MEDIUM,100,2,0.15,45,140,1,0,5,200,NONE,79,400,79,71
10888,5,CACL2,100,0,0.5,MEDIUM,100,2,0.15,45,140,1,0,5,200,NONE,79,340,79,71
10889,5,CACL2,100,0,0.5,MEDIUM,100,2,0.15,45,140,1,0,5,200,NONE,79,380,79,71
10890,5,CACL2,100,0,0.5,MEDIUM,100,2,0.15,45,140,1,0,5,200,NONE,79,310,79,71
10891,5,CACL2,100,0,1,MEDIUM,100,2,0.15,45,140,1,0,5,200,NONE,80,400,80,72
10892,5,CACL2,100,0,1,MEDIUM,100,2,0.15,45,140,1,0,5,200,NONE,80,360,80,72
10893,5,CACL2,100,0,1,MEDIUM,100,2,0.15,45,140,1,0,5,200,NONE,80,340,80,72
10894,5,CACL2,100,0,1,MEDIUM,100,2,0.15,45,140,1,0,5,200,NONE,80,380,80,72
10895,5,CACL2,100,0,1,MEDIUM,100,2,0.15,45,140,1,0,5,200,NONE,80,360,80,72
10896,5,CACL2,100,0,1,MEDIUM,100,2,0.15,45,140,1,0,5,200,NONE,80,360,80,72
10897,5,CACL2,100,0,1,MEDIUM,100,2,0.15,45,140,1,0,5,200,NONE,80,360,80,72
10898,5,CACL2,100,0,1,MEDIUM,100,2,0.15,45,140,1,0,5,200,NONE,80,380,80,72
10899,5,CACL2,100,0,1,MEDIUM,100,2,0.15,45,140,1,0,5,200,NONE,80,370,80,72
10900,5,CACL2,100,0,1,MEDIUM,100,2,0.15,45,140,1,0,5,200,NONE,80,380,80,72
10901,5,CACL2,100,0,1,MEDIUM,100,2,0.15,45,140,1,0,5,200,NONE,80,400,80,72
10902,5,CACL2,100,0,1,MEDIUM,100,2,0.15,45,140,1,0,5,200,NONE,80,380,80,72
10903,5,CACL2,100,0,1,MEDIUM,100,2,0.15,45,140,1,0,5,200,NONE,80,370,80,72
10904,5,CACL2,100,0,1,MEDIUM,100,2,0.15,45,140,1,0,5,200,NONE,80,380,80,72
10905,5,CACL2,100,0,1,MEDIUM,100,2,0.15,45,140,1,0,5,200,NONE,80,370,80,72
10906,5,CACL2,100,0,1,MEDIUM,100,2,0.15,45,140,1,0,5,200,NONE,80,370,80,72
10907,5,CACL2,100,0,1,MEDIUM,100,2,0.15,45,140,1,0,5,200,NONE,80,380,80,72
10908,5,CACL2,100,0,1,MEDIUM,100,2,0.15,45,140,1,0,5,200,NONE,80,380,80,72
10909,5,CACL2,100,0,2,MEDIUM,100,2,0.15,45,140,1,0,5,200,NONE,81,430,81,73
10910,5,CACL2,100,0,2,MEDIUM,100,2,0.15,45,140,1,0,5,200,NONE,81,400,81,73
10911,5,CACL2,100,0,2,MEDIUM,100,2,0.15,45,140,1,0,5,200,NONE,81,470,81,73
10912,5,CACL2,100,0,2,MEDIUM,100,2,0.15,45,140,1,0,5,200,NONE,81,420,81,73
10913,5,CACL2,100,0,2,MEDIUM,100,2,0.15,45,140,1,0,5,200,NONE,81,480,81,73
10914,5,CACL2,100,0,2,MEDIUM,100,2,0.15,45,140,1,0,5,200,NONE,81,420,81,73
10915,5,CACL2,100,0,2,MEDIUM,100,2,0.15,45,140,1,0,5,200,NONE,81,420,81,73
10916,5,CACL2,100,0,2,MEDIUM,100,2,0.15,45,140,1,0,5,200,NONE,81,400,81,73
10917,5,CACL2,100,0,2,MEDIUM,100,2,0.15,45,140,1,0,5,200,NONE,81,430,81,73
10918,5,CACL2,100,0,2,MEDIUM,100,2,0.15,45,140,1,0,5,200,NONE,81,430,81,73
10919,5,CACL2,100,0,2,MEDIUM,100,2,0.15,45,140,1,0,5,200,NONE,81,470,81,73
10920,5,CACL2,100,0,2,MEDIUM,100,2,0.15,45,140,1,0,5,200,NONE,81,410,81,73
10921,5,CACL2,100,0,2,MEDIUM,100,2,0.15,45,140,1,0,5,200,NONE,81,410,81,73
10922,5,CACL2,100,0,2,MEDIUM,100,2,0.15,45,140,1,0,5,200,NONE,81,420,81,73
10923,5,CACL2,100,0,2,MEDIUM,100,2,0.15,45,140,1,0,5,200,NONE,81,460,81,73
10924,5,CACL2,100,0,2,MEDIUM,100,2,0.15,45,140,1,0,5,200,NONE,81,440,81,73
10925,5,CACL2,100,0,2,MEDIUM,100,2,0.15,45,140,1,0,5,200,NONE,81,430,81,73
10926,5,CACL2,100,0,2,MEDIUM,100,2,0.15,45,140,1,0,5,200,NONE,81,380,81,73
10927,2,PBS,0.9,153,0.25,MEDIUM,100,2,0.15,45,140,1,0,5,200,NONE,78,490,78,70
10928,2,PBS,0.9,153,0.25,MEDIUM,100,2,0.15,45,140,1,0,5,200,NONE,78,450,78,70
10929,2,PBS,0.9,153,0.25,MEDIUM,100,2,0.15,45,140,1,0,5,200,NONE,78,520,78,70
10930,2,PBS,0.9,153,0.25,MEDIUM,100,2,0.15,45,140,1,0,5,200,NONE,78,550,78,70
10931,2,PBS,0.9,153,0.25,MEDIUM,100,2,0.15,45,140,1,0,5,200,NONE,78,530,78,70
10932,2,PBS,0.9,153,0.25,MEDIUM,100,2,0.15,45,140,1,0,5,200,NONE,78,500,78,70
10933,2,PBS,0.9,153,0.25,MEDIUM,100,2,0.15,45,140,1,0,5,200,NONE,78,580,78,70
10934,2,PBS,0.9,153,0.25,MEDIUM,100,2,0.15,45,140,1,0,5,200,NONE,78,470,78,70
10935,2,PBS,0.9,153,0.25,MEDIUM,100,2,0.15,45,140,1,0,5,200,NONE,78,510,78,70
10936,2,PBS,0.9,153,0.25,MEDIUM,100,2,0.15,45,140,1,0,5,200,NONE,78,450,78,70
10937,2,PBS,0.9,153,0.25,MEDIUM,100,2,0.15,45,140,1,0,5,200,NONE,78,530,78,70
10938,2,PBS,0.9,153,0.25,MEDIUM,100,2,0.15,45,140,1,0,5,200,NONE,78,620,78,70
10939,2,PBS,0.9,153,0.25,MEDIUM,100,2,0.15,45,140,1,0,5,200,NONE,78,490,78,70
10940,2,PBS,0.9,153,0.25,MEDIUM,100,2,0.15,45,140,1,0,5,200,NONE,78,490,78,70
10941,2,PBS,0.9,153,0.25,MEDIUM,100,2,0.15,45,140,1,0,5,200,NONE,78,430,78,70
10942,2,PBS,0.9,153,0.25,MEDIUM,100,2,0.15,45,140,1,0,5,200,NONE,78,480,78,70
10943,2,PBS,0.9,153,0.25,MEDIUM,100,2,0.15,45,140,1,0,5,200,NONE,78,510,78,70
10944,2,PBS,0.9,153,0.25,MEDIUM,100,2,0.15,45,140,1,0,5,200,NONE,78,500,78,70
10945,2,PBS,0.9,153,0.5,MEDIUM,100,2,0.15,45,140,1,0,5,200,NONE,79,560,79,71
10946,2,PBS,0.9,153,0.5,MEDIUM,100,2,0.15,45,140,1,0,5,200,NONE,79,610,79,71
10947,2,PBS,0.9,153,0.5,MEDIUM,100,2,0.15,45,140,1,0,5,200,NONE,79,590,79,71
10948,2,PBS,0.9,153,0.5,MEDIUM,100,2,0.15,45,140,1,0,5,200,NONE,79,620,79,71
10949,2,PBS,0.9,153,0.5,MEDIUM,100,2,0.15,45,140,1,0,5,200,NONE,79,620,79,71
10950,2,PBS,0.9,153,0.5,MEDIUM,100,2,0.15,45,140,1,0,5,200,NONE,79,580,79,71
10951,2,PBS,0.9,153,0.5,MEDIUM,100,2,0.15,45,140,1,0,5,200,NONE,79,620,79,71
10952,2,PBS,0.9,153,0.5,MEDIUM,100,2,0.15,45,140,1,0,5,200,NONE,79,740,79,71
10953,2,PBS,0.9,153,0.5,MEDIUM,100,2,0.15,45,140,1,0,5,200,NONE,79,570,79,71
10954,2,PBS,0.9,153,0.5,MEDIUM,100,2,0.15,45,140,1,0,5,200,NONE,79,590,79,71
10955,2,PBS,0.9,153,0.5,MEDIUM,100,2,0.15,45,140,1,0,5,200,NONE,79,540,79,71
10956,2,PBS,0.9,153,0.5,MEDIUM,100,2,0.15,45,140,1,0,5,200,NONE,79,580,79,71
10957,2,PBS,0.9,153,0.5,MEDIUM,100,2,0.15,45,140,1,0,5,200,NONE,79,660,79,71
10958,2,PBS,0.9,153,0.5,MEDIUM,100,2,0.15,45,140,1,0,5,200,NONE,79,630,79,71
10959,2,PBS,0.9,153,0.5,MEDIUM,100,2,0.15,45,140,1,0,5,200,NONE,79,580,79,71
10960,2,PBS,0.9,153,0.5,MEDIUM,100,2,0.15,45,140,1,0,5,200,NONE,79,630,79,71
10961,2,PBS,0.9,153,0.5,MEDIUM,100,2,0.15,45,140,1,0,5,200,NONE,79,560,79,71
10962,2,PBS,0.9,153,0.5,MEDIUM,100,2,0.15,45,140,1,0,5,200,NONE,79,610,79,71
10963,2,PBS,0.9,153,1,MEDIUM,100,2,0.15,45,140,1,0,5,200,NONE,80,710,80,72
10964,2,PBS,0.9,153,1,MEDIUM,100,2,0.15,45,140,1,0,5,200,NONE,80,680,80,72
10965,2,PBS,0.9,153,1,MEDIUM,100,2,0.15,45,140,1,0,5,200,NONE,80,610,80,72
10966,2,PBS,0.9,153,1,MEDIUM,100,2,0.15,45,140,1,0,5,200,NONE,80,570,80,72
10967,2,PBS,0.9,153,1,MEDIUM,100,2,0.15,45,140,1,0,5,200,NONE,80,710,80,72
10968,2,PBS,0.9,153,1,MEDIUM,100,2,0.15,45,140,1,0,5,200,NONE,80,670,80,72
10969,2,PBS,0.9,153,1,MEDIUM,100,2,0.15,45,140,1,0,5,200,NONE,80,690,80,72
10970,2,PBS,0.9,153,1,MEDIUM,100,2,0.15,45,140,1,0,5,200,NONE,80,690,80,72
10971,2,PBS,0.9,153,1,MEDIUM,100,2,0.15,45,140,1,0,5,200,NONE,80,650,80,72
10972,2,PBS,0.9,153,1,MEDIUM,100,2,0.15,45,140,1,0,5,200,NONE,80,600,80,72
10973,2,PBS,0.9,153,1,MEDIUM,100,2,0.15,45,140,1,0,5,200,NONE,80,630,80,72
10974,2,PBS,0.9,153,1,MEDIUM,100,2,0.15,45,140,1,0,5,200,NONE,80,610,80,72
10975,2,PBS,0.9,153,1,MEDIUM,100,2,0.15,45,140,1,0,5,200,NONE,80,670,80,72
10976,2,PBS,0.9,153,1,MEDIUM,100,2,0.15,45,140,1,0,5,200,NONE,80,640,80,72
10977,2,PBS,0.9,153,1,MEDIUM,100,2,0.15,45,140,1,0,5,200,NONE,80,670,80,72
10978,2,PBS,0.9,153,1,MEDIUM,100,2,0.15,45,140,1,0,5,200,NONE,80,710,80,72
10979,2,PBS,0.9,153,1,MEDIUM,100,2,0.15,45,140,1,0,5,200,NONE,80,650,80,72
10980,2,PBS,0.9,153,1,MEDIUM,100,2,0.15,45,140,1,0,5,200,NONE,80,680,80,72
10981,2,PBS,0.9,153,2,MEDIUM,100,2,0.15,45,140,1,0,5,200,NONE,81,680,81,73
10982,2,PBS,0.9,153,2,MEDIUM,100,2,0.15,45,140,1,0,5,200,NONE,81,710,81,73
10983,2,PBS,0.9,153,2,MEDIUM,100,2,0.15,45,140,1,0,5,200,NONE,81,670,81,73
10984,2,PBS,0.9,153,2,MEDIUM,100,2,0.15,45,140,1,0,5,200,NONE,81,710,81,73
10985,2,PBS,0.9,153,2,MEDIUM,100,2,0.15,45,140,1,0,5,200,NONE,81,750,81,73
10986,2,PBS,0.9,153,2,MEDIUM,100,2,0.15,45,140,1,0,5,200,NONE,81,650,81,73
10987,2,PBS,0.9,153,2,MEDIUM,100,2,0.15,45,140,1,0,5,200,NONE,81,680,81,73
10988,2,PBS,0.9,153,2,MEDIUM,100,2,0.15,45,140,1,0,5,200,NONE,81,710,81,73
10989,2,PBS,0.9,153,2,MEDIUM,100,2,0.15,45,140,1,0,5,200,NONE,81,670,81,73
10990,2,PBS,0.9,153,2,MEDIUM,100,2,0.15,45,140,1,0,5,200,NONE,81,660,81,73
10991,2,PBS,0.9,153,2,MEDIUM,100,2,0.15,45,140,1,0,5,200,NONE,81,820,81,73
10992,2,PBS,0.9,153,2,MEDIUM,100,2,0.15,45,140,1,0,5,200,NONE,81,650,81,73
10993,2,PBS,0.9,153,2,MEDIUM,100,2,0.15,45,140,1,0,5,200,NONE,81,720,81,73
10994,2,PBS,0.9,153,2,MEDIUM,100,2,0.15,45,140,1,0,5,200,NONE,81,630,81,73
10995,2,PBS,0.9,153,2,MEDIUM,100,2,0.15,45,140,1,0,5,200,NONE,81,630,81,73
10996,2,PBS,0.9,153,2,MEDIUM,100,2,0.15,45,140,1,0,5,200,NONE,81,600,81,73
10997,2,PBS,0.9,153,2,MEDIUM,100,2,0.15,45,140,1,0,5,200,NONE,81,730,81,73
10998,2,PBS,0.9,153,2,MEDIUM,100,2,0.15,45,140,1,0,5,200,NONE,81,740,81,73
10999,0,CACL2,10,0,2,MEDIUM,10,40,0.15,45,140,30,0,5,200,NONE,82,390,82,74
11000,0,CACL2,10,0,2,MEDIUM,10,40,0.15,45,140,30,0,5,200,NONE,82,390,82,74
11001,0,CACL2,10,0,2,MEDIUM,10,40,0.15,45,140,30,0,5,200,NONE,82,410,82,74
11002,0,CACL2,10,0,2,MEDIUM,10,40,0.15,45,140,30,0,5,200,NONE,82,460,82,74
11003,0,CACL2,10,0,2,MEDIUM,10,40,0.15,45,140,30,0,5,200,NONE,82,400,82,74
11004,0,CACL2,10,0,2,MEDIUM,10,40,0.15,45,140,30,0,5,200,NONE,82,470,82,74
11005,0,CACL2,10,0,2,MEDIUM,10,40,0.15,45,140,30,0,5,200,NONE,82,470,82,74
11006,0,CACL2,10,0,2,MEDIUM,10,40,0.15,45,140,30,0,5,200,NONE,82,440,82,74
11007,0,CACL2,10,0,2,MEDIUM,10,40,0.15,45,140,30,0,5,200,NONE,82,450,82,74
11008,0,CACL2,10,0,2,MEDIUM,10,40,0.15,45,140,30,0,5,200,NONE,82,410,82,74
11009,0,CACL2,10,0,2,MEDIUM,10,40,0.15,45,140,30,0,5,200,NONE,82,360,82,74
11010,0,CACL2,10,0,2,MEDIUM,10,40,0.15,45,140,30,0,5,200,NONE,82,340,82,74
11011,0,CACL2,10,0,2,MEDIUM,10,40,0.15,45,140,30,0,5,200,NONE,82,330,82,74
11012,0,CACL2,10,0,2,MEDIUM,10,40,0.15,45,140,30,0,5,200,NONE,82,350,82,74
11013,0,CACL2,10,0,2,MEDIUM,10,40,0.15,45,140,30,0,5,200,NONE,82,360,82,74
11014,0,CACL2,10,0,2,MEDIUM,10,40,0.15,45,140,30,0,5,200,NONE,82,340,82,74
11015,0,CACL2,10,0,2,MEDIUM,10,40,0.15,45,140,30,0,5,200,NONE,82,370,82,74
11016,0,CACL2,10,0,2,MEDIUM,10,40,0.15,45,140,30,0,5,200,NONE,82,360,82,74
11017,0,CACL2,10,0,2,MEDIUM,10,40,0.15,45,140,30,0,5,200,NONE,82,310,82,74
11018,0,CACL2,10,0,2,MEDIUM,10,40,0.15,45,140,30,0,5,200,NONE,82,380,82,74
11019,0,CACL2,10,0,2,MEDIUM,10,40,0.15,45,140,30,0,5,200,NONE,82,380,82,74
11020,0,CACL2,10,0,2,MEDIUM,10,40,0.15,45,140,30,0,5,200,NONE,82,380,82,74
11021,0,CACL2,10,0,2,MEDIUM,10,40,0.15,45,140,30,0,5,200,NONE,82,380,82,74
11022,0,CACL2,10,0,2,MEDIUM,10,40,0.15,45,140,30,0,5,200,NONE,82,380,82,74
11023,0,CACL2,10,0,2,MEDIUM,10,40,0.15,45,140,30,0,5,200,NONE,82,390,82,74
11024,0,CACL2,10,0,2,MEDIUM,10,40,0.15,45,140,30,0,5,200,NONE,82,360,82,74
11025,0,CACL2,10,0,2,MEDIUM,10,40,0.15,45,140,30,0,5,200,NONE,82,330,82,74
11026,0,CACL2,10,0,2,MEDIUM,10,40,0.15,45,140,30,0,5,200,NONE,82,350,82,74
11027,0,CACL2,10,0,2,MEDIUM,10,40,0.15,45,140,30,0,5,200,NONE,82,380,82,74
11028,0,CACL2,10,0,2,MEDIUM,10,40,0.15,45,140,30,0,5,200,NONE,82,320,82,74
11029,0,CACL2,10,0,2,MEDIUM,10,40,0.15,45,140,30,0,5,200,NONE,82,350,82,74
11030,0,CACL2,10,0,2,MEDIUM,10,40,0.15,45,140,30,0,5,200,NONE,82,350,82,74
11031,0,CACL2,10,0,2,MEDIUM,10,40,0.15,45,140,30,0,5,200,NONE,82,350,82,74
11032,0,CACL2,10,0,2,MEDIUM,10,40,0.15,45,140,30,0,5,200,NONE,82,330,82,74
11033,0,CACL2,10,0,2,MEDIUM,10,40,0.15,45,140,30,0,5,200,NONE,82,390,82,74
11034,0,CACL2,10,0,2,MEDIUM,10,40,0.15,45,140,30,0,5,200,NONE,82,370,82,74
11035,0,CACL2,10,0,2,MEDIUM,10,40,0.15,45,140,30,0,5,200,NONE,82,380,82,74
11036,0,CACL2,10,0,2,MEDIUM,10,40,0.15,45,140,30,0,5,200,NONE,82,350,82,74
11037,0,CACL2,10,0,2,MEDIUM,10,40,0.15,45,140,30,0,5,200,NONE,82,350,82,74
11038,0,CACL2,10,0,2,MEDIUM,10,40,0.15,45,140,30,0,5,200,NONE,82,330,82,74
