Repository: connor-verheyen/DataDrivenGranularHydrogels

# Integrated data-driven modeling and experimental optimization of granular hydrogel matrices



* * * * * * * * * * * * * * * * * * * * * * * * * * * * * * * * * * * * * * * * * * * * * * * * * * * * * * * * * * * * 
* * * * * * * * * * * * * * * * * * * * * * * * * * * * * * * * * * * * * * * * * * * * * * * * * * * * * * * * * * * * 
* * * * * * * * * * * * * * * * * * * * * * * * * * * * * * * * * * * * * * * * * * * * * * * * * * * * * * * * * * * * 
need to update this section below:

*This repository contains code, data, and SI Material for the paper:
C. A. Verheyen and  L. Bourouiba (2022) Associations between indoor relative humidity and global COVID-19 outcomes.

File: data/Dataset_Microgel_InitialSize_and_SizeEvolutionInFluids.csv (part 12 of 12)
,Num_days_in_solvent,Current_solvent,Curr_solv_Ca_conc,Curr_solv_Na_conc,ALG_conc,ALG_MW,Gelation_CaCl2_conc,Air_pressure,Nozzle_diameter,Nozzle_angle,Dist_nozzle_bath,Dist_pressure_nozzle,Angle_pressure_nozzle,EtOH_conc_pct,Extrusion_flow_rate,Tip_coating,Unique ID,Diameter_um,Un_id_updated,Un_id_prev
11039,0,CACL2,10,0,2,MEDIUM,10,40,0.15,45,140,30,0,5,200,NONE,82,320,82,74
11040,0,CACL2,10,0,2,MEDIUM,10,40,0.15,45,140,30,0,5,200,NONE,82,340,82,74
11041,0,CACL2,10,0,2,MEDIUM,10,40,0.15,45,140,30,0,5,200,NONE,82,400,82,74
11042,0,CACL2,10,0,2,MEDIUM,10,40,0.15,45,140,30,0,5,200,NONE,82,340,82,74
11043,0,CACL2,10,0,2,MEDIUM,10,40,0.15,45,140,30,0,5,200,NONE,82,350,82,74
11044,0,CACL2,10,0,2,MEDIUM,10,40,0.15,45,140,30,0,5,200,NONE,82,420,82,74
11045,0,CACL2,10,0,2,MEDIUM,10,40,0.15,45,140,30,0,5,200,NONE,82,420,82,74
11046,0,CACL2,10,0,2,MEDIUM,10,40,0.15,45,140,30,0,5,200,NONE,82,370,82,74
11047,0,CACL2,10,0,2,MEDIUM,10,40,0.15,45,140,30,0,5,200,NONE,82,420,82,74
11048,0,CACL2,10,0,2,MEDIUM,10,40,0.15,45,140,30,0,5,200,NONE,82,390,82,74
11049,0,CACL2,10,0,2,MEDIUM,10,40,0.15,45,140,30,0,5,200,NONE,82,450,82,74
11050,0,CACL2,10,0,2,MEDIUM,10,40,0.15,45,140,30,0,5,200,NONE,82,370,82,74
11051,0,CACL2,10,0,2,MEDIUM,10,40,0.15,45,140,30,0,5,200,NONE,82,410,82,74
11052,0,CACL2,10,0,2,MEDIUM,10,40,0.15,45,140,30,0,5,200,NONE,82,390,82,74
11053,0,CACL2,10,0,2,MEDIUM,10,40,0.15,45,140,30,0,5,200,NONE,82,330,82,74
11054,0,CACL2,10,0,2,MEDIUM,10,40,0.15,45,140,30,0,5,200,NONE,82,400,82,74
11055,0,CACL2,10,0,2,MEDIUM,10,40,0.15,45,140,30,0,5,200,NONE,82,340,82,74
11056,0,CACL2,10,0,2,MEDIUM,10,40,0.15,45,140,30,0,5,200,NONE,82,400,82,74
11057,0,CACL2,10,0,2,MEDIUM,10,40,0.15,45,140,30,0,5,200,NONE,82,390,82,74
11058,0,CACL2,10,0,2,MEDIUM,10,40,0.15,45,140,30,0,5,200,NONE,82,400,82,74
11059,0,CACL2,10,0,2,MEDIUM,10,40,0.15,45,140,30,0,5,200,NONE,82,300,82,74
11060,0,CACL2,10,0,2,MEDIUM,10,40,0.15,45,140,30,0,5,200,NONE,82,350,82,74
11061,0,CACL2,10,0,2,MEDIUM,10,40,0.15,45,140,30,0,5,200,NONE,82,390,82,74
11062,0,CACL2,10,0,2,MEDIUM,10,40,0.15,45,140,30,0,5,200,NONE,82,400,82,74
11063,0,CACL2,10,0,2,MEDIUM,10,40,0.15,45,140,30,0,5,200,NONE,82,420,82,74
11064,0,CACL2,10,0,2,MEDIUM,10,40,0.15,45,140,30,0,5,200,NONE,82,360,82,74
11065,0,CACL2,10,0,2,MEDIUM,10,40,0.15,45,140,30,0,5,200,NONE,82,330,82,74
11066,0,CACL2,10,0,2,MEDIUM,10,40,0.15,45,140,30,0,5,200,NONE,82,400,82,74
11067,0,CACL2,10,0,2,MEDIUM,10,40,0.15,45,140,30,0,5,200,NONE,82,370,82,74
11068,0,CACL2,10,0,2,MEDIUM,10,40,0.15,45,140,30,0,5,200,NONE,82,350,82,74
11069,0,CACL2,10,0,2,MEDIUM,10,40,0.15,45,140,30,0,5,200,NONE,82,350,82,74
11070,0,CACL2,10,0,2,MEDIUM,10,40,0.15,45,140,30,0,5,200,NONE,82,320,82,74
11071,0,CACL2,10,0,2,MEDIUM,10,40,0.15,45,140,30,0,5,200,NONE,82,340,82,74
11072,0,CACL2,10,0,2,MEDIUM,10,40,0.15,45,140,30,0,5,200,NONE,82,350,82,74
11073,0,CACL2,10,0,2,MEDIUM,10,40,0.15,45,140,30,0,5,200,NONE,82,360,82,74
11074,0,CACL2,10,0,2,MEDIUM,10,40,0.15,45,140,30,0,5,200,NONE,82,400,82,74
11075,0,CACL2,10,0,2,MEDIUM,10,40,0.15,45,140,30,0,5,200,NONE,82,370,82,74
11076,0,CACL2,10,0,2,MEDIUM,10,40,0.15,45,140,30,0,5,200,NONE,82,300,82,74
11077,0,CACL2,10,0,2,MEDIUM,10,40,0.15,45,140,30,0,5,200,NONE,82,360,82,74
11078,0,CACL2,10,0,2,MEDIUM,10,40,0.15,45,140,30,0,5,200,NONE,82,370,82,74
11079,0,CACL2,10,0,2,MEDIUM,10,40,0.15,45,140,30,0,5,200,NONE,82,430,82,74
11080,0,CACL2,10,0,2,MEDIUM,10,40,0.15,45,140,30,0,5,200,NONE,82,390,82,74
11081,0,CACL2,10,0,2,MEDIUM,10,40,0.15,45,140,30,0,5,200,NONE,82,370,82,74
11082,0,CACL2,10,0,2,MEDIUM,10,40,0.15,45,140,30,0,5,200,NONE,82,410,82,74
11083,0,CACL2,10,0,2,MEDIUM,10,40,0.15,45,140,30,0,5,200,NONE,82,390,82,74
11084,0,CACL2,10,0,2,MEDIUM,10,40,0.15,45,140,30,0,5,200,NONE,82,380,82,74
11085,0,CACL2,10,0,2,MEDIUM,10,40,0.15,45,140,30,0,5,200,NONE,82,350,82,74
11086,0,CACL2,10,0,2,MEDIUM,10,40,0.15,45,140,30,0,5,200,NONE,82,420,82,74
11087,0,CACL2,10,0,2,MEDIUM,10,40,0.15,45,140,30,0,5,200,NONE,82,380,82,74
11088,0,CACL2,10,0,2,MEDIUM,10,40,0.15,45,140,30,0,5,200,NONE,82,390,82,74
11089,0,CACL2,10,0,2,MEDIUM,10,8,0.15,45,140,30,0,5,200,NONE,83,710,83,75
11090,0,CACL2,10,0,2,MEDIUM,10,8,0.15,45,140,30,0,5,200,NONE,83,690,83,75
11091,0,CACL2,10,0,2,MEDIUM,10,8,0.15,45,140,30,0,5,200,NONE,83,690,83,75
11092,0,CACL2,10,0,2,MEDIUM,10,8,0.15,45,140,30,0,5,200,NONE,83,770,83,75
11093,0,CACL2,10,0,2,MEDIUM,10,8,0.15,45,140,30,0,5,200,NONE,83,650,83,75
11094,0,CACL2,10,0,2,MEDIUM,10,8,0.15,45,140,30,0,5,200,NONE,83,760,83,75
11095,0,CACL2,10,0,2,MEDIUM,10,8,0.15,45,140,30,0,5,200,NONE,83,770,83,75
11096,0,CACL2,10,0,2,MEDIUM,10,8,0.15,45,140,30,0,5,200,NONE,83,770,83,75
11097,0,CACL2,10,0,2,MEDIUM,10,8,0.15,45,140,30,0,5,200,NONE,83,730,83,75
11098,0,CACL2,10,0,2,MEDIUM,10,8,0.15,45,140,30,0,5,200,NONE,83,700,83,75
11099,0,CACL2,10,0,2,MEDIUM,10,8,0.15,45,140,30,0,5,200,NONE,83,680,83,75
11100,0,CACL2,10,0,2,MEDIUM,10,8,0.15,45,140,30,0,5,200,NONE,83,750,83,75
11101,0,CACL2,10,0,2,MEDIUM,10,8,0.15,45,140,30,0,5,200,NONE,83,770,83,75
11102,0,CACL2,10,0,2,MEDIUM,10,8,0.15,45,140,30,0,5,200,NONE,83,720,83,75
11103,0,CACL2,10,0,2,MEDIUM,10,8,0.15,45,140,30,0,5,200,NONE,83,760,83,75
11104,0,CACL2,10,0,2,MEDIUM,10,8,0.15,45,140,30,0,5,200,NONE,83,780,83,75
11105,0,CACL2,10,0,2,MEDIUM,10,8,0.15,45,140,30,0,5,200,NONE,83,710,83,75
11106,0,CACL2,10,0,2,MEDIUM,10,8,0.15,45,140,30,0,5,200,NONE,83,770,83,75
11107,0,CACL2,10,0,2,MEDIUM,10,8,0.15,45,140,30,0,5,200,NONE,83,780,83,75
11108,0,CACL2,10,0,2,MEDIUM,10,8,0.15,45,140,30,0,5,200,NONE,83,750,83,75
11109,0,CACL2,10,0,2,MEDIUM,10,8,0.15,45,140,30,0,5,200,NONE,83,750,83,75
11110,0,CACL2,10,0,2,MEDIUM,10,8,0.15,45,140,30,0,5,200,NONE,83,740,83,75
11111,0,CACL2,10,0,2,MEDIUM,10,8,0.15,45,140,30,0,5,200,NONE,83,700,83,75
11112,0,CACL2,10,0,2,MEDIUM,10,8,0.15,45,140,30,0,5,200,NONE,83,820,83,75
11113,0,CACL2,10,0,2,MEDIUM,10,8,0.15,45,140,30,0,5,200,NONE,83,600,83,75
11114,0,CACL2,10,0,2,MEDIUM,10,8,0.15,45,140,30,0,5,200,NONE,83,580,83,75
11115,0,CACL2,10,0,2,MEDIUM,10,8,0.15,45,140,30,0,5,200,NONE,83,560,83,75
11116,0,CACL2,10,0,2,MEDIUM,10,8,0.15,45,140,30,0,5,200,NONE,83,610,83,75
11117,0,CACL2,10,0,2,MEDIUM,10,8,0.15,45,140,30,0,5,200,NONE,83,550,83,75
11118,0,CACL2,10,0,2,MEDIUM,10,8,0.15,45,140,30,0,5,200,NONE,83,580,83,75
11119,0,CACL2,10,0,2,MEDIUM,10,8,0.15,45,140,30,0,5,200,NONE,83,590,83,75
11120,0,CACL2,10,0,2,MEDIUM,10,8,0.15,45,140,30,0,5,200,NONE,83,630,83,75
11121,0,CACL2,10,0,2,MEDIUM,10,8,0.15,45,140,30,0,5,200,NONE,83,610,83,75
11122,0,CACL2,10,0,2,MEDIUM,10,8,0.15,45,140,30,0,5,200,NONE,83,580,83,75
11123,0,CACL2,10,0,2,MEDIUM,10,8,0.15,45,140,30,0,5,200,NONE,83,580,83,75
11124,0,CACL2,10,0,2,MEDIUM,10,8,0.15,45,140,30,0,5,200,NONE,83,620,83,75
11125,0,CACL2,10,0,2,MEDIUM,10,8,0.15,45,140,30,0,5,200,NONE,83,600,83,75
11126,0,CACL2,10,0,2,MEDIUM,10,8,0.15,45,140,30,0,5,200,NONE,83,550,83,75
11127,0,CACL2,10,0,2,MEDIUM,10,8,0.15,45,140,30,0,5,200,NONE,83,610,83,75
11128,1,CACL2,10,0,2,MEDIUM,10,40,0.15,45,140,30,0,5,200,NONE,82,270,82,74
11129,1,CACL2,10,0,2,MEDIUM,10,40,0.15,45,140,30,0,5,200,NONE,82,270,82,74
11130,1,CACL2,10,0,2,MEDIUM,10,40,0.15,45,140,30,0,5,200,NONE,82,290,82,74
11131,1,CACL2,10,0,2,MEDIUM,10,40,0.15,45,140,30,0,5,200,NONE,82,240,82,74
11132,1,CACL2,10,0,2,MEDIUM,10,40,0.15,45,140,30,0,5,200,NONE,82,310,82,74
11133,1,CACL2,10,0,2,MEDIUM,10,40,0.15,45,140,30,0,5,200,NONE,82,330,82,74
11134,1,CACL2,10,0,2,MEDIUM,10,40,0.15,45,140,30,0,5,200,NONE,82,330,82,74
11135,1,CACL2,10,0,2,MEDIUM,10,40,0.15,45,140,30,0,5,200,NONE,82,260,82,74
11136,1,CACL2,10,0,2,MEDIUM,10,40,0.15,45,140,30,0,5,200,NONE,82,310,82,74
11137,1,CACL2,10,0,2,MEDIUM,10,40,0.15,45,140,30,0,5,200,NONE,82,280,82,74
11138,1,CACL2,10,0,2,MEDIUM,10,40,0.15,45,140,30,0,5,200,NONE,82,240,82,74
11139,1,CACL2,10,0,2,MEDIUM,10,40,0.15,45,140,30,0,5,200,NONE,82,270,82,74
11140,1,CACL2,10,0,2,MEDIUM,10,40,0.15,45,140,30,0,5,200,NONE,82,290,82,74
11141,1,CACL2,10,0,2,MEDIUM,10,40,0.15,45,140,30,0,5,200,NONE,82,250,82,74
11142,1,CACL2,10,0,2,MEDIUM,10,40,0.15,45,140,30,0,5,200,NONE,82,300,82,74
11143,1,CACL2,10,0,2,MEDIUM,10,8,0.15,45,140,30,0,5,200,NONE,83,530,83,75
11144,1,CACL2,10,0,2,MEDIUM,10,8,0.15,45,140,30,0,5,200,NONE,83,560,83,75
11145,1,CACL2,10,0,2,MEDIUM,10,8,0.15,45,140,30,0,5,200,NONE,83,660,83,75
11146,1,CACL2,10,0,2,MEDIUM,10,8,0.15,45,140,30,0,5,200,NONE,83,620,83,75
11147,1,CACL2,10,0,2,MEDIUM,10,8,0.15,45,140,30,0,5,200,NONE,83,580,83,75
11148,1,CACL2,10,0,2,MEDIUM,10,8,0.15,45,140,30,0,5,200,NONE,83,510,83,75
11149,1,CACL2,10,0,2,MEDIUM,10,8,0.15,45,140,30,0,5,200,NONE,83,600,83,75
11150,1,CACL2,10,0,2,MEDIUM,10,8,0.15,45,140,30,0,5,200,NONE,83,580,83,75
11151,1,CACL2,10,0,2,MEDIUM,10,8,0.15,45,140,30,0,5,200,NONE,83,640,83,75
11152,1,CACL2,10,0,2,MEDIUM,10,8,0.15,45,140,30,0,5,200,NONE,83,610,83,75
11153,1,CACL2,10,0,2,MEDIUM,10,8,0.15,45,140,30,0,5,200,NONE,83,610,83,75
11154,1,CACL2,10,0,2,MEDIUM,10,8,0.15,45,140,30,0,5,200,NONE,83,600,83,75
11155,1,CACL2,10,0,2,MEDIUM,10,8,0.15,45,140,30,0,5,200,NONE,83,550,83,75
11156,1,CACL2,10,0,2,MEDIUM,10,8,0.15,45,140,30,0,5,200,NONE,83,570,83,75
11157,1,CACL2,10,0,2,MEDIUM,10,8,0.15,45,140,30,0,5,200,NONE,83,590,83,75
11158,1,CACL2,10,0,2,MEDIUM,10,8,0.15,45,140,30,0,5,200,NONE,83,660,83,75
11159,1,CACL2,10,0,2,MEDIUM,10,8,0.15,45,140,30,0,5,200,NONE,83,540,83,75
11160,1,CACL2,10,0,2,MEDIUM,10,8,0.15,45,140,30,0,5,200,NONE,83,590,83,75
11161,1,CACL2,10,0,2,MEDIUM,10,8,0.15,45,140,30,0,5,200,NONE,83,580,83,75
11162,1,CACL2,10,0,2,MEDIUM,10,8,0.15,45,140,30,0,5,200,NONE,83,520,83,75
11163,1,CACL2,10,0,2,MEDIUM,10,8,0.15,45,140,30,0,5,200,NONE,83,570,83,75
11164,1,CACL2,10,0,2,MEDIUM,10,8,0.15,45,140,30,0,5,200,NONE,83,620,83,75
11165,1,CACL2,10,0,2,MEDIUM,10,8,0.15,45,140,30,0,5,200,NONE,83,520,83,75
11166,1,CACL2,10,0,2,MEDIUM,10,8,0.15,45,140,30,0,5,200,NONE,83,600,83,75
11167,1,CACL2,10,0,2,MEDIUM,10,8,0.15,45,140,30,0,5,200,NONE,83,630,83,75
11168,1,CACL2,10,0,2,MEDIUM,10,8,0.15,45,140,30,0,5,200,NONE,83,570,83,75
11169,1,CACL2,10,0,2,MEDIUM,10,8,0.15,45,140,30,0,5,200,NONE,83,630,83,75
11170,1,CACL2,10,0,2,MEDIUM,10,8,0.15,45,140,30,0,5,200,NONE,83,580,83,75
11171,1,CACL2,10,0,2,MEDIUM,10,8,0.15,45,140,30,0,5,200,NONE,83,600,83,75
11172,1,CACL2,10,0,2,MEDIUM,10,8,0.15,45,140,30,0,5,200,NONE,83,570,83,75
11173,1,CACL2,10,0,2,MEDIUM,10,8,0.15,45,140,30,0,5,200,NONE,83,590,83,75
11174,1,CACL2,10,0,2,MEDIUM,10,8,0.15,45,140,30,0,5,200,NONE,83,540,83,75
11175,1,CACL2,10,0,2,MEDIUM,10,8,0.15,45,140,30,0,5,200,NONE,83,600,83,75
11176,1,CACL2,10,0,2,MEDIUM,10,8,0.15,45,140,30,0,5,200,NONE,83,580,83,75
11177,1,CACL2,10,0,2,MEDIUM,10,8,0.15,45,140,30,0,5,200,NONE,83,600,83,75
11178,1,CACL2,10,0,2,MEDIUM,10,8,0.15,45,140,30,0,5,200,NONE,83,540,83,75
11179,1,CACL2,10,0,2,MEDIUM,10,8,0.15,45,140,30,0,5,200,NONE,83,580,83,75
11180,1,CACL2,10,0,2,MEDIUM,10,8,0.15,45,140,30,0,5,200,NONE,83,540,83,75
11181,1,CACL2,10,0,2,MEDIUM,10,8,0.15,45,140,30,0,5,200,NONE,83,540,83,75
11182,1,CACL2,10,0,2,MEDIUM,10,8,0.15,45,140,30,0,5,200,NONE,83,560,83,75
11183,1,CACL2,10,0,2,MEDIUM,10,8,0.15,45,140,30,0,5,200,NONE,83,570,83,75
11184,1,CACL2,10,0,2,MEDIUM,10,8,0.15,45,140,30,0,5,200,NONE,83,630,83,75
11185,1,CACL2,10,0,2,MEDIUM,10,8,0.15,45,140,30,0,5,200,NONE,83,577,83,75
11186,1,CACL2,10,0,2,MEDIUM,10,8,0.15,45,140,30,0,5,200,NONE,83,540,83,75
11187,1,CACL2,10,0,2,MEDIUM,10,8,0.15,45,140,30,0,5,200,NONE,83,530,83,75
11188,1,CACL2,10,0,2,MEDIUM,10,8,0.15,45,140,30,0,5,200,NONE,83,590,83,75
11189,1,CACL2,10,0,2,MEDIUM,10,8,0.15,45,140,30,0,5,200,NONE,83,620,83,75
11190,1,CACL2,10,0,2,MEDIUM,10,8,0.15,45,140,30,0,5,200,NONE,83,570,83,75
11191,7,PBS,0.9,153,0.5,MEDIUM,100,5,0.15,45,140,30,0,5,200,NONE,84,840,84,76
11192,7,PBS,0.9,153,0.5,MEDIUM,100,5,0.15,45,140,30,0,5,200,NONE,84,860,84,76
11193,7,PBS,0.9,153,0.5,MEDIUM,100,5,0.15,45,140,30,0,5,200,NONE,84,690,84,76
11194,7,PBS,0.9,153,0.5,MEDIUM,100,5,0.15,45,140,30,0,5,200,NONE,84,690,84,76
11195,7,PBS,0.9,153,0.5,MEDIUM,100,5,0.15,45,140,30,0,5,200,NONE,84,800,84,76
11196,7,PBS,0.9,153,0.5,MEDIUM,100,5,0.15,45,140,30,0,5,200,NONE,84,690,84,76
11197,7,PBS,0.9,153,0.5,MEDIUM,100,5,0.15,45,140,30,0,5,200,NONE,84,690,84,76
11198,7,PBS,0.9,153,0.5,MEDIUM,100,5,0.15,45,140,30,0,5,200,NONE,84,740,84,76
11199,7,PBS,0.9,153,0.5,MEDIUM,100,5,0.15,45,140,30,0,5,200,NONE,84,750,84,76
11200,7,PBS,0.9,153,0.5,MEDIUM,100,5,0.15,45,140,30,0,5,200,NONE,84,810,84,76
11201,7,PBS,0.9,153,0.5,MEDIUM,100,5,0.15,45,140,30,0,5,200,NONE,84,840,84,76
11202,7,PBS,0.9,153,0.5,MEDIUM,100,5,0.15,45,140,30,0,5,200,NONE,84,710,84,76
11203,7,PBS,0.9,153,0.5,MEDIUM,100,5,0.15,45,140,30,0,5,200,NONE,84,800,84,76
11204,7,PBS,0.9,153,0.5,MEDIUM,100,5,0.15,45,140,30,0,5,200,NONE,84,760,84,76
11205,7,PBS,0.9,153,0.5,MEDIUM,100,5,0.15,45,140,30,0,5,200,NONE,84,810,84,76
11206,7,PBS,0.9,153,0.5,MEDIUM,100,5,0.15,45,140,30,0,5,200,NONE,84,790,84,76
11207,7,PBS,0.9,153,0.5,MEDIUM,100,5,0.15,45,140,30,0,5,200,NONE,84,700,84,76
11208,7,PBS,0.9,153,0.5,MEDIUM,100,5,0.15,45,140,30,0,5,200,NONE,84,800,84,76
11209,7,PBS,0.9,153,0.5,MEDIUM,100,5,0.15,45,140,30,0,5,200,NONE,84,690,84,76
11210,7,PBS,0.9,153,0.5,MEDIUM,100,5,0.15,45,140,30,0,5,200,NONE,84,800,84,76
11211,7,PBS,0.9,153,0.5,MEDIUM,100,5,0.15,45,140,30,0,5,200,NONE,84,680,84,76
11212,7,PBS,0.9,153,0.5,MEDIUM,100,5,0.15,45,140,30,0,5,200,NONE,84,780,84,76
11213,7,PBS,0.9,153,0.5,MEDIUM,100,5,0.15,45,140,30,0,5,200,NONE,84,670,84,76
11214,7,PBS,0.9,153,0.5,MEDIUM,100,5,0.15,45,140,30,0,5,200,NONE,84,710,84,76
11215,7,PBS,0.9,153,0.5,MEDIUM,100,5,0.15,45,140,30,0,5,200,NONE,84,710,84,76
11216,7,PBS,0.9,153,0.5,MEDIUM,100,5,0.15,45,140,30,0,5,200,NONE,84,700,84,76
11217,7,PBS,0.9,153,0.5,MEDIUM,100,5,0.15,45,140,30,0,5,200,NONE,84,800,84,76
11218,7,PBS,0.9,153,0.5,MEDIUM,100,5,0.15,45,140,30,0,5,200,NONE,84,710,84,76
11219,7,PBS,0.9,153,0.5,MEDIUM,100,5,0.15,45,140,30,0,5,200,NONE,84,730,84,76
11220,7,PBS,0.9,153,0.5,MEDIUM,100,5,0.15,45,140,30,0,5,200,NONE,84,800,84,76
11221,7,PBS,0.9,153,0.5,MEDIUM,100,5,0.15,45,140,30,0,5,200,NONE,84,760,84,76
11222,7,PBS,0.9,153,0.5,MEDIUM,100,5,0.15,45,140,30,0,5,200,NONE,84,720,84,76
11223,7,PBS,0.9,153,0.5,MEDIUM,100,5,0.15,45,140,30,0,5,200,NONE,84,770,84,76
11224,7,PBS,0.9,153,0.5,MEDIUM,100,5,0.15,45,140,30,0,5,200,NONE,84,710,84,76
11225,7,PBS,0.9,153,0.5,MEDIUM,100,5,0.15,45,140,30,0,5,200,NONE,84,720,84,76
11226,7,PBS,0.9,153,0.5,MEDIUM,100,5,0.15,45,140,30,0,5,200,NONE,84,760,84,76
11227,7,PBS,0.9,153,0.5,MEDIUM,100,5,0.15,45,140,30,0,5,200,NONE,84,770,84,76
11228,7,PBS,0.9,153,0.5,MEDIUM,100,5,0.15,45,140,30,0,5,200,NONE,84,870,84,76
11229,7,PBS,0.9,153,0.5,MEDIUM,100,5,0.15,45,140,30,0,5,200,NONE,84,780,84,76
11230,7,PBS,0.9,153,0.5,MEDIUM,100,5,0.15,45,140,30,0,5,200,NONE,84,750,84,76
11231,7,PBS,0.9,153,0.5,MEDIUM,100,5,0.15,45,140,30,0,5,200,NONE,84,720,84,76
11232,7,PBS,0.9,153,0.5,MEDIUM,100,5,0.15,45,140,30,0,5,200,NONE,84,720,84,76
11233,7,PBS,0.9,153,0.5,MEDIUM,100,5,0.15,45,140,30,0,5,200,NONE,84,740,84,76
11234,7,PBS,0.9,153,0.5,MEDIUM,100,5,0.15,45,140,30,0,5,200,NONE,84,750,84,76
11235,7,PBS,0.9,153,0.5,MEDIUM,100,5,0.15,45,140,30,0,5,200,NONE,84,610,84,76
11236,7,PBS,0.9,153,0.5,MEDIUM,100,5,0.15,45,140,30,0,5,200,NONE,84,820,84,76
11237,7,PBS,0.9,153,0.5,MEDIUM,100,5,0.15,45,140,30,0,5,200,NONE,84,620,84,76
11238,7,PBS,0.9,153,0.5,MEDIUM,100,5,0.15,45,140,30,0,5,200,NONE,84,680,84,76
11239,7,PBS,0.9,153,0.5,MEDIUM,100,5,0.15,45,140,30,0,5,200,NONE,84,840,84,76
11240,7,PBS,0.9,153,0.5,MEDIUM,100,5,0.15,45,140,30,0,5,200,NONE,84,850,84,76
11241,7,PBS,0.9,153,0.5,MEDIUM,100,5,0.15,45,140,30,0,5,200,NONE,84,790,84,76
11242,7,PBS,0.9,153,0.5,MEDIUM,100,5,0.15,45,140,30,0,5,200,NONE,85,840,85,77
11243,7,PBS,0.9,153,0.5,MEDIUM,100,5,0.15,45,140,30,0,5,200,NONE,85,860,85,77
11244,7,PBS,0.9,153,0.5,MEDIUM,100,5,0.15,45,140,30,0,5,200,NONE,85,860,85,77
11245,7,PBS,0.9,153,0.5,MEDIUM,100,5,0.15,45,140,30,0,5,200,NONE,85,660,85,77
11246,7,PBS,0.9,153,0.5,MEDIUM,100,5,0.15,45,140,30,0,5,200,NONE,85,790,85,77
11247,7,PBS,0.9,153,0.5,MEDIUM,100,5,0.15,45,140,30,0,5,200,NONE,85,850,85,77
11248,7,PBS,0.9,153,0.5,MEDIUM,100,5,0.15,45,140,30,0,5,200,NONE,85,730,85,77
11249,7,PBS,0.9,153,0.5,MEDIUM,100,5,0.15,45,140,30,0,5,200,NONE,85,800,85,77
11250,7,PBS,0.9,153,0.5,MEDIUM,100,5,0.15,45,140,30,0,5,200,NONE,85,870,85,77
11251,7,PBS,0.9,153,0.5,MEDIUM,100,5,0.15,45,140,30,0,5,200,NONE,85,720,85,77
11252,7,PBS,0.9,153,0.5,MEDIUM,100,5,0.15,45,140,30,0,5,200,NONE,85,780,85,77
11253,7,PBS,0.9,153,0.5,MEDIUM,100,5,0.15,45,140,30,0,5,200,NONE,85,920,85,77
11254,7,PBS,0.9,153,0.5,MEDIUM,100,5,0.15,45,140,30,0,5,200,NONE,85,800,85,77
11255,7,PBS,0.9,153,0.5,MEDIUM,100,5,0.15,45,140,30,0,5,200,NONE,85,770,85,77
11256,7,PBS,0.9,153,0.5,MEDIUM,100,5,0.15,45,140,30,0,5,200,NONE,85,860,85,77
11257,7,PBS,0.9,153,0.5,MEDIUM,100,5,0.15,45,140,30,0,5,200,NONE,85,780,85,77
11258,7,PBS,0.9,153,0.5,MEDIUM,100,5,0.15,45,140,30,0,5,200,NONE,85,780,85,77
11259,7,PBS,0.9,153,0.5,MEDIUM,100,5,0.15,45,140,30,0,5,200,NONE,85,700,85,77
11260,7,PBS,0.9,153,0.5,MEDIUM,100,5,0.15,45,140,30,0,5,200,NONE,85,840,85,77
11261,7,PBS,0.9,153,0.5,MEDIUM,100,5,0.15,45,140,30,0,5,200,NONE,85,840,85,77
11262,7,PBS,0.9,153,0.5,MEDIUM,100,5,0.15,45,140,30,0,5,200,NONE,85,810,85,77
11263,7,PBS,0.9,153,0.5,MEDIUM,100,5,0.15,45,140,30,0,5,200,NONE,85,810,85,77
11264,7,PBS,0.9,153,0.5,MEDIUM,100,5,0.15,45,140,30,0,5,200,NONE,85,820,85,77
11265,7,PBS,0.9,153,0.5,MEDIUM,100,5,0.15,45,140,30,0,5,200,NONE,85,780,85,77
11266,7,PBS,0.9,153,0.5,MEDIUM,100,5,0.15,45,140,30,0,5,200,NONE,85,920,85,77
11267,7,PBS,0.9,153,0.5,MEDIUM,100,5,0.15,45,140,30,0,5,200,NONE,85,780,85,77
11268,7,PBS,0.9,153,0.5,MEDIUM,100,5,0.15,45,140,30,0,5,200,NONE,85,730,85,77
11269,7,PBS,0.9,153,0.5,MEDIUM,100,5,0.15,45,140,30,0,5,200,NONE,85,850,85,77
11270,7,PBS,0.9,153,0.5,MEDIUM,100,5,0.15,45,140,30,0,5,200,NONE,85,790,85,77
11271,7,PBS,0.9,153,0.5,MEDIUM,100,5,0.15,45,140,30,0,5,200,NONE,85,780,85,77
11272,7,PBS,0.9,153,0.5,MEDIUM,100,5,0.15,45,140,30,0,5,200,NONE,85,780,85,77
11273,7,PBS,0.9,153,0.5,MEDIUM,100,5,0.15,45,140,30,0,5,200,NONE,85,730,85,77
11274,7,PBS,0.9,153,0.5,MEDIUM,100,5,0.15,45,140,30,0,5,200,NONE,85,740,85,77
11275,7,PBS,0.9,153,0.5,MEDIUM,100,5,0.15,45,140,30,0,5,200,NONE,85,900,85,77
11276,7,PBS,0.9,153,0.5,MEDIUM,100,5,0.15,45,140,30,0,5,200,NONE,85,680,85,77
11277,7,PBS,0.9,153,0.5,MEDIUM,100,5,0.15,45,140,30,0,5,200,NONE,85,710,85,77
11278,7,PBS,0.9,153,0.5,MEDIUM,100,5,0.15,45,140,30,0,5,200,NONE,85,690,85,77
11279,7,PBS,0.9,153,0.5,MEDIUM,100,5,0.15,45,140,30,0,5,200,NONE,85,840,85,77
11280,7,PBS,0.9,153,0.5,MEDIUM,100,5,0.15,45,140,30,0,5,200,NONE,85,800,85,77
11281,7,PBS,0.9,153,0.5,MEDIUM,100,5,0.15,45,140,30,0,5,200,NONE,85,880,85,77
11282,7,PBS,0.9,153,0.5,MEDIUM,100,5,0.15,45,140,30,0,5,200,NONE,85,900,85,77
11283,7,PBS,0.9,153,0.5,MEDIUM,100,5,0.15,45,140,30,0,5,200,NONE,85,840,85,77
11284,7,PBS,0.9,153,0.5,MEDIUM,100,5,0.15,45,140,30,0,5,200,NONE,85,820,85,77
11285,7,PBS,0.9,153,0.5,MEDIUM,100,5,0.15,45,140,30,0,5,200,NONE,85,800,85,77
11286,7,PBS,0.9,153,0.5,MEDIUM,100,5,0.15,45,140,30,0,5,200,NONE,85,890,85,77
11287,7,PBS,0.9,153,0.5,MEDIUM,100,5,0.15,45,140,30,0,5,200,NONE,85,790,85,77
11288,7,PBS,0.9,153,0.5,MEDIUM,100,5,0.15,45,140,30,0,5,200,NONE,85,780,85,77
11289,7,PBS,0.9,153,0.5,MEDIUM,100,5,0.15,45,140,30,0,5,200,NONE,85,810,85,77
11290,7,PBS,0.9,153,0.5,MEDIUM,100,5,0.15,45,140,30,0,5,200,NONE,85,800,85,77
11291,7,PBS,0.9,153,0.5,MEDIUM,100,5,0.15,45,140,30,0,5,200,NONE,85,780,85,77
11292,7,PBS,0.9,153,0.5,MEDIUM,100,5,0.15,45,140,30,0,5,200,NONE,85,790,85,77
11293,7,PBS,0.9,153,0.5,MEDIUM,100,5,0.15,45,140,30,0,5,200,NONE,85,790,85,77
11294,7,PBS,0.9,153,0.5,MEDIUM,100,5,0.15,45,140,30,0,5,200,NONE,85,780,85,77
11295,7,PBS,0.9,153,0.5,MEDIUM,100,5,0.15,45,140,30,0,5,200,NONE,85,720,85,77
11296,7,PBS,0.9,153,0.5,MEDIUM,100,5,0.15,45,140,30,0,5,200,NONE,85,750,85,77
11297,7,PBS,0.9,153,0.5,MEDIUM,100,5,0.15,45,140,30,0,5,200,NONE,85,710,85,77
11298,7,PBS,0.9,153,0.5,MEDIUM,100,5,0.15,45,140,30,0,5,200,NONE,85,690,85,77
11299,7,PBS,0.9,153,0.5,MEDIUM,100,5,0.15,45,140,30,0,5,200,NONE,85,760,85,77
11300,7,PBS,0.9,153,0.5,MEDIUM,100,5,0.15,45,140,30,0,5,200,NONE,85,840,85,77
11301,7,PBS,0.9,153,0.5,MEDIUM,100,5,0.15,45,140,30,0,5,200,NONE,85,790,85,77
11302,7,PBS,0.9,153,0.5,MEDIUM,100,5,0.15,45,140,30,0,5,200,NONE,85,900,85,77
11303,7,PBS,0.9,153,0.5,MEDIUM,100,5,0.15,45,140,30,0,5,200,NONE,85,770,85,77
11304,7,PBS,0.9,153,0.5,MEDIUM,100,5,0.15,45,140,30,0,5,200,NONE,85,870,85,77
11305,7,PBS,0.9,153,0.5,MEDIUM,100,5,0.15,45,140,30,0,5,200,NONE,85,830,85,77
11306,7,PBS,0.9,153,0.5,MEDIUM,100,5,0.15,45,140,30,0,5,200,NONE,85,780,85,77
11307,7,PBS,0.9,153,0.5,MEDIUM,100,5,0.15,45,140,30,0,5,200,NONE,85,800,85,77
11308,7,PBS,0.9,153,0.5,MEDIUM,100,5,0.15,45,140,30,0,5,200,NONE,85,820,85,77
11309,7,PBS,0.9,153,0.5,MEDIUM,100,5,0.15,45,140,30,0,5,200,NONE,85,770,85,77
11310,7,PBS,0.9,153,0.5,MEDIUM,100,5,0.15,45,140,30,0,5,200,NONE,85,790,85,77
11311,7,PBS,0.9,153,0.5,MEDIUM,100,5,0.15,45,140,30,0,5,200,NONE,85,830,85,77
11312,7,PBS,0.9,153,0.5,MEDIUM,100,5,0.15,45,140,30,0,5,200,NONE,85,780,85,77
11313,7,PBS,0.9,153,0.5,MEDIUM,100,5,0.15,45,140,30,0,5,200,NONE,85,700,85,77
11314,7,PBS,0.9,153,0.5,MEDIUM,100,5,0.15,45,140,30,0,5,200,NONE,85,810,85,77
11315,7,PBS,0.9,153,0.5,MEDIUM,100,5,0.15,45,140,30,0,5,200,NONE,85,900,85,77
11316,7,PBS,0.9,153,0.5,MEDIUM,100,5,0.15,45,140,30,0,5,200,NONE,85,750,85,77
11317,7,PBS,0.9,153,0.5,MEDIUM,100,5,0.15,45,140,30,0,5,200,NONE,85,820,85,77
11318,7,PBS,0.9,153,0.5,MEDIUM,100,5,0.15,45,140,30,0,5,200,NONE,85,800,85,77
11319,7,PBS,0.9,153,0.5,MEDIUM,100,5,0.15,45,140,30,0,5,200,NONE,85,800,85,77
11320,7,PBS,0.9,153,0.5,MEDIUM,100,5,0.15,45,140,30,0,5,200,NONE,85,880,85,77
11321,7,PBS,0.9,153,0.5,MEDIUM,100,5,0.15,45,140,30,0,5,200,NONE,85,940,85,77
11322,7,PBS,0.9,153,0.5,MEDIUM,100,5,0.15,45,140,30,0,5,200,NONE,85,780,85,77
11323,7,PBS,0.9,153,0.5,MEDIUM,100,5,0.15,45,140,30,0,5,200,NONE,85,760,85,77
11324,7,PBS,0.9,153,0.5,MEDIUM,100,5,0.15,45,140,30,0,5,200,NONE,85,890,85,77
11325,7,PBS,0.9,153,0.5,MEDIUM,100,5,0.15,45,140,30,0,5,200,NONE,85,910,85,77
11326,7,PBS,0.9,153,0.5,MEDIUM,100,5,0.15,45,140,30,0,5,200,NONE,85,760,85,77
11327,7,PBS,0.9,153,0.5,MEDIUM,100,5,0.15,45,140,30,0,5,200,NONE,85,770,85,77
11328,7,PBS,0.9,153,0.5,MEDIUM,100,5,0.15,45,140,30,0,5,200,NONE,85,850,85,77
11329,0.041666667,PBS,0.9,153,0.5,MEDIUM,100,5,0.15,45,140,30,0,5,200,NONE,86,750,86,78
11330,0.041666667,PBS,0.9,153,0.5,MEDIUM,100,5,0.15,45,140,30,0,5,200,NONE,86,840,86,78
11331,0.041666667,PBS,0.9,153,0.5,MEDIUM,100,5,0.15,45,140,30,0,5,200,NONE,86,820,86,78
11332,0.041666667,PBS,0.9,153,0.5,MEDIUM,100,5,0.15,45,140,30,0,5,200,NONE,86,920,86,78
11333,0.041666667,PBS,0.9,153,0.5,MEDIUM,100,5,0.15,45,140,30,0,5,200,NONE,86,790,86,78
11334,0.041666667,PBS,0.9,153,0.5,MEDIUM,100,5,0.15,45,140,30,0,5,200,NONE,86,800,86,78
11335,0.041666667,PBS,0.9,153,0.5,MEDIUM,100,5,0.15,45,140,30,0,5,200,NONE,86,790,86,78
11336,0.041666667,PBS,0.9,153,0.5,MEDIUM,100,5,0.15,45,140,30,0,5,200,NONE,86,890,86,78
11337,0.041666667,PBS,0.9,153,0.5,MEDIUM,100,5,0.15,45,140,30,0,5,200,NONE,86,810,86,78
11338,0.041666667,PBS,0.9,153,0.5,MEDIUM,100,5,0.15,45,140,30,0,5,200,NONE,86,740,86,78
11339,0.041666667,PBS,0.9,153,0.5,MEDIUM,100,5,0.15,45,140,30,0,5,200,NONE,86,810,86,78
11340,0.041666667,PBS,0.9,153,0.5,MEDIUM,100,5,0.15,45,140,30,0,5,200,NONE,86,830,86,78
11341,0.041666667,PBS,0.9,153,0.5,MEDIUM,100,5,0.15,45,140,30,0,5,200,NONE,86,820,86,78
11342,0.041666667,PBS,0.9,153,0.5,MEDIUM,100,5,0.15,45,140,30,0,5,200,NONE,86,870,86,78
11343,0.041666667,PBS,0.9,153,0.5,MEDIUM,100,5,0.15,45,140,30,0,5,200,NONE,86,840,86,78
11344,0.041666667,PBS,0.9,153,0.5,MEDIUM,100,5,0.15,45,140,30,0,5,200,NONE,86,840,86,78
11345,0.041666667,PBS,0.9,153,0.5,MEDIUM,100,5,0.15,45,140,30,0,5,200,NONE,86,720,86,78
11346,0.041666667,PBS,0.9,153,0.5,MEDIUM,100,5,0.15,45,140,30,0,5,200,NONE,86,830,86,78
11347,0.041666667,PBS,0.9,153,0.5,MEDIUM,100,5,0.15,45,140,30,0,5,200,NONE,86,800,86,78
11348,0.041666667,PBS,0.9,153,0.5,MEDIUM,100,5,0.15,45,140,30,0,5,200,NONE,86,790,86,78
11349,0.041666667,PBS,0.9,153,0.5,MEDIUM,100,5,0.15,45,140,30,0,5,200,NONE,86,780,86,78
11350,0.041666667,PBS,0.9,153,0.5,MEDIUM,100,5,0.15,45,140,30,0,5,200,NONE,86,800,86,78
11351,0.041666667,PBS,0.9,153,0.5,MEDIUM,100,5,0.15,45,140,30,0,5,200,NONE,86,820,86,78
11352,0.041666667,PBS,0.9,153,0.5,MEDIUM,100,5,0.15,45,140,30,0,5,200,NONE,86,730,86,78
11353,0.041666667,PBS,0.9,153,0.5,MEDIUM,100,5,0.15,45,140,30,0,5,200,NONE,86,700,86,78
11354,0.041666667,PBS,0.9,153,0.5,MEDIUM,100,5,0.15,45,140,30,0,5,200,NONE,86,800,86,78
11355,0.041666667,PBS,0.9,153,0.5,MEDIUM,100,5,0.15,45,140,30,0,5,200,NONE,86,840,86,78
11356,0.041666667,PBS,0.9,153,0.5,MEDIUM,100,5,0.15,45,140,30,0,5,200,NONE,86,770,86,78
11357,0.041666667,PBS,0.9,153,0.5,MEDIUM,100,5,0.15,45,140,30,0,5,200,NONE,86,820,86,78
11358,0.041666667,PBS,0.9,153,0.5,MEDIUM,100,5,0.15,45,140,30,0,5,200,NONE,86,730,86,78
11359,0.041666667,PBS,0.9,153,0.5,MEDIUM,100,5,0.15,45,140,30,0,5,200,NONE,86,760,86,78
11360,0.041666667,PBS,0.9,153,0.5,MEDIUM,100,5,0.15,45,140,30,0,5,200,NONE,86,770,86,78
11361,0.041666667,PBS,0.9,153,0.5,MEDIUM,100,5,0.15,45,140,30,0,5,200,NONE,86,700,86,78
11362,0.041666667,PBS,0.9,153,0.5,MEDIUM,100,5,0.15,45,140,30,0,5,200,NONE,86,700,86,78
11363,0.041666667,PBS,0.9,153,0.5,MEDIUM,100,5,0.15,45,140,30,0,5,200,NONE,86,730,86,78
11364,0.041666667,PBS,0.9,153,0.5,MEDIUM,100,5,0.15,45,140,30,0,5,200,NONE,86,740,86,78
